Repository: aegis1980/glass-explore

# Glass Explore

(c)2026 Jon Robinson. All Rights Reserved.

Glass Explore is a Dash web app for exploring architectural glazing products from the International Glazing Database (IGDB). It lets you pick glass products, build a simple insulated glass unit, and calculate optical and thermal properties using `pywincalc`.

The app currently focuses on the `Energy` page:

- search and filter IGDB glass products
- plot solar transmittance, visible transmittance, and colour spaces
- build a double-glazing unit with a coated lite, gas gap, and clear/ultraclear lite
- calculate U-value, SHGC or solar factor, visible transmittance, reflectance, and transmitted/reflected colours

## Local Development

From the project root:

```powershell
poetry install
poetry run python glass_explore/app.py
```

The development server starts the Dash app. The root URL redirects to `/energy`.

For production-style local testing:

```powershell
poetry run python production.py
```

or with Gunicorn in a Linux-like environment:

```bash
poetry run gunicorn production:server
```

## Project Layout

- `glass_explore/app.py` - Dash app entry point
- `glass_explore/pages/energy.py` - Dash page registration and top-level page layout
- `glass_explore/energy_layout.py` - UI components for the Energy page
- `glass_explore/callbacks_energy.py` - Dash callbacks and user interaction logic
- `glass_explore/igdb.py` - IGDB SQLite/parquet lookup helpers
- `glass_explore/mywincalc.py` - `pywincalc` integration and calculation setup
- `glass_explore/optics.py` - converts IGDB spectral data into Optics-style temporary files
- `glass_explore/glass_model/` - glass build-up model and shareable `gstr` protocol
- `scripts/update_igdb.py` - IGDB conversion/parquet preparation script
- `data/standards/` - optical standard files used by `pywincalc`

## Data Files

The app expects these local files:

- `data/igdb.sqlite`
- `data/glass.parquet`
- `data/readable_glass.parquet`
- `data/standards/*`

`glass.parquet` is the main preprocessed glass table used for fast app loading. `igdb.sqlite` is used for detailed lookups such as spectral data, gas properties, and glazing properties.

### The IGDB database is not in git

`data/igdb.sqlite` is about 250 MB, which is over GitHub's 100 MB file limit, and this project does not use Git LFS. The file is listed in `.gitignore` and exists only:

- on the development machine, at `data/igdb.sqlite`
- in production, on the Railway volume (see [Railway Deployment](#railway-deployment))

Git holds no copy, so keep a backup of the file somewhere outside the repository.

The two parquet files and `data/standards/` are small and are committed as normal.

## Updating IGDB Data

The IGDB is updated periodically by LBNL:

https://windows.lbl.gov/igdb-downloads

The downloaded `Glazing.mdb` file is password protected, so this project does not read that file directly. Instead, update the glass library inside LBNL WINDOW:

1. Open LBNL WINDOW.
2. Go to **Libraries > Glass**.
3. Use **Update IGDB**.
4. WINDOW writes an unprotected Access database, usually at:

```text
C:\Users\Public\LBNL\WINDOW8.1\w8.wrb
```

or

```text
C:\Users\Public\LBNL\WINDOW7.8\w7.mdb
```

or, for older installations:

```text
C:\Users\Public\LBNL\WINDOW7.7\w7.mdb
```

To convert/update the local app data, use:

```powershell
poetry run python scripts/update_igdb.py
```

NOTE: This needs Microsoft office installed or the Microsoft Access Database Engine 2016 Redistributable

As currently set, the script does both steps: it converts the Access database at `C:\Users\Public\LBNL\WINDOW7.8\w7.mdb` into `data/igdb.sqlite`, replacing the tables already there, and then rebuilds `data/glass.parquet` from it. To rebuild only the parquet file from the existing SQLite database, edit `scripts/update_igdb.py` and set:

```python
convert_access_file = False
```

After an update:

1. Run the app locally. The About modal should show the new IGDB version.
2. Commit the updated `data/glass.parquet`. `data/igdb.sqlite` is ignored by git and stays local.
3. Back up the new `data/igdb.sqlite`.
4. Upload the data files to the Railway volume (see [Web volume data on Railway](#web-volume-data-on-railway)). Production does not pick up new data from a deploy.

### Web volume data on Railway

To update the data files on the Railway web-volume:

1. Disconnect the web-volume from the main web service and connect it to the FileBrowser service.
2. Go to the FileBrowser remote URL and upload the whole local `data` directory as a sub-directory of the remote root directory.
3. Reconnect the web-volume to the main web service and make sure the service restarts. The app loads the data once at startup, so it keeps serving the old data until it restarts.

The diskcache keys include the `glass.parquet` file timestamp and size, so the new files bypass stale cached graph/search data.

File: data/igdb.csv (part 1 of 38)
"ID","Name","Source","SpectralData","AngularFunction","Thickness","Tsol","Rsol1","Rsol2","Tvis","Rvis1","Rvis2","Tir","emis1","emis2","Conductivity","Comment","Manufacturer","ProductName","Color","Certification","Status","Timestamp","Specularity","Tvis2","Tsol2","MaterialID"
100,"BRONZE_3.DAT","IGDB v11.4",1,0,3.124200,0.645905,0.061815,0.062524,0.679659,0.065255,0.066096,0.000000,0.840000,0.840000,1.000000,,"Generic","Generic Bronze Glass",13620701,"#",256,1510862456,0,0.679659,0.645905,0
101,"BRONZE_6.DAT","IGDB v11.4",1,0,5.740400,0.485604,0.052619,0.052822,0.532856,0.055984,0.056048,0.000000,0.840000,0.840000,1.000000,,"Generic","Generic Bronze Glass",11910859,"#",256,1510862456,0,0.532856,0.485604,0
102,"CLEAR_3.DAT","IGDB v11.4",1,0,3.048000,0.833848,0.074764,0.074854,0.899260,0.082563,0.082564,0.000000,0.840000,0.840000,1.000000,,"Generic","Generic Clear Glass",15856882,"#",256,1510862456,0,0.899260,0.833848,0
103,"CLEAR_6.DAT","IGDB v11.4",1,0,5.715000,0.770675,0.069976,0.070237,0.883647,0.080395,0.080395,0.000000,0.840000,0.840000,1.000000,,"Generic","Generic Clear Glass",15725550,"#",256,1641409674,0,0.883647,0.770675,0
104,"GRAY_3.DAT","IGDB v11.4",1,0,3.124200,0.608956,0.059577,0.060991,0.616937,0.061605,0.062912,0.000000,0.840000,0.840000,1.000000,,"Generic","Generic Grey Glass",13618894,"#",256,1510862456,0,0.616937,0.608956,0
105,"THIN_06.DAT","IGDB v54.0",1,0,0.600000,0.905575,0.082577,0.082634,0.914173,0.085054,0.085426,0.000000,0.840000,0.840000,1.000000,,"Generic","Generic thin glass 0.6 mm",15988213,"",256,1510862592,0,0.914173,0.905575,0
106,"THIN_075.DAT","IGDB v54.0",1,0,0.750000,0.906146,0.082587,0.082569,0.914138,0.085027,0.085734,0.000000,0.840000,0.840000,1.000000,,"Generic","Generic thin glass 0.75 mm",15988213,"",256,1510862592,0,0.914138,0.906146,0
107,"THIN_11.DAT","IGDB v54.0",1,0,1.100000,0.900890,0.081545,0.081761,0.912809,0.085523,0.085569,0.000000,0.840000,0.840000,1.000000,,"Generic","Generic thin glass 1.1 mm",15988213,"",256,1510862593,0,0.912809,0.900890,0
108,"THIN_05.DAT","IGDB v63.0",1,0,0.500000,0.909636,0.082260,0.082260,0.913664,0.085594,0.085594,0.000000,0.840000,0.840000,1.000000,,"Generic","Generic thin glass 0.5 mm",15988213,"",256,1541470895,0,0.913664,0.909636,0
109,"THIN_15.DAT","IGDB v63.0",1,0,1.500000,0.895178,0.081088,0.081088,0.912244,0.085483,0.085483,0.000000,0.840000,0.840000,1.000000,,"Generic","Generic thin glass 1.5 mm",15988213,"",256,1541470895,0,0.912244,0.895178,0
110,"THINLOWE_05.DAT","IGDB v63.0",1,0,0.500000,0.786098,0.115651,0.105512,0.893811,0.080945,0.079036,0.000000,0.845461,0.148902,1.000000,,"Generic","Generic thin glass with low-e 0.5 mm",15725301,"",256,1541470901,0,0.893811,0.786098,0
111,"THINLOWE_075.DAT","IGDB v63.0",1,0,0.750000,0.783037,0.115102,0.105294,0.893457,0.080913,0.079005,0.000000,0.845461,0.148902,1.000000,,"Generic","Generic thin glass with low-e 0.75 mm",15725301,"",256,1541470900,0,0.893457,0.783037,0
112,"THINLOWE_11.DAT","IGDB v63.0",1,0,1.100000,0.778826,0.114430,0.104985,0.892983,0.080891,0.078961,0.000000,0.845461,0.148902,1.000000,,"Generic","Generic thin glass with low-e 1.1 mm",15725301,"",256,1541470900,0,0.892983,0.778826,0
113,"THINLOWE_15.DAT","IGDB v63.0",1,0,1.500000,0.774021,0.113496,0.104642,0.892440,0.080861,0.078911,0.000000,0.845461,0.148902,1.000000,,"Generic","Generic thin glass with low-e 1.5 mm",15659765,"",256,1541470900,0,0.892440,0.774021,0
114,"BRONZE_4.DAT","IGDB v70.0",1,0,3.911600,0.592308,0.058470,0.057685,0.630313,0.061852,0.061189,0.000000,0.840000,0.840000,1.000345,,"Generic","Generic Bronze Glass 4 mm",13029079,"#",256,1586299420,0,0.630313,0.592308,0
115,"BRONZE_5.DAT","IGDB v70.0",1,0,4.851400,0.534553,0.055598,0.054710,0.576171,0.058858,0.058098,0.000000,0.840000,0.840000,1.000345,,"Generic","Generic Bronze Glass 5 mm",12436944,"#",256,1586299420,0,0.576171,0.534553,0
116,"BRONZE_8.DAT","IGDB v70.0",1,0,7.848599,0.387367,0.049578,0.048473,0.433122,0.052238,0.051263,0.000000,0.840000,0.840000,1.000345,,"Generic","Generic Bronze Glass 8 mm",10595516,"#",256,1586299421,0,0.433122,0.387367,0
117,"BRONZE_10.DAT","IGDB v70.0",1,0,9.931400,0.310992,0.047177,0.045986,0.355519,0.049426,0.048360,0.000000,0.840000,0.840000,1.000345,,"Generic","Generic Bronze Glass 10 mm",9477294,"#",256,1586299422,0,0.355519,0.310992,0
118,"BRONZE_12.DAT","IGDB v70.0",1,0,11.938000,0.252448,0.045667,0.044422,0.294124,0.047588,0.046463,0.000000,0.840000,0.840000,1.000345,,"Generic","Generic Bronze Glass 12 mm",8490914,"#",256,1586299422,0,0.294124,0.252448,0
119,"CLEAR_4.DAT","IGDB v70.0",1,0,3.911600,0.811601,0.075773,0.074906,0.892643,0.083807,0.083573,0.000000,0.840000,0.840000,1.000345,,"Generic","Generic Clear Glass 4 mm",15856880,"#",256,1586299419,0,0.892643,0.811601,0
120,"CLEAR_5.DAT","IGDB v70.0",1,0,4.851400,0.789393,0.074288,0.073257,0.887510,0.083391,0.083103,0.000000,0.840000,0.840000,1.000345,,"Generic","Generic Clear Glass 5 mm",15791087,"#",256,1586299419,0,0.887510,0.789393,0
121,"CLEAR_8.DAT","IGDB v70.0",1,0,7.848599,0.724662,0.070277,0.068798,0.871376,0.082104,0.081648,0.000000,0.840000,0.840000,1.000345,,"Generic","Generic Clear Glass 8 mm",15659755,"#",256,1586299419,0,0.871376,0.724662,0
122,"CLEAR_10.DAT","IGDB v70.0",1,0,9.931400,0.684514,0.068017,0.066286,0.860375,0.081242,0.080673,0.000000,0.840000,0.840000,1.000345,,"Generic","Generic Clear Glass 10 mm",15593960,"#",256,1586299420,0,0.860375,0.684514,0
123,"CLEAR_12.DAT","IGDB v70.0",1,0,11.938000,0.649116,0.066164,0.064223,0.849935,0.080436,0.079762,0.000000,0.840000,0.840000,1.000345,,"Generic","Generic Clear Glass 12mm",15528166,"#",256,1586299420,0,0.849935,0.649116,0
124,"GRAY_4.DAT","IGDB v70.0",1,0,3.911600,0.550360,0.057266,0.055795,0.558502,0.059053,0.057640,0.000000,0.840000,0.840000,1.000345,,"Generic","Generic Gray Glass 4 mm",13092293,"#",256,1586299421,0,0.558502,0.550360,0
125,"GRAY_5.DAT","IGDB v70.0",1,0,4.851400,0.488176,0.054407,0.052759,0.496020,0.056018,0.054428,0.000000,0.840000,0.840000,1.000345,,"Generic","Generic Gray Glass 5 mm",12434362,"#",256,1586299421,0,0.496020,0.488176,0
126,"GRAY_6.DAT","IGDB v70.0",1,0,5.892800,0.427875,0.051954,0.050155,0.434981,0.053399,0.051657,0.000000,0.840000,0.840000,1.000345,,"Generic","Generic Gray Glass 6 mm",11776176,"#",256,1586299421,0,0.434981,0.427875,0
127,"GRAY_8.DAT","IGDB v70.0",1,0,7.848599,0.334926,0.048785,0.046789,0.340053,0.050006,0.048066,0.000000,0.840000,0.840000,1.000345,,"Generic","Generic Gray Glass 8 mm",10657181,"#",256,1586299421,0,0.340053,0.334926,0
128,"GRAY_10.DAT","IGDB v70.0",1,0,9.931400,0.258981,0.046741,0.044618,0.261770,0.047828,0.045762,0.000000,0.840000,0.840000,1.000345,,"Generic","Generic Gray Glass 10 mm",9538443,"#",256,1586299420,0,0.261770,0.258981,0
129,"GRAY_12.DAT","IGDB v70.0",1,0,11.938000,0.202841,0.045543,0.043344,0.203553,0.046572,0.044433,0.000000,0.840000,0.840000,1.000345,,"Generic","Generic Gray Glass 12 mm",8551548,"#",256,1586299420,0,0.203553,0.202841,0
130,"acrylic_1.dat","IGDB v71.0",1,0,1.000000,0.883197,0.070380,0.070380,0.925073,0.073726,0.073726,0.000000,0.900000,0.900000,0.200000,,"Generic","Generic Acrylic 1 mm",16054263,"#",256,1586299422,0,0.925073,0.883197,0
131,"acrylic_2.dat","IGDB v71.0",1,0,2.000000,0.862674,0.069500,0.069500,0.923966,0.073648,0.073648,0.000000,0.900000,0.900000,0.200000,,"Generic","Generic Acrylic 2 mm",16054006,"#",256,1586299423,0,0.923966,0.862674,0
132,"acrylic_3.dat","IGDB v71.0",1,0,3.000000,0.849228,0.068929,0.068929,0.922876,0.073574,0.073574,0.000000,0.900000,0.900000,0.200000,,"Generic","Generic Acrylic 3 mm",16054006,"#",256,1586299423,0,0.922876,0.849228,0
133,"acrylic_4.dat","IGDB v71.0",1,0,4.000000,0.839073,0.068501,0.068501,0.921761,0.073498,0.073498,0.000000,0.900000,0.900000,0.200000,,"Generic","Generic Acrylic 4 mm",16054006,"#",256,1586299423,0,0.921761,0.839073,0
134,"acrylic_5.dat","IGDB v71.0",1,0,5.000000,0.830825,0.068134,0.068134,0.920659,0.073404,0.073404,0.000000,0.900000,0.900000,0.200000,,"Generic","Generic Acrylic 5 mm",16054006,"#",256,1586299423,0,0.920659,0.830825,0
135,"acrylic_6.dat","IGDB v71.0",1,0,6.000000,0.823845,0.067813,0.067813,0.919553,0.073308,0.073308,0.000000,0.900000,0.900000,0.200000,,"Generic","Generic Acrylic 6 mm",16054006,"#",256,1586299423,0,0.919553,0.823845,0
136,"acrylic_8.dat","IGDB v71.0",1,0,8.000000,0.812231,0.067272,0.067272,0.917352,0.073139,0.073139,0.000000,0.900000,0.900000,0.200000,,"Generic","Generic Acrylic 8 mm",16054005,"#",256,1586299424,0,0.917352,0.812231,0
137,"acrylic_10.dat","IGDB v71.0",1,0,10.000000,0.802598,0.066811,0.066811,0.915166,0.072980,0.072980,0.000000,0.900000,0.900000,0.200000,,"Generic","Generic Acrylic 10 mm",16054005,"#",256,1586299422,0,0.915166,0.802598,0
138,"acrylic_12.dat","IGDB v71.0",1,0,12.000000,0.794219,0.066411,0.066411,0.912970,0.072810,0.072810,0.000000,0.900000,0.900000,0.200000,,"Generic","Generic Acrylic 12 mm",15988213,"#",256,1586299422,0,0.912970,0.794219,0
139,"acrylic_18.dat","IGDB v71.0",1,0,18.000000,0.773593,0.065409,0.065409,0.906450,0.072326,0.072326,0.000000,0.900000,0.900000,0.200000,,"Generic","Generic Acrylic 18 mm",15988212,"#",256,1586299423,0,0.906450,0.773593,0
140,"polycarbonate_1.dat","IGDB v71.0",1,0,1.000000,0.848296,0.084595,0.084595,0.893424,0.090017,0.090017,0.000000,0.900000,0.900000,0.200000,,"Generic","Generic Polycarbonate 1",15725555,"#",256,1586299429,0,0.893424,0.848296,0
141,"polycarbonate_2.dat","IGDB v71.0",1,0,2.000000,0.824485,0.083167,0.083167,0.878547,0.088625,0.088625,0.000000,0.900000,0.900000,0.200000,,"Generic","Generic Polycarbonate 2",15593968,"#",256,1586299430,0,0.878547,0.824485,0
142,"polycarbonate_3.dat","IGDB v71.0",1,0,3.000000,0.807465,0.082114,0.082114,0.863920,0.087285,0.087285,0.000000,0.900000,0.900000,0.200000,,"Generic","Generic Polycarbonate 3",15462638,"#",256,1586299430,0,0.863920,0.807465,0
143,"polycarbonate_4.dat","IGDB v71.0",1,0,4.000000,0.793733,0.081220,0.081220,0.849571,0.086002,0.086002,0.000000,0.900000,0.900000,0.200000,,"Generic","Generic Polycarbonate 4",15331052,"#",256,1586299430,0,0.849571,0.793733,0
144,"polycarbonate_5.dat","IGDB v71.0",1,0,5.000000,0.781863,0.080410,0.080410,0.835466,0.084728,0.084728,0.000000,0.900000,0.900000,0.200000,,"Generic","Generic Polycarbonate 5",15265002,"#",256,1586299431,0,0.835466,0.781863,0
145,"polycarbonate_6.dat","IGDB v71.0",1,0,6.000000,0.771182,0.079685,0.079685,0.821594,0.083540,0.083540,0.000000,0.900000,0.900000,0.200000,,"Generic","Generic Polycarbonate 6",15133672,"#",256,1586299431,0,0.821594,0.771182,0
146,"polycarbonate_8.dat","IGDB v71.0",1,0,8.000000,0.752166,0.078376,0.078376,0.794583,0.081260,0.081260,0.000000,0.900000,0.900000,0.200000,,"Generic","Generic Polycarbonate 8",14870756,"#",256,1586299431,0,0.794583,0.752166,0
147,"polycarbonate_10.dat","IGDB v71.0",1,0,10.000000,0.735237,0.077188,0.077188,0.768475,0.079111,0.079111,0.000000,0.900000,0.900000,0.200000,,"Generic","Generic Polycarbonate 10",14673121,"#",256,1586299430,0,0.768475,0.735237,0
148,"polycarbonate_12.dat","IGDB v71.0",1,0,12.000000,0.719749,0.076105,0.076105,0.743260,0.077106,0.077106,0.000000,0.900000,0.900000,0.200000,,"Generic","Generic Polycarbonate 12",14475741,"#",256,1586299430,0,0.743260,0.719749,0
149,"polycarbonate_18.dat","IGDB v71.0",1,0,18.000000,0.678985,0.073283,0.073283,0.672616,0.071866,0.071866,0.000000,0.900000,0.900000,0.200000,,"Generic","Generic Polycarbonate 18",13883602,"#",256,1586299430,0,0.672616,0.678985,0
200,"SilAg25LE_3ww.bsf","IGDB v16.3",1,0,3.022600,0.155638,0.545979,0.615970,0.221589,0.417452,0.476312,0.000000,0.840000,0.330000,0.941501,,"Saint-Gobain Solar Gard LLC","Silver AG 25 Low-E",9208954,"#",256,1510863144,0,0.221589,0.155638,0
202,"H70_3.bsf","IGDB v16.3",1,0,3.276600,0.368202,0.352820,0.415253,0.720934,0.088413,0.088022,0.000000,0.840000,0.770000,0.950154,,"Saint-Gobain Solar Gard LLC","Hilite 70",13688538,"#",256,1510863140,0,0.720934,0.368202,0
203,"H70-8_3.bsf","IGDB v16.3",1,0,3.403600,0.381391,0.315832,0.403325,0.722093,0.094699,0.096459,0.000000,0.840000,0.790000,0.878000,,"Saint-Gobain Solar Gard LLC","8 Mil Hilite 70",13885147,"#",256,1510863140,0,0.722093,0.381391,0
204,"NS20_3.bsf","IGDB v17.4",1,0,3.251000,0.238238,0.113294,0.108443,0.200650,0.132319,0.116094,0.000000,0.840000,0.860000,0.965731,,"Saint-Gobain Solar Gard LLC","NightSky 20",8092796,"#",256,1510863165,0,0.200650,0.238238,0
205,"NS30_3.bsf","IGDB v17.4",1,0,3.251000,0.354428,0.088607,0.092076,0.316260,0.097650,0.088161,0.000000,0.840000,0.880000,0.965731,,"Saint-Gobain Solar Gard LLC","NightSky 30",9935256,"#",256,1510863164,0,0.316260,0.354428,0
206,"H40_3.bsf","IGDB v17.4",1,0,3.276000,0.273624,0.298908,0.394307,0.420222,0.058836,0.066159,0.000000,0.840000,0.750000,0.950154,,"Saint-Gobain Solar Gard LLC","Hilite 40",10596521,"#",256,1510863165,0,0.420222,0.273624,0
207,"SBr20_3ww.bsf","IGDB v16.3",1,0,3.022600,0.130212,0.612323,0.610387,0.222876,0.383357,0.361326,0.000000,0.840000,0.660000,0.941501,,"Saint-Gobain Solar Gard LLC","Solar Bronze 20",7241612,"#",256,1510863141,0,0.222876,0.130212,0
208,"SPSX80OSW.bsf","IGDB v47.0",1,0,3.251200,0.421612,0.063994,0.062544,0.783974,0.084057,0.084084,0.000000,0.843623,0.840000,0.965731,,"Saint-Gobain Solar Gard LLC","Sentinel Plus SX 80 OSW",15132891,"#",256,1510863229,0,0.783974,0.421612,0
209,"SBr35_3ww.bsf","IGDB v16.3",1,0,3.022600,0.224415,0.538460,0.531502,0.353309,0.299610,0.274831,0.000000,0.840000,0.680000,0.941501,,"Saint-Gobain Solar Gard LLC","Solar Bronze 35",9149614,"#",256,1510863142,0,0.353309,0.224415,0
211,"SBr50_3ww.bsf","IGDB v16.3",1,0,3.022600,0.317067,0.455204,0.448428,0.453076,0.234587,0.210639,0.000000,0.840000,0.690000,0.941501,,"Saint-Gobain Solar Gard LLC","Solar Bronze 50",10465219,"#",256,1510863142,0,0.453076,0.317067,0
212,"NS10_3.bsf","IGDB v17.4",1,0,3.251000,0.158036,0.130804,0.129840,0.094691,0.155402,0.140318,0.000000,0.840000,0.870000,0.965731,,"Saint-Gobain Solar Gard LLC","NightSky 10",5658455,"#",256,1510863165,0,0.094691,0.158036,0
213,"Sil20_3ww.bsf","IGDB v16.3",1,0,3.022600,0.124681,0.629730,0.629233,0.166149,0.605457,0.584548,0.000000,0.840000,0.700000,0.941501,,"Saint-Gobain Solar Gard LLC","Silver 20",8352871,"#",256,1510863142,0,0.166149,0.124681,0
215,"Sil20-4_3ww.bsf","IGDB v16.3",1,0,3.073400,0.115364,0.625763,0.642726,0.153034,0.606949,0.601623,0.000000,0.840000,0.710000,0.891311,,"Saint-Gobain Solar Gard LLC","4 Mil Silver 20",8154979,"#",256,1510863143,0,0.153034,0.115364,0
216,"Sil20-8_3ww.bsf","IGDB v16.3",1,0,3.175000,0.109901,0.615287,0.636524,0.146497,0.600976,0.592764,0.000000,0.840000,0.700000,0.808237,,"Saint-Gobain Solar Gard LLC","8 Mil Silver 20",7957857,"#",256,1510863143,0,0.146497,0.109901,0
217,"Sil35_3ww.bsf","IGDB v16.3",1,0,3.022600,0.274519,0.440078,0.423689,0.348684,0.389107,0.358032,0.000000,0.840000,0.730000,0.941501,,"Saint-Gobain Solar Gard LLC","Silver 35",11248277,"#",256,1510863143,0,0.348684,0.274519,0
218,"Sil35-8_3ww.bsf","IGDB v16.3",1,0,3.175000,0.281178,0.404881,0.392791,0.359840,0.363827,0.331724,0.000000,0.840000,0.710000,0.808237,,"Saint-Gobain Solar Gard LLC","8 Mil Silver 35",11379864,"#",256,1510863144,0,0.359840,0.281178,0
219,"Sil50_3ww.bsf","IGDB v16.3",1,0,3.009900,0.428206,0.279958,0.264443,0.534358,0.237784,0.217537,0.000000,0.840000,0.770000,0.955346,,"Saint-Gobain Solar Gard LLC","Silver 50",13288632,"#",256,1510863144,0,0.534358,0.428206,0
220,"TV40_3.bsf","IGDB v17.4",1,0,3.251000,0.376058,0.216560,0.235164,0.391388,0.143781,0.095980,0.000000,0.840000,0.750000,0.965731,,"Saint-Gobain Solar Gard LLC","TrueVue 40",10988194,"#",256,1510863166,0,0.391388,0.376058,0
221,"TV5_3.bsf","IGDB v17.4",1,0,3.251000,0.059456,0.513728,0.444694,0.051675,0.451348,0.083022,0.000000,0.840000,0.750000,0.965731,,"Saint-Gobain Solar Gard LLC","TrueVue 5",4539193,"#",256,1510863165,0,0.051675,0.059456,0
222,"Sl10_3ww.bsf","IGDB v16.3",1,0,3.035300,0.086509,0.586769,0.283105,0.118755,0.458844,0.212121,0.000000,0.840000,0.820000,0.927655,,"Saint-Gobain Solar Gard LLC","Slate 10",6971995,"#",256,1510863144,0,0.118755,0.086509,0
223,"Sl20_3ww.bsf","IGDB v16.3",1,0,3.035300,0.176689,0.451649,0.225192,0.231847,0.322784,0.168309,0.000000,0.840000,0.840000,0.927655,,"Saint-Gobain Solar Gard LLC","Slate 20",9143935,"#",256,1510863145,0,0.231847,0.176689,0
224,"Sl30_3ww.bsf","IGDB v16.3",1,0,3.035300,0.246348,0.358567,0.192399,0.303672,0.248124,0.142787,0.000000,0.840000,0.840000,0.927655,,"Saint-Gobain Solar Gard LLC","Slate 30",10196882,"#",256,1510863145,0,0.303672,0.246348,0
225,"Sl40_3ww.bsf","IGDB v16.3",1,0,3.035300,0.374845,0.275848,0.169809,0.451420,0.183180,0.116597,0.000000,0.840000,0.810000,0.927655,,"Saint-Gobain Solar Gard LLC","Slate 40",11908272,"#",256,1510863145,0,0.451420,0.374845,0
226,"SS10_3ww.bsf","IGDB v16.3",1,0,3.022600,0.099068,0.432917,0.416540,0.092073,0.444247,0.418182,0.000000,0.840000,0.790000,0.941501,,"Saint-Gobain Solar Gard LLC","Stainless Steel 10",5330264,"#",256,1510863145,0,0.092073,0.099068,0
227,"SS20_3ww.bsf","IGDB v16.3",1,0,3.022600,0.238790,0.272681,0.244542,0.239184,0.286971,0.250409,0.000000,0.840000,0.840000,0.941501,,"Saint-Gobain Solar Gard LLC","Stainless Steel 20",8685191,"#",256,1510863146,0,0.239184,0.238790,0
228,"SS20-4_3ww.bsf","IGDB v16.3",1,0,3.073400,0.226191,0.268937,0.244156,0.225349,0.281625,0.249756,0.000000,0.840000,0.850000,0.941501,,"Saint-Gobain Solar Gard LLC","4 Mil Stainless Steel 20",8487556,"#",256,1510863146,0,0.225349,0.226191,0
229,"SS20-8_3ww.bsf","IGDB v16.3",1,0,3.175000,0.214633,0.260141,0.238332,0.216070,0.274030,0.240324,0.000000,0.840000,0.860000,0.808237,,"Saint-Gobain Solar Gard LLC","8 Mil Stainless Steel 20",8355968,"#",256,1510863146,0,0.216070,0.214633,0
230,"SS30_3ww.bsf","IGDB v16.3",1,0,3.022600,0.337703,0.193129,0.171111,0.342084,0.204101,0.170900,0.000000,0.840000,0.860000,0.941501,,"Saint-Gobain Solar Gard LLC","Stainless Steel 30",10264222,"#",256,1510863146,0,0.342084,0.337703,0
231,"TV15_3.bsf","IGDB v17.4",1,0,3.251000,0.090382,0.505747,0.503576,0.121177,0.447940,0.225264,0.000000,0.840000,0.750000,0.965731,,"Saint-Gobain Solar Gard LLC","TrueVue 15",6972760,"#",256,1510863164,0,0.121177,0.090382,0
232,"SS35_3ww.bsf","IGDB v16.3",1,0,3.022600,0.426311,0.148211,0.123221,0.428662,0.155316,0.125573,0.000000,0.840000,0.880000,0.941501,,"Saint-Gobain Solar Gard LLC","Stainless Steel 35",11251631,"#",256,1510863147,0,0.428662,0.426311,0
233,"SS35-8_3ww.bsf","IGDB v16.3",1,0,3.175000,0.380078,0.156905,0.129700,0.389895,0.163757,0.131942,0.000000,0.840000,0.880000,0.808237,,"Saint-Gobain Solar Gard LLC","8 Mil Stainless Steel 35",10856616,"#",256,1510863147,0,0.389895,0.380078,0
234,"SS50_3ww.bsf","IGDB v16.3",1,0,3.022600,0.483100,0.133425,0.110787,0.489446,0.137186,0.111942,0.000000,0.840000,0.890000,0.941501,,"Saint-Gobain Solar Gard LLC","Stainless Steel 50",11975354,"#",256,1510863147,0,0.489446,0.483100,0
235,"SS50-4_3ww.bsf","IGDB v16.3",1,0,3.073400,0.465620,0.134073,0.109942,0.475069,0.138697,0.111036,0.000000,0.840000,0.900000,0.891311,,"Saint-Gobain Solar Gard LLC","4 Mil Stainless Steel 50",11843512,"#",256,1510863147,0,0.475069,0.465620,0
236,"SS50-8_3ww.bsf","IGDB v16.3",1,0,3.175000,0.435690,0.130466,0.109398,0.443561,0.139208,0.110757,0.000000,0.840000,0.880000,0.808237,,"Saint-Gobain Solar Gard LLC","8 Mil Stainless Steel 50",11383475,"#",256,1510863147,0,0.443561,0.435690,0
237,"TV30_3.bsf","IGDB v17.4",1,0,3.251000,0.273567,0.314977,0.326551,0.313552,0.224389,0.129296,0.000000,0.840000,0.750000,0.965731,,"Saint-Gobain Solar Gard LLC","TrueVue 30",10132368,"#",256,1510863165,0,0.313552,0.273567,0
238,"LX40_3.bsf","IGDB v18.2",1,0,3.276600,0.273624,0.298908,0.394307,0.420222,0.058836,0.066159,0.000000,0.840000,0.750000,0.950000,,"Saint-Gobain Solar Gard LLC","LX40",10596521,"#",256,1510863167,0,0.420222,0.273624,0
239,"St20_3ww.bsf","IGDB v16.3",1,0,3.022600,0.158993,0.592373,0.560867,0.229277,0.467830,0.421533,0.000000,0.840000,0.670000,0.941501,,"Saint-Gobain Solar Gard LLC","Sterling 20",9340539,"#",256,1510863148,0,0.229277,0.158993,0
240,"St40_3ww.bsf","IGDB v16.3",1,0,3.022600,0.302363,0.470244,0.442939,0.419269,0.339110,0.299333,0.000000,0.840000,0.680000,0.941501,,"Saint-Gobain Solar Gard LLC","Sterling 40",11972772,"#",256,1510863148,0,0.419269,0.302363,0
241,"SPSX50OSW.bsf","IGDB v47.0",1,0,3.251200,0.358204,0.327302,0.264171,0.477039,0.274456,0.249891,0.000000,0.761641,0.840000,0.965731,,"Saint-Gobain Solar Gard LLC","Sentinel Plus SX 50 OSW",12696237,"#",256,1510863228,0,0.477039,0.358204,0
242,"St50_3ww.bsf","IGDB v16.3",1,0,3.022600,0.381368,0.392165,0.374861,0.501883,0.267220,0.239006,0.000000,0.840000,0.690000,0.941501,,"Saint-Gobain Solar Gard LLC","Sterling 50",12762805,"#",256,1510863148,0,0.501883,0.381368,0
243,"H80_3.bsf","IGDB v47.0",1,0,3.276600,0.540024,0.250703,0.293783,0.800481,0.091541,0.098100,0.000000,0.840000,0.748255,0.950154,,"Saint-Gobain Solar Gard LLC","Hilite 80",14739685,"#",256,1510863228,0,0.800481,0.540024,0
244,"St60_3.bsf","IGDB v16.3",1,0,3.251200,0.494433,0.236972,0.254728,0.636599,0.176517,0.162397,0.000000,0.840000,0.762000,0.965000,,"Saint-Gobain Solar Gard LLC","Sterling 60",13750988,"#",256,1510863148,0,0.636599,0.494433,0
246,"St70_3.bsf","IGDB v16.3",1,0,3.251200,0.608052,0.174369,0.186977,0.746583,0.128253,0.120303,0.000000,0.840000,0.804000,0.965000,,"Saint-Gobain Solar Gard LLC","Sterling 70",14606813,"#",256,1510863149,0,0.746583,0.608052,0
247,"H55_3.bsf","IGDB v47.0",1,0,3.276600,0.338786,0.301295,0.390464,0.591575,0.078637,0.083065,0.000000,0.840000,0.735313,0.950154,,"Saint-Gobain Solar Gard LLC","Hilite 55",12700872,"#",256,1510863227,0,0.591575,0.338786,0
248,"SlGr50_3.bsf","IGDB v16.3",1,0,3.251200,0.357025,0.272772,0.291091,0.475175,0.254409,0.242550,0.000000,0.840000,0.817000,0.965000,,"Saint-Gobain Solar Gard LLC","Slate 50",12827310,"#",256,1510863145,0,0.475175,0.357025,0
249,"H25_3.bsf","IGDB v47.0",1,0,3.276600,0.194089,0.275967,0.402336,0.227909,0.056042,0.059385,0.000000,0.840000,0.733863,0.950154,,"Saint-Gobain Solar Gard LLC","Hilite 25",7964287,"#",256,1510863227,0,0.227909,0.194089,0
250,"Sl40-8_3.bsf","IGDB v16.3",1,0,3.416300,0.356108,0.266604,0.200069,0.454701,0.207153,0.132312,0.000000,0.840000,0.830000,0.871000,,"Saint-Gobain Solar Gard LLC","8 Mil Slate 40",11842993,"#",256,1510863145,0,0.454701,0.356108,0
251,"H15_3.bsf","IGDB v47.0",1,0,3.276600,0.166801,0.228794,0.335333,0.119905,0.053697,0.054618,0.000000,0.840000,0.732811,0.950154,,"Saint-Gobain Solar Gard LLC","Hilite 15",5727326,"#",256,1510863228,0,0.119905,0.166801,0
252,"CX60_3.bsf","IGDB v47.0",1,0,3.251200,0.500518,0.115688,0.097066,0.613489,0.110940,0.087530,0.000000,0.840000,0.889105,0.965731,,"Saint-Gobain Solar Gard LLC","CX 60",12898252,"#",256,1510863228,0,0.613489,0.500518,0
259,"GSG10_3.bsf","IGDB v16.3",1,0,3.251200,0.110472,0.277665,0.310250,0.049341,0.106813,0.099949,0.000000,0.840000,0.827000,0.965000,,"Saint-Gobain Solar Gard LLC","Grey/Silver/Grey 10",4669753,"#",256,1510863140,0,0.049341,0.110472,0
261,"QSQ20_3.bsf","IGDB v16.3",1,0,3.251200,0.216802,0.105215,0.127223,0.235052,0.101820,0.124989,0.000000,0.840000,0.913000,0.965000,,"Saint-Gobain Solar Gard LLC","Quantum/Silver/Quantum 20",8553862,"#",256,1510863141,0,0.235052,0.216802,0
262,"QSQ10_3.bsf","IGDB v16.3",1,0,3.251200,0.074277,0.220657,0.289703,0.095825,0.222120,0.253267,0.000000,0.840000,0.910000,0.965000,,"Saint-Gobain Solar Gard LLC","Quantum/Silver/Quantum 10",6248784,"#",256,1510863141,0,0.095825,0.074277,0
263,"QSQ10-4_3.bsf","IGDB v16.3",1,0,3.302000,0.081242,0.222344,0.281029,0.103466,0.228220,0.249447,0.000000,0.840000,0.871000,0.933000,,"Saint-Gobain Solar Gard LLC","4 Mil Quantum/Silver/Quantum 10",6708307,"#",256,1510863141,0,0.103466,0.081242,0
264,"Clr-2-_3.bsf","IGDB v16.3",1,0,3.251200,0.810613,0.089704,0.090507,0.881569,0.098931,0.098945,0.000000,0.840000,0.952000,0.965731,,"Saint-Gobain Solar Gard LLC","2 Mil Clear",15659760,"#",256,1510863138,0,0.881569,0.810613,0
265,"Clr-4_3.bsf","IGDB v16.3",1,0,3.302000,0.803417,0.092908,0.094716,0.879259,0.103417,0.103667,0.000000,0.840000,0.956000,0.932847,,"Saint-Gobain Solar Gard LLC","4 Mil Clear",15659759,"#",256,1510863138,0,0.879259,0.803417,0
266,"Clr-7_3.bsf","IGDB v16.3",1,0,3.378200,0.802127,0.090683,0.092631,0.879736,0.101989,0.102189,0.000000,0.840000,0.956000,0.891311,,"Saint-Gobain Solar Gard LLC","7 Mil Clear",15594224,"#",256,1510863138,0,0.879736,0.802127,0
267,"Clr-8_3.bsf","IGDB v16.3",1,0,3.403600,0.790800,0.094807,0.097646,0.867212,0.105884,0.106393,0.000000,0.840000,0.955000,0.877465,,"Saint-Gobain Solar Gard LLC","8 Mil Clear",15528175,"#",256,1510863138,0,0.867212,0.790800,0
268,"Clr-10_3.bsf","IGDB v16.3",1,0,3.454400,0.800189,0.101883,0.105422,0.868023,0.112961,0.115260,0.000000,0.840000,0.955000,0.854966,,"Saint-Gobain Solar Gard LLC","10 Mil Clear",15462639,"#",256,1510863137,0,0.868023,0.800189,0
269,"Clr-11_3.bsf","IGDB v16.3",1,0,3.479800,0.790294,0.099976,0.102179,0.871586,0.112351,0.113094,0.000000,0.840000,0.956000,0.842851,,"Saint-Gobain Solar Gard LLC","11 Mil Clear",15528431,"#",256,1510863137,0,0.871586,0.790294,0
270,"Clr-14_3.bsf","IGDB v16.3",1,0,3.556000,0.778883,0.105601,0.109756,0.860067,0.122430,0.121706,0.000000,0.840000,0.939000,0.811000,,"Saint-Gobain Solar Gard LLC","14 Mil Clear",15331310,"#",256,1510863137,0,0.860067,0.778883,0
271,"GG-4_3.bsf","IGDB v16.3",1,0,3.302000,0.802410,0.091364,0.090067,0.875691,0.099401,0.099138,0.000000,0.953000,0.840000,0.932847,,"Saint-Gobain Solar Gard LLC","4 Mil Graffitigard",15593967,"#",256,1510863139,0,0.875691,0.802410,0
272,"GG-6_3.bsf","IGDB v16.3",1,0,3.352800,0.812377,0.093969,0.091542,0.877222,0.102895,0.102764,0.000000,0.954000,0.840000,0.905156,,"Saint-Gobain Solar Gard LLC","6 Mil Graffitigard",15528432,"#",256,1510863139,0,0.877222,0.812377,0
273,"GG-7_3.bsf","IGDB v16.3",1,0,3.378200,0.814941,0.092123,0.090621,0.882999,0.100174,0.099641,0.000000,0.954000,0.840000,0.891311,,"Saint-Gobain Solar Gard LLC","7 Mil Graffitigard",15594225,"#",256,1510863139,0,0.882999,0.814941,0
274,"BlkOpq_3.bsf","IGDB v16.3",1,0,3.276600,0.000348,0.055495,0.068692,0.000086,0.058850,0.070178,0.000000,0.840000,0.929000,0.949000,,"Saint-Gobain Solar Gard LLC","Black Opaque",0,"#",256,1510863136,0,0.000086,0.000348,0
275,"CX50_3.bsf","IGDB v47.0",1,0,3.251200,0.386286,0.150990,0.142028,0.505702,0.131678,0.106553,0.000000,0.840000,0.863097,0.965731,,"Saint-Gobain Solar Gard LLC","CX 50",11910841,"#",256,1510863228,0,0.505702,0.386286,0
276,"CX35_3.bsf","IGDB v47.0",1,0,3.251200,0.260641,0.211827,0.237654,0.371654,0.167955,0.154289,0.000000,0.840000,0.815979,0.965731,,"Saint-Gobain Solar Gard LLC","CX 35",10659486,"#",256,1510863229,0,0.371654,0.260641,0
281,"Clr-4-OSW_3.bsf","IGDB v16.3",1,0,3.302000,0.819377,0.095787,0.094885,0.886444,0.105142,0.104775,0.000000,0.954000,0.840000,0.932847,,"Saint-Gobain Solar Gard LLC","4 Mil Clear OSW-SRX",15659761,"#",256,1510863138,0,0.886444,0.819377,0
282,"SILAG50LE_3.bsf","IGDB v18.2",1,0,3.251000,0.352565,0.295617,0.405807,0.510046,0.237458,0.270435,0.000000,0.840000,0.370000,0.940000,,"Saint-Gobain Solar Gard LLC","Silver AG 50 Low E",12828853,"#",256,1510863167,0,0.510046,0.352565,0
283,"LX70_3.bsf","IGDB v16.3",1,0,3.276600,0.368202,0.352820,0.415253,0.720934,0.088413,0.088022,0.000000,0.840000,0.770000,0.950154,,"Saint-Gobain Solar Gard LLC","LX70",13688538,"#",256,1510863140,0,0.720934,0.368202,0
284,"LX70-8_3.bsf","IGDB v16.3",1,0,3.403600,0.381391,0.315832,0.403325,0.722093,0.094699,0.096459,0.000000,0.840000,0.790000,0.878000,,"Saint-Gobain Solar Gard LLC","8 Mil LX70",13885147,"#",256,1510863140,0,0.722093,0.381391,0
285,"Sil20-Sentinel OSW_3.bsf","IGDB v17.1",1,0,3.251200,0.115391,0.639492,0.587029,0.158858,0.613686,0.578722,0.000000,0.760000,0.840000,0.945110,,"Saint-Gobain Solar Gard LLC","Sentinel Silver 20 OSW",8221028,"#",256,1510863157,0,0.158858,0.115391,0
286,"Sil35-Sentinel OSW_3.bsf","IGDB v17.1",1,0,3.251200,0.254859,0.462628,0.409755,0.337934,0.408838,0.370283,0.000000,0.780000,0.840000,0.945110,,"Saint-Gobain Solar Gard LLC","Sentinel Silver 35 OSW",11182226,"#",256,1510863157,0,0.337934,0.254859,0
287,"Clr-4-Sentinel OSW_3.bsf","IGDB v17.1",1,0,3.302000,0.810325,0.086617,0.085704,0.888438,0.095535,0.095180,0.000000,0.900000,0.840000,0.932847,,"Saint-Gobain Solar Gard LLC","Sentinel 4 Mil Clear OSW",15594481,"#",256,1510863157,0,0.888438,0.810325,0
288,"ECX70_3.bsf","IGDB v32.0",1,0,3.276600,0.431974,0.277543,0.313411,0.678253,0.125700,0.036842,0.000000,0.840000,0.092284,0.950154,,"Saint-Gobain Solar Gard LLC","Ecolux 70",12572382,"#",256,1510863196,0,0.678253,0.431974,0
289,"H15-2.bsf","IGDB v68.0",1,0,3.251200,0.137072,0.256794,0.401089,0.109675,0.049070,0.051787,0.000000,0.840000,0.648946,0.965731,,"Saint-Gobain Solar Gard LLC","2 mil Hilite 15",5463900,"#",256,1586299514,0,0.109675,0.137072,0
290,"H25-2.bsf","IGDB v68.0",1,0,3.251200,0.182909,0.277762,0.395249,0.208665,0.054786,0.053700,0.000000,0.840000,0.649036,0.965731,,"Saint-Gobain Solar Gard LLC","2 mil Hilite 25",7569533,"#",256,1586299514,0,0.208665,0.182909,0
291,"H40-2.bsf","IGDB v68.0",1,0,3.251200,0.258956,0.304189,0.403939,0.403501,0.060442,0.059506,0.000000,0.840000,0.645048,0.965731,,"Saint-Gobain Solar Gard LLC","2 mil Hilite 40",10530214,"#",256,1586299514,0,0.403501,0.258956,0
292,"H55-2.bsf","IGDB v68.0",1,0,3.251200,0.315009,0.322267,0.404969,0.572030,0.067783,0.067909,0.000000,0.840000,0.645629,0.965731,,"Saint-Gobain Solar Gard LLC","2 mil Hilite 55",12569028,"#",256,1586299514,0,0.572030,0.315009,0
293,"H70-2.bsf","IGDB v68.0",1,0,3.251200,0.366523,0.330976,0.403572,0.711855,0.083623,0.081053,0.000000,0.840000,0.635557,0.965731,,"Saint-Gobain Solar Gard LLC","2 mil Hilite 70",13622744,"#",256,1586299513,0,0.711855,0.366523,0
294,"LX70-2.bsf","IGDB v68.0",1,0,3.251200,0.366523,0.330976,0.403572,0.711855,0.083623,0.081053,0.000000,0.840000,0.635557,0.965731,,"Saint-Gobain Solar Gard LLC","2 mil LX 70",13622744,"#",256,1586299514,0,0.711855,0.366523,0
295,"LX40-2.bsf","IGDB v68.0",1,0,3.251200,0.258956,0.304189,0.403939,0.403501,0.060442,0.059506,0.000000,0.840000,0.645048,0.965731,,"Saint-Gobain Solar Gard LLC","2 mil LX 40",10530214,"#",256,1586299513,0,0.403501,0.258956,0
400,"Tintex_5.vto","IGDB v46.0",1,0,4.775000,0.495260,0.055966,0.057956,0.780470,0.073207,0.074405,0.000000,0.840000,0.840000,1.000000,,"Vitro","Tintex®",14805463,"",256,1510862572,0,0.780470,0.495260,0
401,"Tintex_6.vto","IGDB v46.0",1,0,5.686000,0.446743,0.053496,0.055511,0.755386,0.071233,0.072662,0.000000,0.840000,0.840000,1.000000,,"Vitro","Tintex®",14608082,"#",256,1510862575,0,0.755386,0.446743,0
402,"Tintex_8.vto","IGDB v46.0",1,0,7.988000,0.366515,0.051282,0.053678,0.697318,0.067834,0.069648,0.000000,0.840000,0.840000,1.000000,,"Vitro","Tintex®",14082245,"#",256,1510862575,0,0.697318,0.366515,0
403,"Tintex_4.vto","IGDB v46.0",1,0,4.004000,0.538785,0.057611,0.059331,0.798587,0.074557,0.075477,0.000000,0.840000,0.840000,1.000000,,"Vitro","Tintex®",15002588,"#",256,1510862572,0,0.798587,0.538785,0
404,"Tintex_10.vto","IGDB v46.0",1,0,9.457000,0.327495,0.049380,0.051605,0.667854,0.064654,0.066824,0.000000,0.840000,0.840000,1.000000,,"Vitro","Tintex®",13753789,"#",256,1510862571,0,0.667854,0.327495,0
405,"Tintex_2.vto","IGDB v46.0",1,0,2.305000,0.660586,0.063756,0.064999,0.844419,0.078022,0.078476,0.000000,0.840000,0.840000,1.000000,,"Vitro","Tintex®",15396838,"#",256,1510862572,0,0.844419,0.660586,0
406,"Tintex_3.vto","IGDB v46.0",1,0,3.250000,0.589606,0.059670,0.061155,0.819852,0.075586,0.076154,0.000000,0.840000,0.840000,1.000000,,"Vitro","Tintex®",15199712,"#",256,1510862572,0,0.819852,0.589606,0
407,"ClearFloatGlass_10.vto","IGDB v46.0",1,0,9.291000,0.694695,0.067667,0.069823,0.853457,0.082072,0.082958,0.000000,0.840000,0.840000,1.000000,,"Vitro","Clear Float Glass",15462632,"#",256,1510862574,0,0.853457,0.694695,0
408,"ClearFloatGlass_12.vto","IGDB v46.0",1,0,12.366000,0.630273,0.064197,0.067370,0.830047,0.080877,0.082135,0.000000,0.840000,0.840000,1.000000,,"Vitro","Clear Float Glass",15265506,"#",256,1510862574,0,0.830047,0.630273,0
409,"ClearFloatGlass_16.vto","IGDB v46.0",1,0,15.917000,0.586560,0.059135,0.061298,0.810217,0.074881,0.075957,0.000000,0.840000,0.840000,1.000000,,"Vitro","Clear Float Glass",15133918,"#",256,1510862573,0,0.810217,0.586560,0
410,"ClearFloatGlass_19.vto","IGDB v46.0",1,0,19.278000,0.545772,0.057492,0.059744,0.794251,0.074221,0.075940,0.000000,0.840000,0.840000,1.000000,,"Vitro","Clear Float Glass",15002330,"#",256,1510862575,0,0.794251,0.545772,0
411,"ClearFloatGlass_2.vto","IGDB v46.0",1,0,2.236000,0.855532,0.077394,0.077995,0.900837,0.083840,0.084480,0.000000,0.840000,0.840000,1.000000,,"Vitro","Clear Float Glass",15856882,"#",256,1510862576,0,0.900837,0.855532,0
412,"ClearFloatGlass_3.vto","IGDB v46.0",1,0,3.004000,0.837530,0.077291,0.077699,0.896101,0.085223,0.085600,0.000000,0.840000,0.840000,1.000000,,"Vitro","Clear Float Glass",15856881,"#",256,1510862575,0,0.896101,0.837530,0
413,"ClearFloatGlass_4.vto","IGDB v46.0",1,0,3.983000,0.812848,0.074397,0.074761,0.889759,0.083498,0.083505,0.000000,0.840000,0.840000,1.000000,,"Vitro","Clear Float Glass",15791088,"#",256,1510862575,0,0.889759,0.812848,0
414,"ClearFloatGlass_5.vto","IGDB v46.0",1,0,4.714000,0.795406,0.073018,0.074096,0.883749,0.082717,0.083082,0.000000,0.840000,0.840000,1.000000,,"Vitro","Clear Float Glass",15725550,"#",256,1510862575,0,0.883749,0.795406,0
415,"ClearFloatGlass_6.vto","IGDB v46.0",1,0,5.775000,0.771731,0.072727,0.074296,0.877633,0.084313,0.084973,0.000000,0.840000,0.840000,1.000000,,"Vitro","Clear Float Glass",15659757,"#",256,1510862574,0,0.877633,0.771731,0
416,"ClearFloatGlass_8.vto","IGDB v46.0",1,0,7.818000,0.723815,0.069447,0.071259,0.862080,0.082823,0.083564,0.000000,0.840000,0.840000,1.000000,,"Vitro","Clear Float Glass",15528426,"#",256,1510862574,0,0.862080,0.723815,0
417,"FPlus_3.vto","IGDB v46.0",1,0,3.296000,0.201216,0.044225,0.047724,0.241996,0.045870,0.049468,0.000000,0.840000,0.840000,1.000000,,"Vitro","Filtraplus®",8554626,"#",256,1510862572,0,0.241996,0.201216,0
418,"FPlus_4.vto","IGDB v46.0",1,0,4.066000,0.145570,0.042912,0.046044,0.167998,0.044096,0.047748,0.000000,0.840000,0.840000,1.000000,,"Vitro","Filtraplus®",7107439,"#",256,1510862572,0,0.167998,0.145570,0
419,"FPlus_5.vto","IGDB v46.0",1,0,4.867000,0.110899,0.042674,0.046862,0.118695,0.043902,0.049166,0.000000,0.840000,0.840000,1.000000,,"Vitro","Filtraplus®",5923168,"#",256,1510862572,0,0.118695,0.110899,0
420,"FPlus_6.vto","IGDB v46.0",1,0,5.675000,0.074592,0.042644,0.045931,0.082651,0.043723,0.048101,0.000000,0.840000,0.840000,1.000000,,"Vitro","Filtraplus®",4936272,"#",256,1510862571,0,0.082651,0.074592,0
421,"TintexPlus_2.vto","IGDB v46.0",1,0,2.301000,0.564731,0.058322,0.059563,0.803744,0.074428,0.074978,0.000000,0.840000,0.840000,1.000000,,"Vitro","Tintex Plus®",14937055,"#",256,1510862573,0,0.803744,0.564731,0
422,"TintexPlus_3.vto","IGDB v46.0",1,0,3.337000,0.471760,0.054422,0.056194,0.757419,0.071041,0.072138,0.000000,0.840000,0.840000,1.000000,,"Vitro","Tintex Plus®",14477013,"#",256,1510862575,0,0.757419,0.471760,0
424,"TintexPlus_5.vto","IGDB v46.0",1,0,4.795000,0.376642,0.051773,0.054145,0.698212,0.068609,0.070471,0.000000,0.840000,0.840000,1.000000,,"Vitro","Tintex Plus®",13950920,"#",256,1510862575,0,0.698212,0.376642,0
425,"TintexPlus_6.vto","IGDB v46.0",1,0,5.779000,0.326715,0.050310,0.052376,0.655560,0.066198,0.068654,0.000000,0.840000,0.840000,1.000000,,"Vitro","Tintex Plus®",13490879,"#",256,1510862575,0,0.655560,0.326715,0
426,"Cristazul_4.vto","IGDB v46.0",1,0,4.036000,0.526263,0.056161,0.058497,0.630309,0.063838,0.065964,0.000000,0.840000,0.840000,1.000000,,"Vitro","Cristazul®",14472384,"#",256,1510862574,0,0.630309,0.526263,0
427,"Cristazul_10.vto","IGDB v46.0",1,0,9.456000,0.279272,0.047020,0.050158,0.393470,0.052145,0.056212,0.000000,0.840000,0.840000,1.000000,,"Vitro","Cristazul®",12955783,"#",256,1510862574,0,0.393470,0.279272,0
428,"Cristazul_5.vto","IGDB v46.0",1,0,4.813000,0.482223,0.054280,0.056807,0.599949,0.062089,0.064395,0.000000,0.840000,0.840000,1.000000,,"Vitro","Cristazul®",14406071,"#",256,1510862574,0,0.599949,0.482223,0
429,"Cristazul_8.vto","IGDB v46.0",1,0,7.789000,0.338927,0.049234,0.052505,0.453828,0.055019,0.059556,0.000000,0.840000,0.840000,1.000000,,"Vitro","Cristazul®",13417111,"#",256,1510862573,0,0.453828,0.338927,0
430,"Cristazul_6.vto","IGDB v46.0",1,0,5.708000,0.436504,0.052331,0.055453,0.551089,0.059838,0.062688,0.000000,0.840000,0.840000,1.000000,,"Vitro","Cristazul®",14076334,"#",256,1510862573,0,0.551089,0.436504,0
431,"Filtrasol_41.vto","IGDB v46.0",1,0,4.067000,0.542930,0.056255,0.057867,0.553517,0.057795,0.060096,0.000000,0.840000,0.840000,1.000000,,"Vitro","Filtrasol®",13026500,"#",256,1510862572,0,0.553517,0.542930,0
432,"Filtrasol_5.vto","IGDB v46.0",1,0,4.657000,0.508169,0.054298,0.056401,0.518958,0.056207,0.058594,0.000000,0.840000,0.840000,1.000000,,"Vitro","Filtrasol®",12697278,"#",256,1510862573,0,0.518958,0.508169,0
433,"Filtrasol_6.vto","IGDB v46.0",1,0,5.672000,0.440307,0.050773,0.053200,0.451854,0.052439,0.055239,0.000000,0.840000,0.840000,1.000000,,"Vitro","Filtrasol®",11973555,"#",256,1510862571,0,0.451854,0.440307,0
434,"Filtrasol_4.vto","IGDB v46.0",1,0,3.816000,0.559148,0.057548,0.059168,0.573787,0.059672,0.062194,0.000000,0.840000,0.840000,1.000000,,"Vitro","Filtrasol®",13223879,"#",256,1510862572,0,0.573787,0.559148,0
435,"Filtrasol_10.vto","IGDB v46.0",1,0,9.633000,0.280690,0.045742,0.047357,0.280802,0.046475,0.049011,0.000000,0.840000,0.840000,1.000000,,"Vitro","Filtrasol®",9801872,"#",256,1510862574,0,0.280802,0.280690,0
436,"Filtrasol_3.vto","IGDB v46.0",1,0,2.913000,0.629029,0.061922,0.063709,0.634628,0.063879,0.065753,0.000000,0.840000,0.840000,1.000000,,"Vitro","Filtrasol®",13816272,"#",256,1510862573,0,0.634628,0.629029,0
437,"Filtrasol_32.vto","IGDB v46.0",1,0,3.171000,0.607131,0.060776,0.062600,0.610927,0.062638,0.064601,0.000000,0.840000,0.840000,1.000000,,"Vitro","Filtrasol®",13553101,"#",256,1510862573,0,0.610927,0.607131,0
438,"Filtrasol_8.vto","IGDB v46.0",1,0,8.139000,0.332372,0.047435,0.048964,0.337497,0.048163,0.050586,0.000000,0.840000,0.840000,1.000000,,"Vitro","Filtrasol®",10591645,"#",256,1510862571,0,0.337497,0.332372,0
439,"Vitrosol_5.vto","IGDB v46.0",1,0,4.760000,0.552774,0.057229,0.059409,0.570479,0.059588,0.061873,0.000000,0.840000,0.840000,1.000000,,"Vitro","Vitrosol®",12371151,"#",256,1510862571,0,0.570479,0.552774,0
440,"Vitrosol_6.vto","IGDB v46.0",1,0,5.655000,0.505244,0.055209,0.057776,0.525375,0.057653,0.060622,0.000000,0.840000,0.840000,1.000000,,"Vitro","Vitrosol®",11910601,"#",256,1510862571,0,0.525375,0.505244,0
441,"Vitrosol_8.vto","IGDB v46.0",1,0,7.705000,0.399005,0.049052,0.051359,0.424263,0.051681,0.054271,0.000000,0.840000,0.840000,1.000000,,"Vitro","Vitrosol®",10463930,"#",256,1510862571,0,0.424263,0.399005,0
442,"Vitrosol_4.vto","IGDB v46.0",1,0,4.022000,0.596762,0.059672,0.062000,0.613639,0.062109,0.064156,0.000000,0.840000,0.840000,1.000000,,"Vitro","Vitrosol®",12897237,"#",256,1510862570,0,0.613639,0.596762,0
443,"Vitrosol_10.vto","IGDB v46.0",1,0,9.373000,0.344816,0.048746,0.046646,0.364962,0.050892,0.048394,0.000000,0.840000,0.840000,1.000000,,"Vitro","Vitrosol®",9674416,"#",256,1510862574,0,0.364962,0.344816,0
444,"Vitrosol_3.vto","IGDB v46.0",1,0,3.020000,0.666227,0.064712,0.066072,0.682200,0.067525,0.069091,0.000000,0.840000,0.840000,1.000000,,"Vitro","Vitrosol®",13686493,"#",256,1510862571,0,0.682200,0.666227,0
445,"Vitrosol_32.vto","IGDB v46.0",1,0,3.252000,0.650096,0.062826,0.064609,0.667413,0.065567,0.067368,0.000000,0.840000,0.840000,1.000000,,"Vitro","Vitrosol®",13489371,"#",256,1510862570,0,0.667413,0.650096,0
