Repository: aegis1980/glass-explore

# Glass Explore

(c)2026 Jon Robinson. All Rights Reserved.

Glass Explore is a Dash web app for exploring architectural glazing products from the International Glazing Database (IGDB). It lets you pick glass products, build a simple insulated glass unit, and calculate optical and thermal properties using `pywincalc`.

The app currently focuses on the `Energy` page:

- search and filter IGDB glass products
- plot solar transmittance, visible transmittance, and colour spaces
- build a double-glazing unit with a coated lite, gas gap, and clear/ultraclear lite
- calculate U-value, SHGC or solar factor, visible transmittance, reflectance, and transmitted/reflected colours

File: data/igdb.csv (part 2 of 38)
"ID","Name","Source","SpectralData","AngularFunction","Thickness","Tsol","Rsol1","Rsol2","Tvis","Rvis1","Rvis2","Tir","emis1","emis2","Conductivity","Comment","Manufacturer","ProductName","Color","Certification","Status","Timestamp","Specularity","Tvis2","Tsol2","MaterialID"
446,"Klare_4.vto","IGDB v70.0",1,0,3.921000,0.838039,0.078472,0.079076,0.896044,0.085972,0.086123,0.000000,0.837000,0.837000,1.000000,,"Vitro","Klare®",15856881,"#",256,1586299418,0,0.896044,0.838039,0
447,"Klare_6.vto","IGDB v70.0",1,0,5.680000,0.817921,0.076972,0.077905,0.888482,0.085310,0.085670,0.000000,0.837000,0.837000,1.000000,,"Vitro","Klare®",15791088,"#",256,1586299418,0,0.888482,0.817921,0
448,"Klare_10.vto","IGDB v70.0",1,0,9.941000,0.761161,0.073190,0.075177,0.873533,0.084737,0.085335,0.000000,0.837000,0.837000,1.000000,,"Vitro","Klare®",15659756,"#",256,1586299419,0,0.873533,0.761161,0
449,"Klare_12.vto","IGDB v70.0",1,0,12.230000,0.723340,0.068813,0.071423,0.862761,0.081742,0.082568,0.000000,0.837000,0.837000,1.000000,,"Vitro","Klare®",15593962,"#",256,1586299419,0,0.862761,0.723340,0
450,"AP8_Clear6.vto","IGDB v70.0",1,0,5.798000,0.078712,0.298611,0.511897,0.090447,0.373696,0.480376,0.000000,0.840000,0.394043,1.000000,,"Vitro","Reflectasol® AP8 on Clear",5461332,"#",256,1586299494,0,0.090447,0.078712,0
451,"Pyrosol_Clear6.vto","IGDB v70.0",1,0,5.775000,0.439977,0.276602,0.362427,0.334618,0.453036,0.519942,0.000000,0.840000,0.850046,1.000000,,"Vitro","Pyrosol®| Clear",8100013,"#",256,1586299494,0,0.334618,0.439977,0
452,"Solar Reflect 8 on Klare.vto","IGDB v74.0",1,0,5.892800,0.074666,0.341222,0.434025,0.090729,0.405685,0.344034,0.000000,0.837000,0.292520,1.000000,,"Vitro","Solar Reflect® 8 on Klare",5461587,"#",256,1641409402,0,0.090729,0.074666,0
453,"Solar Reflect 8 on Tintex.vto","IGDB v74.0",1,0,5.664200,0.035127,0.172001,0.466539,0.062354,0.322330,0.374068,0.000000,0.840000,0.263940,1.000000,,"Vitro","Solar Reflect® 8 on Tintex",4409409,"#",256,1641409402,0,0.062354,0.035127,0
454,"Solar Reflect 20 on Klare.vto","IGDB v74.0",1,0,5.895300,0.169986,0.239535,0.337359,0.204877,0.296143,0.288072,0.000000,0.837000,0.490514,1.000000,,"Vitro","Solar Reflect® 20 on Klare",8420984,"#",256,1641409401,0,0.204877,0.169986,0
455,"Solar Reflect 20 on Tintex.vto","IGDB v74.0",1,0,5.699800,0.098365,0.132445,0.343739,0.170875,0.245496,0.297061,0.000000,0.840000,0.561531,1.000000,,"Vitro","Solar Reflect® 20 on Tintex",7698023,"#",256,1641409401,0,0.170875,0.098365,0
456,"Solar Reflect 36 on Klare.vto","IGDB v74.0",1,0,5.857200,0.320115,0.156208,0.220870,0.361265,0.209929,0.200059,0.000000,0.837000,0.746255,1.000000,,"Vitro","Solar Reflect® 36 on Klare",10724255,"#",256,1641409401,0,0.361265,0.320115,0
457,"Solar Reflect 36 on Tintex.vto","IGDB v74.0",1,0,5.709900,0.181945,0.094817,0.231032,0.299895,0.163908,0.221073,0.000000,0.840000,0.749439,1.000000,,"Vitro","Solar Reflect® 36 on Tintex",9672842,"#",256,1641409402,0,0.299895,0.181945,0
458,"Lumax51_Clear_6.vto","IGDB v78.0",1,0,5.672000,0.412037,0.120101,0.128526,0.502290,0.171181,0.083324,0.000000,0.840000,0.711274,1.000000,,"Vitro","Lumax® 51 on Clear",12631733,"#",256,1641409424,0,0.502290,0.412037,0
459,"Lumax68_Clear_6.vto","IGDB v78.0",1,0,5.664000,0.594237,0.118041,0.122302,0.665269,0.174501,0.134624,0.000000,0.840000,0.822998,1.000000,,"Vitro","Lumax® 68 on Clear",13883090,"#",256,1641409424,0,0.665269,0.594237,0
460,"ReflectasolAB10_Clear.vto","IGDB v79.0",1,0,5.671000,0.090903,0.256893,0.457566,0.113462,0.298683,0.411599,0.000000,0.840000,0.478770,1.000000,,"Vitro","Reflectasol® AB10 on Clear",6119515,"#",256,1641409428,0,0.113462,0.090903,0
872,"PureVision-2.CIG","IGDB v85.0",1,0,2.290000,0.888966,0.083427,0.083427,0.911251,0.083845,0.083845,0.000000,0.840000,0.840000,1.000000,,"Cardinal Glass Industries","PureVision - 2.2mm (AGC NA)",15988212,"#",256,1657950488,0,0.911251,0.888966,0
873,"PureVision-3.CIG","IGDB v85.0",1,0,3.120000,0.880131,0.082678,0.082494,0.909627,0.083695,0.083749,0.000000,0.840000,0.840000,1.000000,,"Cardinal Glass Industries","PureVision - 3mm (AGC NA)",15988212,"#",256,1657950489,0,0.909627,0.880131,0
874,"PureVision-4.CIG","IGDB v85.0",1,0,3.860000,0.871790,0.081916,0.081635,0.908171,0.083523,0.083448,0.000000,0.840000,0.840000,1.000000,,"Cardinal Glass Industries","PureVision - 4mm (AGC NA)",15922675,"#",256,1657950489,0,0.908171,0.871790,0
875,"PureVision-5.CIG","IGDB v85.0",1,0,4.700000,0.863025,0.081193,0.081193,0.906514,0.083377,0.083377,0.000000,0.840000,0.840000,1.000000,,"Cardinal Glass Industries","PureVision - 5mm (AGC NA)",15922675,"#",256,1657950489,0,0.906514,0.863025,0
876,"PureVision-6.CIG","IGDB v85.0",1,0,5.660000,0.853537,0.080047,0.079698,0.905303,0.082818,0.082776,0.000000,0.840000,0.840000,1.000000,,"Cardinal Glass Industries","PureVision - 6mm (AGC NA)",15922675,"#",256,1657950489,0,0.905303,0.853537,0
877,"PureVision-8.CIG","IGDB v85.0",1,0,7.870000,0.831568,0.078319,0.078319,0.901073,0.082455,0.082455,0.000000,0.840000,0.840000,1.000000,,"Cardinal Glass Industries","PureVision - 8mm (AGC NA)",15922417,"#",256,1657950489,0,0.901073,0.831568,0
878,"PureVision-10.CIG","IGDB v85.0",1,0,9.500000,0.816012,0.077132,0.077132,0.897976,0.082199,0.082199,0.000000,0.840000,0.840000,1.000000,,"Cardinal Glass Industries","PureVision - 10mm (AGC NA)",15856881,"#",256,1657950489,0,0.897976,0.816012,0
879,"PureVision-12.CIG","IGDB v85.0",1,0,12.140000,0.791772,0.075343,0.075343,0.892993,0.081769,0.081769,0.000000,0.840000,0.840000,1.000000,,"Cardinal Glass Industries","PureVision - 12mm (AGC NA)",15856879,"#",256,1657950489,0,0.892993,0.791772,0
884,"C-P16.CIG","IGDB v85.0",1,0,1.830000,0.882027,0.080750,0.080750,0.910980,0.077750,0.077750,0.000000,0.840000,0.840000,1.000000,,"Cardinal Glass Industries","C_P16 (AGC NA)",15988212,"#",256,1657950489,0,0.910980,0.882027,0
885,"C-SS.CIG","IGDB v85.0",1,0,2.180000,0.875677,0.080114,0.080114,0.909059,0.077149,0.077149,0.000000,0.840000,0.840000,1.000000,,"Cardinal Glass Industries","C_SS (AGC NA)",15988212,"#",256,1657950490,0,0.909059,0.875677,0
886,"C-LAMI.CIG","IGDB v85.0",1,0,2.690000,0.866726,0.079342,0.079342,0.906094,0.076984,0.076984,0.000000,0.840000,0.840000,1.000000,,"Cardinal Glass Industries","C_LAMI (AGC NA)",15922675,"#",256,1657950490,0,0.906094,0.866726,0
887,"C-3.CIG","IGDB v85.0",1,0,3.120000,0.859244,0.078767,0.078197,0.903619,0.077025,0.076643,0.000000,0.840000,0.840000,1.000000,,"Cardinal Glass Industries","C_3 (AGC NA)",15922419,"#",256,1657950490,0,0.903619,0.859244,0
888,"C-4.CIG","IGDB v85.0",1,0,3.960000,0.845025,0.077650,0.077650,0.899129,0.076913,0.076913,0.000000,0.840000,0.840000,1.000000,,"Cardinal Glass Industries","C_4 (AGC NA)",15856882,"#",256,1657950490,0,0.899129,0.845025,0
889,"C-5.CIG","IGDB v85.0",1,0,4.780000,0.831513,0.076486,0.076486,0.894368,0.075982,0.075982,0.000000,0.840000,0.840000,1.000000,,"Cardinal Glass Industries","C_5 (AGC NA)",15791345,"#",256,1657950490,0,0.894368,0.831513,0
890,"C-6.CIG","IGDB v85.0",1,0,5.720000,0.800634,0.069151,0.068724,0.882906,0.076463,0.076258,0.000000,0.840000,0.840000,1.000000,,"Cardinal Glass Industries","C_6 (AGC NA)",15790830,"#",256,1657950490,0,0.882906,0.800634,0
891,"C-8.CIG","IGDB v85.0",1,0,7.870000,0.761051,0.066610,0.066610,0.868883,0.075487,0.075487,0.000000,0.840000,0.840000,1.000000,,"Cardinal Glass Industries","C_8 (AGC NA)",15725036,"#",256,1657950490,0,0.868883,0.761051,0
892,"Clr-10.CIG","IGDB v85.0",1,0,9.500000,0.733171,0.064912,0.064912,0.858686,0.074532,0.074532,0.000000,0.840000,0.840000,1.000000,,"Cardinal Glass Industries","Float Glass - 10mm",15659242,"#",256,1657950490,0,0.858686,0.733171,0
893,"Clr-12.CIG","IGDB v85.0",1,0,12.140000,0.690868,0.062439,0.062439,0.842398,0.073324,0.073324,0.000000,0.840000,0.840000,1.000000,,"Cardinal Glass Industries","Float Glass - 12mm",15527654,"#",256,1657950490,0,0.842398,0.690868,0
894,"Bronze-SS.CIG","IGDB v85.0",1,0,2.290000,0.702523,0.063515,0.063515,0.738793,0.067235,0.067235,0.000000,0.840000,0.840000,1.000000,,"Cardinal Glass Industries","Bronze Float Glass - 2.2mm (AGC NA)",14212836,"#",256,1657950491,0,0.738793,0.702523,0
895,"Bronze-3.CIG","IGDB v85.0",1,0,3.180000,0.634142,0.059467,0.058006,0.679304,0.063249,0.062048,0.000000,0.840000,0.840000,1.000000,,"Cardinal Glass Industries","Bronze Float Glass - 3mm (AGC NA)",13555165,"#",256,1657950491,0,0.679304,0.634142,0
896,"Bronze-4.CIG","IGDB v85.0",1,0,3.900000,0.579598,0.056568,0.056568,0.629709,0.060235,0.060235,0.000000,0.840000,0.840000,1.000000,,"Cardinal Glass Industries","Bronze Float Glass - 4mm (AGC NA)",13029079,"#",256,1657950491,0,0.629709,0.579598,0
897,"Bronze-5.CIG","IGDB v85.0",1,0,4.750000,0.531187,0.052876,0.052876,0.583565,0.056523,0.056523,0.000000,0.840000,0.840000,1.000000,,"Cardinal Glass Industries","Bronze Float Glass - 5mm (AGC NA)",12502993,"#",256,1657950491,0,0.583565,0.531187,0
898,"Bronze-6.CIG","IGDB v85.0",1,0,5.610000,0.482034,0.050869,0.049328,0.538209,0.054632,0.053043,0.000000,0.840000,0.840000,1.000000,,"Cardinal Glass Industries","Bronze Float Glass - 6mm (AGC NA)",11911115,"#",256,1657950491,0,0.538209,0.482034,0
899,"Gray-3.CIG","IGDB v85.0",1,0,3.120000,0.610089,0.061163,0.060081,0.619944,0.059058,0.057584,0.000000,0.840000,0.840000,1.000000,,"Cardinal Glass Industries","Gray Float Glass - 3mm (AGC NA)",13618895,"#",256,1657950491,0,0.619944,0.610089,0
900,"Gray-4.CIG","IGDB v85.0",1,0,3.960000,0.548313,0.057895,0.057895,0.556552,0.056035,0.056035,0.000000,0.840000,0.840000,1.000000,,"Cardinal Glass Industries","Gray Float Glass - 4mm (AGC NA)",13026501,"#",256,1657950491,0,0.556552,0.548313,0
901,"Gray-5.CIG","IGDB v85.0",1,0,4.780000,0.487835,0.049521,0.049521,0.503019,0.051272,0.051272,0.000000,0.840000,0.840000,1.000000,,"Cardinal Glass Industries","Gray Float Glass - 5mm (AGC NA)",12500157,"#",256,1657950491,0,0.503019,0.487835,0
902,"Gray-6.CIG","IGDB v85.0",1,0,5.640000,0.436015,0.047602,0.048317,0.451875,0.049304,0.050599,0.000000,0.840000,0.840000,1.000000,,"Cardinal Glass Industries","Gray Float Glass - 6mm (AGC NA)",11908019,"#",256,1657950491,0,0.451875,0.436015,0
1001,"ES73P_PV-6.CIG","IGDB v85.0",1,0,5.660000,0.728314,0.114851,0.124442,0.855304,0.117876,0.121160,0.000000,0.840000,0.188465,1.000000,,"Cardinal Glass Industries","Energy Select 73Plus on 6mm Clear (AGC NA)",15265773,"#",256,1657950491,0,0.855304,0.728314,0
1004,"ES40_PV-6.CIG","IGDB v85.0",1,0,5.660000,0.409254,0.347824,0.435415,0.803869,0.072223,0.062588,0.000000,0.840000,0.035133,1.000000,,"Cardinal Glass Industries","Energy Select 40 on 6mm Purevision (AGC NA)",14936548,"#",256,1657950492,0,0.803869,0.409254,0
1005,"ES36_PV-6.CIG","IGDB v85.0",1,0,5.660000,0.377770,0.365435,0.451157,0.745096,0.108051,0.114417,0.000000,0.840000,0.028852,1.000000,,"Cardinal Glass Industries","Energy Select 36 on 6mm Purevision (AGC NA)",14475996,"#",256,1657950492,0,0.745096,0.377770,0
1006,"ES34_PV-6.CIG","IGDB v85.0",1,0,5.660000,0.357942,0.396138,0.420958,0.621425,0.235166,0.169314,0.000000,0.840000,0.029001,1.000000,,"Cardinal Glass Industries","Energy Select 34 on 6mm Purevision (AGC NA)",13095117,"#",256,1657950492,0,0.621425,0.357942,0
1008,"ES28_PV-6.CIG","IGDB v85.0",1,0,5.660000,0.285964,0.469058,0.554584,0.712461,0.090903,0.082819,0.000000,0.840000,0.019590,1.000000,,"Cardinal Glass Industries","Energy Select 28 on 6mm Purevision (AGC NA)",13950931,"#",256,1657950492,0,0.712461,0.285964,0
1009,"ES23_PV-6.CIG","IGDB v85.0",1,0,5.660000,0.225999,0.510055,0.593701,0.575994,0.203479,0.187632,0.000000,0.840000,0.020639,1.000000,,"Cardinal Glass Industries","Energy Select 23 on 6mm Purevision (AGC NA)",12438717,"#",256,1657950492,0,0.575994,0.225999,0
1022,"CS73P-2.CIG","IGDB v85.0",1,0,2.310000,0.736342,0.111368,0.120198,0.853525,0.101903,0.107521,0.000000,0.840000,0.185864,1.000000,,"Cardinal Glass Industries","Comfort Select 73Plus on 2mm Clear (AGC NA)",15199982,"#",256,1657950492,0,0.853525,0.736342,0
1023,"CS73P-3.CIG","IGDB v85.0",1,0,3.200000,0.717138,0.111948,0.123603,0.843126,0.112666,0.117774,0.000000,0.840000,0.181640,1.000000,,"Cardinal Glass Industries","Comfort Select 73Plus on 3mm Clear (AGC NA)",15134188,"#",256,1657950492,0,0.843126,0.717138,0
1024,"CS73P-4.CIG","IGDB v85.0",1,0,3.910000,0.709946,0.109886,0.121934,0.842763,0.108871,0.114547,0.000000,0.840000,0.184017,1.000000,,"Cardinal Glass Industries","Comfort Select 73Plus on 4mm Clear (AGC NA)",15134189,"#",256,1657950492,0,0.842763,0.709946,0
1025,"CS73P-5.CIG","IGDB v85.0",1,0,4.670000,0.697890,0.107993,0.121434,0.831743,0.113649,0.120277,0.000000,0.840000,0.185576,1.000000,,"Cardinal Glass Industries","Comfort Select 73Plus on 5mm Clear (AGC NA)",15002858,"#",256,1657950493,0,0.831743,0.697890,0
1026,"ES73P-6.CIG","IGDB v85.0",1,0,5.660000,0.681027,0.103250,0.119295,0.832031,0.111577,0.117408,0.000000,0.840000,0.188465,1.000000,,"Cardinal Glass Industries","Energy Select 73Plus on 6mm Purevision (AGC NA)",15068393,"#",256,1657950493,0,0.832031,0.681027,0
1027,"CS73P_PV-3.CIG","IGDB v85.0",1,0,3.120000,0.736629,0.118049,0.127071,0.854316,0.120773,0.124014,0.000000,0.840000,0.181640,1.000000,,"Cardinal Glass Industries","Comfort Select 73Plus on 3mm PureVision (AGC NA)",15265518,"#",256,1657950493,0,0.854316,0.736629,0
1028,"CS73P_PV-4.CIG","IGDB v85.0",1,0,3.860000,0.734502,0.116733,0.125743,0.856705,0.117215,0.120900,0.000000,0.840000,0.184017,1.000000,,"Cardinal Glass Industries","Comfort Select 73Plus on 4mm PureVision (AGC NA)",15265519,"#",256,1657950493,0,0.856705,0.734502,0
1031,"CS73-2.CIG","IGDB v85.0",1,0,2.210000,0.727438,0.109639,0.102552,0.845115,0.106397,0.100466,0.000000,0.147626,0.840000,1.000000,,"Cardinal Glass Industries","Comfort Select 73 on 2mm Clear (AGC NA)",15199725,"#",256,1657950493,0,0.845115,0.727438,0
1032,"CS73-3.CIG","IGDB v85.0",1,0,3.120000,0.687819,0.119803,0.118892,0.815568,0.116614,0.112616,0.000000,0.147626,0.840000,1.000000,,"Cardinal Glass Industries","Comfort Select 73 on 3mm Clear (AGC NA)",14871273,"#",256,1657950493,0,0.815568,0.687819,0
1033,"CS73-4.CIG","IGDB v85.0",1,0,3.900000,0.688655,0.114778,0.107238,0.825131,0.111825,0.107241,0.000000,0.147626,0.840000,1.000000,,"Cardinal Glass Industries","Comfort Select 73 on 4mm Clear (AGC NA)",15002601,"#",256,1657950493,0,0.825131,0.688655,0
1034,"CS73-5.CIG","IGDB v85.0",1,0,4.700000,0.675395,0.112486,0.105420,0.824885,0.109842,0.104793,0.000000,0.147626,0.840000,1.000000,,"Cardinal Glass Industries","Comfort Select 73 on 5mm Clear (AGC NA)",15002601,"#",256,1657950493,0,0.824885,0.675395,0
1046,"CS40-2.CIG","IGDB v85.0",1,0,2.310000,0.403320,0.374118,0.439503,0.792246,0.067425,0.057156,0.000000,0.840000,0.036576,1.000000,,"Cardinal Glass Industries","Comfort Select 40 on 2mm Clear (AGC NA)",14870754,"#",256,1657950494,0,0.792246,0.403320,0
1047,"CS40-3.CIG","IGDB v85.0",1,0,3.280000,0.405284,0.348792,0.441510,0.798007,0.070867,0.061731,0.000000,0.840000,0.036645,1.000000,,"Cardinal Glass Industries","Comfort Select 40 on 3mm Clear (AGC NA)",14936292,"#",256,1657950494,0,0.798007,0.405284,0
1048,"CS40-4.CIG","IGDB v85.0",1,0,3.910000,0.400750,0.331113,0.438105,0.791434,0.070166,0.060735,0.000000,0.840000,0.038789,1.000000,,"Cardinal Glass Industries","Comfort Select 40 on 4mm Clear (AGC NA)",14870754,"#",256,1657950494,0,0.791434,0.400750,0
1049,"CS40-5.CIG","IGDB v85.0",1,0,4.720000,0.396410,0.307153,0.437735,0.790148,0.069716,0.060623,0.000000,0.840000,0.035369,1.000000,,"Cardinal Glass Industries","Comfort Select 40 on 5mm Clear (AGC NA)",14870753,"#",256,1657950494,0,0.790148,0.396410,0
1050,"ES40-6.CIG","IGDB v85.0",1,0,5.660000,0.391724,0.290495,0.433272,0.782243,0.068444,0.059335,0.000000,0.840000,0.034445,1.000000,,"Cardinal Glass Industries","Energy Select 40 on 6mm Clear (AGC NA)",14804960,"#",256,1657950494,0,0.782243,0.391724,0
1051,"CS36-2.CIG","IGDB v85.0",1,0,2.290000,0.373994,0.384612,0.451047,0.736880,0.095241,0.105081,0.000000,0.840000,0.027403,1.000000,,"Cardinal Glass Industries","Comfort Select 36 on 2mm Clear (AGC NA)",14475483,"#",256,1657950494,0,0.736880,0.373994,0
1052,"CS36-3.CIG","IGDB v85.0",1,0,3.250000,0.367864,0.359364,0.453258,0.729360,0.101662,0.111149,0.000000,0.840000,0.026682,1.000000,,"Cardinal Glass Industries","Comfort Select 36 on 3mm Clear (AGC NA)",14409945,"#",256,1657950494,0,0.729360,0.367864,0
1053,"CS36-4.CIG","IGDB v85.0",1,0,3.890000,0.372249,0.357098,0.448007,0.732873,0.100583,0.109369,0.000000,0.840000,0.027629,1.000000,,"Cardinal Glass Industries","Comfort Select 36 on 4mm Clear (AGC NA)",14409946,"#",256,1657950495,0,0.732873,0.372249,0
1054,"CS36-5.CIG","IGDB v85.0",1,0,4.700000,0.363400,0.327931,0.453371,0.726195,0.103075,0.111579,0.000000,0.840000,0.026401,1.000000,,"Cardinal Glass Industries","Comfort Select 36 on 5mm Clear (AGC NA)",14344152,"#",256,1657950495,0,0.726195,0.363400,0
1055,"ES36-6.CIG","IGDB v85.0",1,0,5.660000,0.361646,0.306127,0.448857,0.724919,0.102511,0.111640,0.000000,0.840000,0.028583,1.000000,,"Cardinal Glass Industries","Energy Select 36 on 6mm Clear (AGC NA)",14344152,"#",256,1657950495,0,0.724919,0.361646,0
1058,"ES25_PureBronze-6.CIG","IGDB v85.0",1,0,5.660000,0.233939,0.156553,0.418339,0.444504,0.059071,0.087669,0.000000,0.840000,0.038714,1.000000,,"Cardinal Glass Industries","Energy Select 25 on 6mm Pure Bronze (AGC NA)",10924217,"#",256,1657950495,0,0.444504,0.233939,0
1059,"ES25_PureGrey-6.CIG","IGDB v85.0",1,0,5.660000,0.214308,0.132648,0.425348,0.400420,0.050317,0.033774,0.000000,0.840000,0.036489,1.000000,,"Cardinal Glass Industries","Energy Select 25 on 6mm Pure Grey (AGC NA)",11250343,"#",256,1657950495,0,0.400420,0.214308,0
1066,"CS28-2.CIG","IGDB v85.0",1,0,2.210000,0.285028,0.471403,0.553270,0.699228,0.098290,0.090370,0.000000,0.840000,0.022922,1.000000,,"Cardinal Glass Industries","Comfort Select 28 on 2mm Clear (AGC NA)",13753556,"#",256,1657950495,0,0.699228,0.285028,0
1067,"CS28-3.CIG","IGDB v85.0",1,0,3.180000,0.286128,0.437803,0.551002,0.695156,0.098143,0.091155,0.000000,0.840000,0.021479,1.000000,,"Cardinal Glass Industries","Comfort Select 28 on 3mm Clear (AGC NA)",13753554,"#",256,1657950495,0,0.695156,0.286128,0
1068,"CS28-4.CIG","IGDB v85.0",1,0,3.940000,0.279866,0.432739,0.554807,0.690221,0.102064,0.093505,0.000000,0.840000,0.022495,1.000000,,"Cardinal Glass Industries","Comfort Select 28 on 4mm Clear (AGC NA)",13687762,"#",256,1657950495,0,0.690221,0.279866,0
1069,"CS28-5.CIG","IGDB v85.0",1,0,4.700000,0.282752,0.393230,0.547732,0.686809,0.098907,0.091660,0.000000,0.840000,0.021452,1.000000,,"Cardinal Glass Industries","Comfort Select 28 on 5mm Clear (AGC NA)",13687760,"#",256,1657950496,0,0.686809,0.282752,0
1070,"ES28-6.CIG","IGDB v85.0",1,0,5.660000,0.276297,0.397263,0.559357,0.693343,0.090198,0.084200,0.000000,0.840000,0.019499,1.000000,,"Cardinal Glass Industries","Energy Select 28 on 6mm Clear (AGC NA)",13819087,"#",256,1657950496,0,0.693343,0.276297,0
1071,"ES20_PureGrey-6.CIG","IGDB v85.0",1,0,5.660000,0.147339,0.150748,0.538215,0.347586,0.055485,0.062268,0.000000,0.840000,0.022982,1.000000,,"Cardinal Glass Industries","Energy Select 20 on 6mm Pure Grey (AGC NA)",10264731,"#",256,1657950496,0,0.347586,0.147339,0
1072,"ES20_PureBronze-6.CIG","IGDB v85.0",1,0,5.660000,0.173121,0.177611,0.539830,0.428704,0.060567,0.065008,0.000000,0.840000,0.023059,1.000000,,"Cardinal Glass Industries","Energy Select 20 on 6mm Pure Bronze (AGC NA)",10268340,"#",256,1657950496,0,0.428704,0.173121,0
1085,"CS23-3.CIG","IGDB v85.0",1,0,3.180000,0.218227,0.457417,0.554001,0.544798,0.184718,0.159249,0.000000,0.840000,0.021411,1.000000,,"Cardinal Glass Industries","Comfort Select 23 on 3mm Clear (AGC NA)",12175035,"#",256,1657950496,0,0.544798,0.218227,0
1089,"ES23-6.CIG","IGDB v85.0",1,0,5.660000,0.218206,0.430898,0.592388,0.560261,0.192776,0.185955,0.000000,0.840000,0.020709,1.000000,,"Cardinal Glass Industries","Energy Select 23 on 6mm Clear (AGC NA)",12307129,"#",256,1657950496,0,0.560261,0.218206,0
1096,"ES34-6.CIG","IGDB v85.0",1,0,5.660000,0.339852,0.338829,0.419749,0.604157,0.222693,0.167331,0.000000,0.840000,0.029001,1.000000,,"Cardinal Glass Industries","Energy Select 34 on 6mm Clear (AGC NA)",12963529,"#",256,1657950496,0,0.604157,0.339852,0
1114,"100SGP6.DUP","IGDB v17.0",1,0,8.860000,0.706296,0.070029,0.071766,0.875695,0.078861,0.079620,0.000000,0.840000,0.840000,0.484000,,"DuPont","SentryGlas® Plus",15528686,"#",256,1510863265,0,0.875695,0.706296,0
1115,"90SGP6.DUP","IGDB v17.0",1,0,8.610000,0.711086,0.071142,0.069637,0.876886,0.078248,0.077808,0.000000,0.840000,0.840000,0.503000,,"DuPont","SentryGlas® Plus",15594222,"#",256,1510863271,0,0.876886,0.711086,0
1118,"SLRGRAY6.DUP","IGDB v11.4",1,0,6.920000,0.489486,0.053298,0.053377,0.446744,0.051694,0.051675,0.000000,0.840000,0.840000,0.705276,,"DuPont","Butacite® 1654400",11973807,"#",256,1510863249,0,0.446744,0.489486,0
1119,"TRNSWHT6.DUP","IGDB v11.4",1,0,5.130000,0.571850,0.098554,0.098177,0.634443,0.124238,0.123526,0.000000,0.840000,0.840000,0.645001,,"DuPont","Butacite® 0216500",13160913,"#",256,1510863249,0,0.634443,0.571850,0
1136,"35SGP6.DUP","IGDB v17.0",1,0,7.210000,0.745516,0.072444,0.071203,0.887053,0.079718,0.079772,0.000000,0.840000,0.840000,0.686000,,"DuPont","SentryGlas® Plus",15791087,"#",256,1510863273,0,0.887053,0.745516,0
1202,"BRFL10.amg","IGDB v17.1",1,0,9.990000,0.327449,0.045161,0.045161,0.315849,0.046035,0.046035,0.000000,0.840000,0.840000,1.000000,,"Asahimas","Panasap Bronze 10.0",8754090,"",256,1510862467,0,0.315849,0.327449,0
1203,"BRFL12.amg","IGDB v17.1",1,0,11.980000,0.275693,0.043770,0.043770,0.263589,0.044784,0.044784,0.000000,0.840000,0.840000,1.000000,,"Asahimas","Panasap Bronze 12.0",7898783,"",256,1510862467,0,0.263589,0.275693,0
1205,"BRFL5.amg","IGDB v66.0",1,0,4.890000,0.599078,0.057247,0.057247,0.572663,0.057370,0.057370,0.000000,0.840000,0.840000,1.000000,,"Asahimas","Panasap Bronze 5.0",12371155,"",256,1586299362,0,0.572663,0.599078,0
1206,"BRFL6.amg","IGDB v17.1",1,0,5.860000,0.509628,0.052238,0.052238,0.496542,0.053015,0.053015,0.000000,0.840000,0.840000,1.000000,,"Asahimas","Panasap Bronze 6.0",11384776,"",256,1510862467,0,0.496542,0.509628,0
1207,"BRFL8.amg","IGDB v66.0",1,0,7.910000,0.442654,0.049956,0.049956,0.418145,0.050486,0.050486,0.000000,0.840000,0.840000,1.000000,,"Asahimas","Panasap Bronze 8.0",10397885,"",256,1586299363,0,0.418145,0.442654,0
1208,"DGFL3.amg","IGDB v17.1",1,0,2.810000,0.532131,0.053867,0.053867,0.375950,0.048035,0.048035,0.000000,0.840000,0.840000,1.000000,,"Asahimas","Panasap Dark Gray 3.0",10987168,"",256,1510862468,0,0.375950,0.532131,0
1209,"DGFL5.amg","IGDB v17.1",1,0,4.800000,0.393238,0.048351,0.048351,0.216557,0.043797,0.043797,0.000000,0.840000,0.840000,1.000000,,"Asahimas","Panasap Dark Gray 5.0",8683899,"",256,1510862468,0,0.216557,0.393238,0
1210,"DGFL6.amg","IGDB v17.1",1,0,6.040000,0.337986,0.046972,0.046972,0.153071,0.043089,0.043089,0.000000,0.840000,0.840000,1.000000,,"Asahimas","Panasap Dark Gray 6.0",7564904,"",256,1510862468,0,0.153071,0.337986,0
1211,"DHFL10.amg","IGDB v17.1",1,0,9.920000,0.276207,0.045166,0.045166,0.411718,0.049530,0.049530,0.000000,0.840000,0.840000,1.000000,,"Asahimas","Panasap Dark Blue 10.0",13481348,"",256,1510862468,0,0.411718,0.276207,0
1212,"DHFL12.amg","IGDB v17.1",1,0,12.000000,0.233045,0.043920,0.043920,0.370733,0.047467,0.047467,0.000000,0.840000,0.840000,1.000000,,"Asahimas","Panasap Dark Blue 12.0",13282933,"",256,1510862468,0,0.370733,0.233045,0
1214,"DHFL5.amg","IGDB v17.1",1,0,4.920000,0.478060,0.051336,0.051336,0.608533,0.058051,0.058051,0.000000,0.840000,0.840000,1.000000,,"Asahimas","Panasap Dark Blue 5.0",14668470,"",256,1510862468,0,0.608533,0.478060,0
1215,"DHFL6.amg","IGDB v17.1",1,0,5.930000,0.429045,0.049559,0.049559,0.577622,0.056380,0.056380,0.000000,0.840000,0.840000,1.000000,,"Asahimas","Panasap Dark Blue 6.0",14602157,"",256,1510862468,0,0.577622,0.429045,0
1216,"DHFL8.amg","IGDB v17.1",1,0,7.830000,0.351477,0.047572,0.047572,0.501419,0.052902,0.052902,0.000000,0.840000,0.840000,1.000000,,"Asahimas","Panasap Dark Blue 8.0",14206106,"",256,1510862468,0,0.501419,0.351477,0
1227,"GEFL10.amg","IGDB v17.1",1,0,9.870000,0.281553,0.043483,0.043483,0.260722,0.043765,0.043765,0.000000,0.840000,0.840000,1.000000,,"Asahimas","Panasap Euro Gray 10.0",9341837,"",256,1510862470,0,0.260722,0.281553,0
1228,"GEFL12.amg","IGDB v17.1",1,0,11.760000,0.233592,0.043609,0.043609,0.200218,0.044505,0.044505,0.000000,0.840000,0.840000,1.000000,,"Asahimas","Panasap Euro Gray 12.0",8485501,"",256,1510862470,0,0.200218,0.233592,0
1230,"GEFL4.amg","IGDB v17.1",1,0,3.900000,0.579940,0.056417,0.056417,0.562801,0.057141,0.057141,0.000000,0.840000,0.840000,1.000000,,"Asahimas","Panasap Euro Gray 4.0",13092294,"",256,1510862470,0,0.562801,0.579940,0
1231,"GEFL5.amg","IGDB v17.1",1,0,4.840000,0.515919,0.052900,0.052900,0.500569,0.053423,0.053423,0.000000,0.840000,0.840000,1.000000,,"Asahimas","Panasap Euro Gray 5.0",12499899,"",256,1510862470,0,0.500569,0.515919,0
1232,"GEFL6.amg","IGDB v17.1",1,0,5.850000,0.458166,0.050122,0.050122,0.442852,0.050847,0.050847,0.000000,0.840000,0.840000,1.000000,,"Asahimas","Panasap Euro Gray 6.0",11841969,"",256,1510862470,0,0.442852,0.458166,0
1233,"GEFL8.amg","IGDB v17.1",1,0,7.780000,0.361263,0.046750,0.046750,0.339999,0.047460,0.047460,0.000000,0.840000,0.840000,1.000000,,"Asahimas","Panasap Euro Gray 8.0",10526111,"",256,1510862470,0,0.339999,0.361263,0
1234,"GNFL10.amg","IGDB v17.1",1,0,10.040000,0.254016,0.045862,0.045862,0.591049,0.057276,0.057276,0.000000,0.840000,0.840000,1.000000,,"Asahimas","Panasap Green 10.0",12702638,"",256,1510862470,0,0.591049,0.254016,0
1235,"GNFL12.amg","IGDB v17.1",1,0,12.130000,0.212157,0.044953,0.044953,0.536371,0.055832,0.055832,0.000000,0.840000,0.840000,1.000000,,"Asahimas","Panasap Green 12.0",12110752,"",256,1510862471,0,0.536371,0.212157,0
1237,"GNFL5.amg","IGDB v17.1",1,0,4.860000,0.445042,0.051223,0.051223,0.735895,0.065563,0.065563,0.000000,0.840000,0.840000,1.000000,,"Asahimas","Panasap Green 5.0",14410960,"",256,1510862471,0,0.735895,0.445042,0
1238,"GNFL6.amg","IGDB v17.1",1,0,5.950000,0.389139,0.049464,0.049464,0.702170,0.063435,0.063435,0.000000,0.840000,0.840000,1.000000,,"Asahimas","Panasap Green 6.0",14016712,"",256,1510862471,0,0.702170,0.389139,0
1239,"GNFL8.amg","IGDB v17.1",1,0,7.870000,0.299394,0.047546,0.047546,0.634464,0.058986,0.058986,0.000000,0.840000,0.840000,1.000000,,"Asahimas","Panasap Green 8.0",13228217,"",256,1510862471,0,0.634464,0.299394,0
1244,"BNFL6.amg","IGDB v66.0",1,0,5.920000,0.401135,0.050915,0.050915,0.630465,0.061318,0.061318,0.000000,0.840000,0.840000,1.000000,,"Asahimas","Panasap Blue Green 6.0",14276281,"",256,1586299414,0,0.630465,0.401135,0
1245,"BNFL8.amg","IGDB v66.0",1,0,7.860000,0.301899,0.047877,0.047877,0.539360,0.056581,0.056581,0.000000,0.840000,0.840000,1.000000,,"Asahimas","Panasap Blue Green 8.0",13486756,"",256,1586299414,0,0.539360,0.301899,0
1247,"PNGGE_40.amg","IGDB v67.0",1,0,3.870000,0.467352,0.104421,0.075731,0.509405,0.095756,0.069394,0.000000,0.177019,0.840000,1.000000,,"Asahimas","Planibel G Euro Grey 4.0mm",12238015,"#",256,1586299471,0,0.509405,0.467352,0
1248,"PNGGE_50.amg","IGDB v67.0",1,0,4.860000,0.414173,0.102512,0.069493,0.448356,0.091537,0.062675,0.000000,0.172449,0.840000,1.000000,,"Asahimas","Planibel G Euro Grey 5.0mm",11580084,"#",256,1586299471,0,0.448356,0.414173,0
1249,"PNGGE_60.amg","IGDB v67.0",1,0,5.880000,0.361078,0.102121,0.065284,0.390291,0.087161,0.057840,0.000000,0.171799,0.840000,1.000000,,"Asahimas","Planibel G Euro Grey 6.0mm",10921898,"#",256,1586299470,0,0.390291,0.361078,0
1251,"PNGFL_32.amg","IGDB v63.0",1,0,3.080000,0.697665,0.113611,0.105441,0.822268,0.112962,0.104919,0.000000,0.184161,0.840000,1.000000,,"Asahimas","Planibel G 3.2mm",15067883,"",256,1541470875,0,0.822268,0.697665,0
1252,"PNGFL_40.amg","IGDB v63.0",1,0,3.850000,0.692214,0.112049,0.102514,0.824296,0.117181,0.109061,0.000000,0.193662,0.840000,1.000000,,"Asahimas","Planibel G 4.0mm",15067883,"",256,1541470876,0,0.824296,0.692214,0
1253,"PNGFL_50.amg","IGDB v63.0",1,0,4.850000,0.669967,0.115310,0.103078,0.816285,0.112404,0.104525,0.000000,0.185328,0.840000,1.000000,,"Asahimas","Planibel G 5.0mm",14936554,"",256,1541470876,0,0.816285,0.669967,0
1254,"PNGFL_60.amg","IGDB v63.0",1,0,5.820000,0.651704,0.115726,0.100527,0.808689,0.112257,0.102828,0.000000,0.176160,0.840000,1.000000,,"Asahimas","Planibel G 6.0mm",14871015,"",256,1541470876,0,0.808689,0.651704,0
1255,"PNGFL_80.amg","IGDB v63.0",1,0,7.750000,0.635989,0.111655,0.093343,0.807839,0.112396,0.102934,0.000000,0.185347,0.840000,1.000000,,"Asahimas","Planibel G 8.0mm",14805479,"",256,1541470878,0,0.807839,0.635989,0
1256,"PNGFL_100.amg","IGDB v63.0",1,0,9.930000,0.605510,0.112519,0.091075,0.797280,0.114457,0.104203,0.000000,0.183924,0.840000,1.000000,,"Asahimas","Planibel G 10.0mm",14739685,"",256,1541470878,0,0.797280,0.605510,0
1259,"SNCFL_50.amg","IGDB v63.0",1,0,5.000000,0.366540,0.095701,0.074795,0.503773,0.094897,0.065909,0.000000,0.368475,0.840000,1.000000,,"Asahimas","Sunergy Cool 5.0mm",12828595,"",256,1541470879,0,0.503773,0.366540,0
1260,"SNCFL_60.amg","IGDB v63.0",1,0,5.840000,0.371996,0.096405,0.075289,0.515850,0.091506,0.067044,0.000000,0.359888,0.840000,1.000000,,"Asahimas","Sunergy Cool 6.0mm",12894645,"",256,1541470880,0,0.515850,0.371996,0
1261,"SNCFL_80.amg","IGDB v63.0",1,0,8.000000,0.348530,0.096137,0.071983,0.502724,0.093863,0.065310,0.000000,0.359971,0.840000,1.000000,,"Asahimas","Sunergy Cool 8.0mm",12828593,"",256,1541470880,0,0.502724,0.348530,0
1262,"SNCFL_100.amg","IGDB v63.0",1,0,9.880000,0.334735,0.094912,0.070584,0.492882,0.095540,0.065665,0.000000,0.336888,0.840000,1.000000,,"Asahimas","Sunergy Cool 10.0mm",12762798,"",256,1541470880,0,0.492882,0.334735,0
1263,"SNFL_30.amg","IGDB v63.0",1,0,2.870000,0.527194,0.109391,0.097842,0.685481,0.108279,0.090411,0.000000,0.281556,0.840000,1.000000,,"Asahimas","Sunergy Clear 3.0mm",14146004,"",256,1541470881,0,0.685481,0.527194,0
1264,"SNFL_40.amg","IGDB v63.0",1,0,3.870000,0.498820,0.108321,0.094951,0.666617,0.104813,0.085474,0.000000,0.297767,0.840000,1.000000,,"Asahimas","Sunergy Clear 4.0mm",14014417,"",256,1541470881,0,0.666617,0.498820,0
1265,"SNFL_50.amg","IGDB v63.0",1,0,4.850000,0.503500,0.107316,0.090943,0.675268,0.105574,0.085383,0.000000,0.278775,0.840000,1.000000,,"Asahimas","Sunergy Clear 5.0mm",14080210,"",256,1541470881,0,0.675268,0.503500,0
1266,"SNFL_60.amg","IGDB v63.0",1,0,5.860000,0.507866,0.106820,0.091706,0.691590,0.103951,0.086384,0.000000,0.269123,0.840000,1.000000,,"Asahimas","Sunergy Clear 6.0mm",14277332,"",256,1541470882,0,0.691590,0.507866,0
1267,"SNFL_80.amg","IGDB v63.0",1,0,7.800000,0.468201,0.106399,0.087063,0.670913,0.101714,0.083459,0.000000,0.256961,0.840000,1.000000,,"Asahimas","Sunergy Clear 8.0mm",14014671,"",256,1541470882,0,0.670913,0.468201,0
1268,"SNFL_100.amg","IGDB v63.0",1,0,9.860000,0.468750,0.104441,0.083170,0.677546,0.101266,0.083026,0.000000,0.261488,0.840000,1.000000,,"Asahimas","Sunergy Clear 10.0mm",14080464,"",256,1541470882,0,0.677546,0.468750,0
1272,"SNGE_60.amg","IGDB v63.0",1,0,5.840000,0.270860,0.098332,0.062042,0.334612,0.089241,0.054841,0.000000,0.274326,0.840000,1.000000,,"Asahimas","Sunergy Eurogrey 6.0mm",10460315,"",256,1541470883,0,0.334612,0.270860,0
1273,"SNGE_80.amg","IGDB v63.0",1,0,7.790000,0.215175,0.097149,0.056549,0.264060,0.083811,0.050683,0.000000,0.266499,0.840000,1.000000,,"Asahimas","Sunergy Eurogrey 8.0mm",9407628,"",256,1541470883,0,0.264060,0.215175,0
1278,"SNGN_60.amg","IGDB v63.0",1,0,5.840000,0.272826,0.099474,0.057889,0.555733,0.092480,0.069608,0.000000,0.265511,0.840000,1.000000,,"Asahimas","Sunergy Green 6.0mm",12700339,"",256,1541470884,0,0.555733,0.272826,0
1279,"SNGN_80.amg","IGDB v63.0",1,0,7.830000,0.221790,0.098947,0.054142,0.508560,0.091940,0.066631,0.000000,0.259192,0.840000,1.000000,,"Asahimas","Sunergy Green 8.0mm",11977895,"",256,1541470884,0,0.508560,0.221790,0
1284,"SNBN_60.amg","IGDB v66.0",1,0,5.850000,0.251168,0.098976,0.057135,0.474758,0.091547,0.064948,0.000000,0.288953,0.840000,1.000000,,"Asahimas","Sunergy Blue Green 6.0mm",12565922,"",256,1586299363,0,0.474758,0.251168,0
1285,"SNBN_80.amg","IGDB v66.0",1,0,7.830000,0.205745,0.096844,0.053558,0.406273,0.090127,0.060302,0.000000,0.292796,0.840000,1.000000,,"Asahimas","Sunergy Blue Green 8.0mm",12104334,"",256,1586299363,0,0.406273,0.205745,0
1293,"PNASFL_40.amg","IGDB v66.0",1,0,3.930000,0.630009,0.261294,0.202190,0.898572,0.049852,0.058061,0.000000,0.052600,0.840000,1.000000,,"Asahimas","Planibel AS 4.0mm",15594738,"#",256,1586299460,0,0.898572,0.630009,0
1294,"PNASFL_50.amg","IGDB v66.0",1,0,4.860000,0.617119,0.264883,0.197741,0.893102,0.049943,0.058881,0.000000,0.053949,0.840000,1.000000,,"Asahimas","Planibel AS 5.0mm",15529201,"#",256,1586299460,0,0.893102,0.617119,0
1295,"PNASFL_60.amg","IGDB v66.0",1,0,5.910000,0.604571,0.258329,0.178467,0.887815,0.048921,0.057502,0.000000,0.056499,0.840000,1.000000,,"Asahimas","Planibel AS 6.0",15528943,"#",256,1586299459,0,0.887815,0.604571,0
1296,"PNASFL_80.amg","IGDB v66.0",1,0,7.810000,0.574117,0.260680,0.160589,0.877980,0.048705,0.056962,0.000000,0.050780,0.840000,1.000000,,"Asahimas","Planibel AS 8.0mm",15463405,"#",256,1586299459,0,0.877980,0.574117,0
1297,"PNASFL_100.amg","IGDB v81.0",1,0,9.780000,0.574774,0.264303,0.163280,0.876648,0.047477,0.056010,0.000000,0.060829,0.840000,1.000000,,"Asahimas","Planibel AS 10.0mm",15463148,"#",256,1641409432,0,0.876648,0.574774,0
1302,"PA1.0TFL_40.amg","IGDB v70.0",1,0,3.870000,0.566853,0.347102,0.279281,0.880338,0.066403,0.076805,0.000000,0.029274,0.840000,1.000000,,"Asahimas","Iplus Advanced-A 1.0T on Clear 4.0mm",15463150,"#",256,1586299499,0,0.880338,0.566853,0
1303,"PA1.0TFL_50.amg","IGDB v71.0",1,0,4.930000,0.567257,0.337975,0.254134,0.883801,0.060891,0.071072,0.000000,0.034254,0.840000,1.000000,,"Asahimas","Iplus Advanced-A 1.0T on Clear 5.0mm",15528942,"#",256,1586299498,0,0.883801,0.567257,0
1304,"PA1.0TFL_60.amg","IGDB v81.0",1,0,5.840000,0.559312,0.330891,0.240936,0.871245,0.066692,0.077239,0.000000,0.034719,0.840000,1.000000,,"Asahimas","Iplus Advanced-A 1.0T on Clear 6.0mm",15397357,"#",256,1641409328,0,0.871245,0.559312,0
1305,"PA1.0TFL_80.amg","IGDB v81.0",1,0,7.820000,0.512188,0.363217,0.239247,0.846426,0.074255,0.086547,0.000000,0.037188,0.840000,1.000000,,"Asahimas","Iplus Advance-A 1.0T on Clear 8.0mm",15134696,"#",256,1641409432,0,0.846426,0.512188,0
1312,"ELG2_40FL.amg","IGDB v71.0",1,0,3.860000,0.555490,0.359483,0.291692,0.856400,0.088765,0.100385,0.000000,0.034528,0.840000,1.000000,,"Asahimas","Energy Light AS on Clear 4.0mm",15134701,"#",256,1586299501,0,0.856400,0.555490,0
1313,"ELG2_50FL.amg","IGDB v71.0",1,0,4.910000,0.535465,0.368757,0.282570,0.845987,0.094375,0.106164,0.000000,0.033211,0.840000,1.000000,,"Asahimas","Energy Light AS on Clear 5.0mm",15003371,"#",256,1586299501,0,0.845987,0.535465,0
1314,"ELG2_60FL.amg","IGDB v71.0",1,0,5.920000,0.527579,0.366985,0.266291,0.845550,0.091701,0.102817,0.000000,0.033947,0.840000,1.000000,,"Asahimas","Energy Light AS on Clear 6.0mm",15003370,"#",256,1586299501,0,0.845550,0.527579,0
1315,"ELG2_80FL.amg","IGDB v71.0",1,0,7.940000,0.511894,0.361684,0.237014,0.836949,0.090007,0.101356,0.000000,0.038300,0.840000,1.000000,,"Asahimas","Energy Light AS on Clear 8.0mm",14937576,"#",256,1586299501,0,0.836949,0.511894,0
1316,"ELG2_100FL.amg","IGDB v79.0",1,0,9.900000,0.496143,0.359831,0.216676,0.825317,0.091326,0.099216,0.000000,0.036818,0.840000,1.000000,,"Asahimas","Energy Light AS on Clear 10.0mm",14806246,"#",256,1641409426,0,0.825317,0.496143,0
1322,"PNAS2_40FL.amg","IGDB v71.0",1,0,3.870000,0.589579,0.319404,0.259826,0.870988,0.077805,0.089128,0.000000,0.032089,0.840000,1.000000,,"Asahimas","Planibel AS2 Clear 4.0mm",15200752,"#",256,1586299506,0,0.870988,0.589579,0
1323,"PNAS2_50FL.amg","IGDB v71.0",1,0,4.850000,0.589926,0.301370,0.230569,0.871599,0.071918,0.082990,0.000000,0.032783,0.840000,1.000000,,"Asahimas","Planibel AS2 Clear 5.0mm",15200751,"#",256,1586299506,0,0.871599,0.589926,0
1324,"PNAS2_60FL.amg","IGDB v71.0",1,0,6.000000,0.575251,0.301691,0.216816,0.867023,0.069770,0.080307,0.000000,0.043046,0.840000,1.000000,,"Asahimas","Planibel AS2 Clear 6.0mm",15200494,"#",256,1586299507,0,0.867023,0.575251,0
1325,"PNAS2_80FL.amg","IGDB v81.0",1,0,7.910000,0.546585,0.317085,0.210335,0.849635,0.079285,0.091369,0.000000,0.040563,0.840000,1.000000,,"Asahimas","Planibel AS2 Clear 8.0mm",15003627,"#",256,1641409328,0,0.849635,0.546585,0
1326,"SFFL_60.amg","IGDB v75.0",1,0,5.850000,0.128249,0.334718,0.146202,0.285937,0.102335,0.054706,0.000000,0.199886,0.840000,1.000000,,"Asahimas","Sunfort 29T 6.0mm",10590832,"#",256,1641409406,0,0.285937,0.128249,0
1334,"SV31T_60FL.amg","IGDB v81.0",1,0,5.950000,0.163288,0.510640,0.330731,0.343644,0.103569,0.189581,0.000000,0.019140,0.840000,1.000000,,"Asahimas","Stopray Vision 31T on Clear 6.0mm",10330770,"#",256,1641409328,0,0.343644,0.163288,0
1335,"SV31T_80FL.amg","IGDB v71.0",1,0,7.820000,0.158808,0.511773,0.296933,0.340504,0.103295,0.186104,0.000000,0.021955,0.840000,1.000000,,"Asahimas","Stopray Vision 31T on Clear 8.0mm",10265233,"#",256,1586299508,0,0.340504,0.158808,0
1344,"SV40T_60FL.amg","IGDB v72.0",1,0,5.890000,0.193943,0.540131,0.413376,0.452501,0.082540,0.197996,0.000000,0.018590,0.840000,1.000000,,"Asahimas","Stopray Vision 40T Blue 6.0mm",11122602,"#",256,1595268533,0,0.452501,0.193943,0
1345,"SV40T_80FL.amg","IGDB v72.0",1,0,7.820000,0.186474,0.543836,0.357553,0.443119,0.091814,0.183515,0.000000,0.023075,0.840000,1.000000,,"Asahimas","Stopray Vision 40T Blue 8.0mm",10794408,"#",256,1595268533,0,0.443119,0.186474,0
1411,"FL2.amg","IGDB v71.0",1,0,2.030000,0.854888,0.073681,0.073681,0.904205,0.079355,0.079355,0.000000,0.840000,0.840000,1.000000,,"Asahimas","Indoflot Clear 2.0",15857139,"",256,1586299425,0,0.904205,0.854888,0
1412,"FL3.amg","IGDB v71.0",1,0,2.880000,0.839751,0.073986,0.073986,0.898142,0.080703,0.080703,0.000000,0.840000,0.840000,1.000000,,"Asahimas","Indoflot Clear 3.0",15856882,"",256,1586299425,0,0.898142,0.839751,0
1413,"FL4.amg","IGDB v71.0",1,0,3.910000,0.828031,0.072563,0.072563,0.898471,0.080418,0.080418,0.000000,0.840000,0.840000,1.000000,,"Asahimas","Indoflot Clear 4.0",15856881,"",256,1586299425,0,0.898471,0.828031,0
1414,"FL5.amg","IGDB v71.0",1,0,4.840000,0.810520,0.071316,0.071316,0.894520,0.080059,0.080059,0.000000,0.840000,0.840000,1.000000,,"Asahimas","Indoflot Clear 5.0",15791344,"",256,1586299425,0,0.894520,0.810520,0
1415,"FL6.amg","IGDB v71.0",1,0,5.830000,0.791282,0.069568,0.069568,0.889978,0.079200,0.079200,0.000000,0.840000,0.840000,1.000000,,"Asahimas","Indoflot Clear 6.0",15791087,"",256,1586299425,0,0.889978,0.791282,0
1416,"FL8.amg","IGDB v71.0",1,0,7.840000,0.754369,0.067066,0.067066,0.880851,0.077817,0.077817,0.000000,0.840000,0.840000,1.000000,,"Asahimas","Indoflot Clear 8.0",15660013,"",256,1586299426,0,0.880851,0.754369,0
1417,"FL10.amg","IGDB v71.0",1,0,9.900000,0.719267,0.064503,0.064503,0.871619,0.076348,0.076348,0.000000,0.840000,0.840000,1.000000,,"Asahimas","Indoflot Clear 10.0",15594219,"",256,1586299424,0,0.871619,0.719267,0
1418,"FL12.amg","IGDB v71.0",1,0,11.920000,0.687272,0.061852,0.061852,0.862660,0.075440,0.075440,0.000000,0.840000,0.840000,1.000000,,"Asahimas","Indoflot Clear 12.0",15528425,"",256,1586299424,0,0.862660,0.687272,0
1419,"FL15.amg","IGDB v71.0",1,0,14.950000,0.643323,0.057701,0.057701,0.849428,0.069481,0.069481,0.000000,0.840000,0.840000,1.000000,,"Asahimas","Indoflot Clear 15.0",15397094,"",256,1586299424,0,0.849428,0.643323,0
1420,"FL19.amg","IGDB v71.0",1,0,18.830000,0.593306,0.053238,0.053238,0.832860,0.063511,0.063511,0.000000,0.840000,0.840000,1.000000,,"Asahimas","Indoflot Clear 19.0",15199970,"",256,1586299425,0,0.832860,0.593306,0
1600,"SJ78_6.CSG","IGDB v29.0",1,0,5.950000,0.403341,0.388182,0.437823,0.789630,0.055500,0.038996,0.000000,0.840000,0.035006,1.000000,,"China Southern Glass (CSG)","Double LowE on LowIron",14870753,"#",256,1510862753,0,0.789630,0.403341,0
