Repository: aegis1980/glass-explore

# Glass Explore

(c)2026 Jon Robinson. All Rights Reserved.

Glass Explore is a Dash web app for exploring architectural glazing products from the International Glazing Database (IGDB). It lets you pick glass products, build a simple insulated glass unit, and calculate optical and thermal properties using `pywincalc`.

The app currently focuses on the `Energy` page:

- search and filter IGDB glass products
- plot solar transmittance, visible transmittance, and colour spaces
- build a double-glazing unit with a coated lite, gas gap, and clear/ultraclear lite
- calculate U-value, SHGC or solar factor, visible transmittance, reflectance, and transmitted/reflected colours

File: data/igdb.csv (part 3 of 38)
"ID","Name","Source","SpectralData","AngularFunction","Thickness","Tsol","Rsol1","Rsol2","Tvis","Rvis1","Rvis2","Tir","emis1","emis2","Conductivity","Comment","Manufacturer","ProductName","Color","Certification","Status","Timestamp","Specularity","Tvis2","Tsol2","MaterialID"
1601,"CED02-78_12.CSG","IGDB v31.0",1,0,11.980000,0.386298,0.334694,0.417269,0.742475,0.055479,0.041977,0.000000,0.840000,0.040574,1.000000,,"China Southern Glass (CSG)","Double LowE on LowIron",14279132,"#",256,1510862774,0,0.742475,0.386298,0
1602,"SJ67_6.CSG","IGDB v29.0",1,0,5.970000,0.377598,0.362796,0.411420,0.719084,0.081842,0.047279,0.000000,0.840000,0.042199,1.000000,,"China Southern Glass (CSG)","Double LowE on LowIron",14540758,"#",256,1510862753,0,0.719084,0.377598,0
1603,"Clear_8.CSG","IGDB v17.3",1,0,7.911000,0.779461,0.071972,0.071041,0.887244,0.080626,0.080107,0.000000,0.840000,0.840000,1.000000,,"China Southern Glass (CSG)","Clear Float Glass",15791086,"#",256,1510862494,0,0.887244,0.779461,0
1604,"Green_6.CSG","IGDB v17.3",1,0,5.913000,0.449284,0.054869,0.052989,0.754068,0.070007,0.068828,0.000000,0.840000,0.840000,1.000000,,"China Southern Glass (CSG)","Green Float Glass",14411475,"#",256,1510862493,0,0.754068,0.449284,0
1605,"Green_8.CSG","IGDB v17.3",1,0,7.786000,0.376535,0.053267,0.050268,0.704920,0.067812,0.065653,0.000000,0.840000,0.840000,1.000000,,"China Southern Glass (CSG)","Green Float Glass",13951432,"#",256,1510862494,0,0.704920,0.376535,0
1606,"Clear_6.CSG","IGDB v17.3",1,0,5.856000,0.822173,0.073726,0.073501,0.897314,0.080570,0.080442,0.000000,0.840000,0.840000,1.000000,,"China Southern Glass (CSG)","Clear Float Glass",15856881,"#",256,1510862494,0,0.897314,0.822173,0
1607,"Clear_10.CSG","IGDB v17.3",1,0,9.912000,0.768176,0.070010,0.071217,0.881759,0.079838,0.080553,0.000000,0.840000,0.840000,1.000000,,"China Southern Glass (CSG)","Clear Float Glass",15660014,"#",256,1510862494,0,0.881759,0.768176,0
1608,"Clear_4.CSG","IGDB v17.3",1,0,3.918000,0.852572,0.074879,0.075348,0.903351,0.079563,0.079831,0.000000,0.840000,0.840000,1.000000,,"China Southern Glass (CSG)","Clear Float Glass",15856882,"#",256,1510862494,0,0.903351,0.852572,0
1609,"Clear_5.CSG","IGDB v17.3",1,0,4.856000,0.835842,0.074465,0.073976,0.900409,0.080042,0.079735,0.000000,0.840000,0.840000,1.000000,,"China Southern Glass (CSG)","Clear Float Glass",15856882,"#",256,1510862494,0,0.900409,0.835842,0
1610,"LowIron_10.CSG","IGDB v17.3",1,0,9.868000,0.877137,0.078627,0.078636,0.906758,0.081199,0.080803,0.000000,0.840000,0.840000,1.000000,,"China Southern Glass (CSG)","LowIron Float Glass",15922676,"#",256,1510862494,0,0.906758,0.877137,0
1611,"LightGrey_5.CSG","IGDB v17.3",1,0,4.848000,0.606077,0.061583,0.059589,0.682942,0.066627,0.064890,0.000000,0.840000,0.840000,1.000000,,"China Southern Glass (CSG)","LightGrey Float Glass",14277074,"#",256,1510862493,0,0.682942,0.606077,0
1612,"LightGrey_6.CSG","IGDB v17.3",1,0,5.883000,0.576863,0.060176,0.058168,0.659816,0.065548,0.063704,0.000000,0.840000,0.840000,1.000000,,"China Southern Glass (CSG)","LightGrey Float Glass",14145230,"#",256,1510862493,0,0.659816,0.576863,0
1613,"LightGrey_8.CSG","IGDB v17.3",1,0,7.856000,0.471041,0.055707,0.052611,0.564095,0.060732,0.057578,0.000000,0.840000,0.840000,1.000000,,"China Southern Glass (CSG)","LightGrey Float Glass",13224126,"#",256,1510862493,0,0.564095,0.471041,0
1614,"SJ68s_6.CSG","IGDB v29.0",1,0,5.970000,0.308443,0.478644,0.531162,0.752576,0.074934,0.047854,0.000000,0.840000,0.021102,1.000000,,"China Southern Glass (CSG)","Triple LowE on LowIron",14279644,"#",256,1510862753,0,0.752576,0.308443,0
1615,"SJ68s-1_6.CSG","IGDB v31.0",1,0,5.980000,0.297549,0.372500,0.529538,0.739401,0.071078,0.044178,0.000000,0.840000,0.022566,1.000000,,"China Southern Glass (CSG)","Triple LowE on Clear",14213848,"#",256,1510862774,0,0.739401,0.297549,0
1616,"CEB14-50_6.CSG","IGDB v17.3",1,0,5.846000,0.364497,0.239705,0.261231,0.556850,0.161158,0.031350,0.000000,0.840000,0.096127,1.000000,,"China Southern Glass (CSG)","LowE on Clear",13224123,"#",256,1510862664,0,0.556850,0.364497,0
1617,"SJ65s_6.CSG","IGDB v29.0",1,0,5.970000,0.291288,0.473817,0.524908,0.701594,0.074636,0.040560,0.000000,0.840000,0.020698,1.000000,,"China Southern Glass (CSG)","Triple LowE on LowIron",13818842,"#",256,1510862753,0,0.701594,0.291288,0
1618,"CEB14-60_6.CSG","IGDB v17.3",1,0,5.954000,0.434124,0.178510,0.223044,0.624363,0.103327,0.031814,0.000000,0.840000,0.141460,1.000000,,"China Southern Glass (CSG)","LowE on Clear",13881799,"#",256,1510862665,0,0.624363,0.434124,0
1619,"SJ65s-1_6.CSG","IGDB v29.0",1,0,5.970000,0.286645,0.356660,0.518688,0.692507,0.073950,0.041002,0.000000,0.840000,0.020698,1.000000,,"China Southern Glass (CSG)","Triple LowE on Clear",13753047,"#",256,1510862753,0,0.692507,0.286645,0
1620,"SJ50s_6.CSG","IGDB v29.0",1,0,5.980000,0.227711,0.480963,0.490800,0.583435,0.083058,0.030026,0.000000,0.840000,0.024416,1.000000,,"China Southern Glass (CSG)","Triple LowE on LowIron",13159614,"#",256,1510862752,0,0.583435,0.227711,0
1621,"CED12-52_6.CSG","IGDB v17.3",1,0,5.873000,0.259915,0.281294,0.400230,0.530805,0.106981,0.030778,0.000000,0.840000,0.053709,1.000000,,"China Southern Glass (CSG)","Double Silver LowE on Clear",13223091,"#",256,1510862664,0,0.530805,0.259915,0
1622,"SJ50s-1_6.CSG","IGDB v29.0",1,0,5.970000,0.212454,0.367879,0.499256,0.562298,0.075745,0.026997,0.000000,0.840000,0.024416,1.000000,,"China Southern Glass (CSG)","Triple LowE on Clear",13028277,"#",256,1510862752,0,0.562298,0.212454,0
1623,"CED12-58_6.CSG","IGDB v17.3",1,0,5.873000,0.306151,0.259185,0.419328,0.618428,0.076374,0.032585,0.000000,0.840000,0.049327,1.000000,,"China Southern Glass (CSG)","Double Silver LowE on Clear",13685188,"#",256,1510862664,0,0.618428,0.306151,0
1624,"SJ60_6.CSG","IGDB v29.0",1,0,5.960000,0.311547,0.400332,0.434379,0.615252,0.117503,0.039359,0.000000,0.840000,0.028044,1.000000,,"China Southern Glass (CSG)","Double LowE on LowIron",13290959,"#",256,1510862752,0,0.615252,0.311547,0
1625,"CED12-67_6.CSG","IGDB v17.3",1,0,5.919000,0.349057,0.278749,0.392106,0.682704,0.066548,0.039952,0.000000,0.840000,0.054855,1.000000,,"China Southern Glass (CSG)","Double Silver LowE on Clear",14211791,"#",256,1510862664,0,0.682704,0.349057,0
1626,"SJ60-1_6.CSG","IGDB v29.0",1,0,5.960000,0.293079,0.309052,0.425045,0.590645,0.120746,0.041211,0.000000,0.840000,0.028044,1.000000,,"China Southern Glass (CSG)","Double LowE on Clear",13093578,"#",256,1510862752,0,0.590645,0.293079,0
1627,"SJ48_6.CSG","IGDB v29.0",1,0,5.980000,0.244447,0.401182,0.381783,0.477670,0.139419,0.058492,0.000000,0.840000,0.042883,1.000000,,"China Southern Glass (CSG)","Double LowE on LowIron",12040377,"#",256,1510862751,0,0.477670,0.244447,0
1628,"CEF13-69_6.CSG","IGDB v17.3",1,0,5.971000,0.447083,0.259096,0.304431,0.691281,0.129052,0.043074,0.000000,0.840000,0.084295,1.000000,,"China Southern Glass (CSG)","LowE on Clear",14146514,"#",256,1510862665,0,0.691281,0.447083,0
1629,"SJ48-1_6.CSG","IGDB v29.0",1,0,5.940000,0.234782,0.311943,0.380044,0.473646,0.130072,0.055639,0.000000,0.840000,0.042883,1.000000,,"China Southern Glass (CSG)","Double LowE on clear",11974582,"#",256,1510862752,0,0.473646,0.234782,0
1630,"CES11-70_6.CSG","IGDB v17.3",1,0,5.868000,0.488889,0.208927,0.257801,0.726112,0.095704,0.032770,0.000000,0.840000,0.103125,1.000000,,"China Southern Glass (CSG)","LowE on Clear",14540760,"#",256,1510862665,0,0.726112,0.488889,0
1631,"CES11-80_6.CSG","IGDB v17.3",1,0,5.895000,0.570065,0.159820,0.213577,0.799978,0.058952,0.040621,0.000000,0.840000,0.130430,1.000000,,"China Southern Glass (CSG)","LowE on Clear",15198691,"#",256,1510862665,0,0.799978,0.570065,0
1632,"LB69_6.CSG","IGDB v29.0",1,0,5.960000,0.345376,0.391577,0.424274,0.679229,0.098714,0.060181,0.000000,0.840000,0.033053,1.000000,,"China Southern Glass (CSG)","Double LowE on LowIron",14080465,"#",256,1510862751,0,0.679229,0.345376,0
1633,"CNY129_6.CSG","IGDB v17.3",1,0,5.830000,0.291630,0.137349,0.238882,0.321991,0.169797,0.213704,0.000000,0.840000,0.663501,1.000000,,"China Southern Glass (CSG)","Solar on Clear",10328982,"#",256,1510862665,0,0.321991,0.291630,0
1634,"CNY164_6.CSG","IGDB v17.3",1,0,5.868000,0.613718,0.168471,0.146229,0.653365,0.248057,0.163355,0.000000,0.840000,0.822614,1.000000,,"China Southern Glass (CSG)","Solar on Clear",13685970,"#",256,1510862664,0,0.653365,0.613718,0
1635,"CNY170_6.CSG","IGDB v17.3",1,0,5.965000,0.657108,0.090189,0.118308,0.697918,0.114894,0.133596,0.000000,0.840000,0.838351,1.000000,,"China Southern Glass (CSG)","Solar on Clear",14015193,"#",256,1510862664,0,0.697918,0.657108,0
1636,"LB69-1_6.CSG","IGDB v29.0",1,0,5.960000,0.325423,0.301092,0.418798,0.668647,0.090573,0.052844,0.000000,0.840000,0.033053,1.000000,,"China Southern Glass (CSG)","Double LowE on clear",13949388,"#",256,1510862751,0,0.668647,0.325423,0
1637,"LB63_6.CSG","IGDB v29.0",1,0,5.980000,0.290288,0.502564,0.505244,0.639218,0.174728,0.084924,0.000000,0.840000,0.030466,1.000000,,"China Southern Glass (CSG)","Double LowE on LowIron",13030097,"#",256,1510862751,0,0.639218,0.290288,0
1638,"LowIron_12.CSG","IGDB v17.3",1,0,11.731000,0.864884,0.081704,0.082359,0.901807,0.083962,0.084171,0.000000,0.840000,0.840000,1.000000,,"China Southern Glass (CSG)","LowIron Float Glass",15856883,"#",256,1510862493,0,0.901807,0.864884,0
1639,"LowIron_6.CSG","IGDB v17.3",1,0,6.058000,0.892977,0.079796,0.079468,0.911398,0.081363,0.081199,0.000000,0.840000,0.840000,1.000000,,"China Southern Glass (CSG)","LowIron Float Glass",15988212,"#",256,1510862493,0,0.911398,0.892977,0
1640,"LowIron_8.CSG","IGDB v17.3",1,0,7.860000,0.885056,0.078386,0.078396,0.908414,0.079383,0.078807,0.000000,0.840000,0.840000,1.000000,,"China Southern Glass (CSG)","LowIron Float Glass",15922676,"#",256,1510862493,0,0.908414,0.885056,0
1641,"Grey_10.CSG","IGDB v17.5",1,0,9.830000,0.275110,0.047437,0.047514,0.278491,0.048083,0.048162,0.000000,0.840000,0.840000,1.000000,,"China Southern Glass (CSG)","Grey Float Glass",9801870,"#",256,1510862500,0,0.278491,0.275110,0
1642,"Grey_6.CSG","IGDB v17.5",1,0,5.930000,0.453922,0.052197,0.051421,0.437351,0.052730,0.051021,0.000000,0.840000,0.840000,1.000000,,"China Southern Glass (CSG)","Grey Float Glass",11776176,"#",256,1510862500,0,0.437351,0.453922,0
1643,"Grey_8.CSG","IGDB v17.5",1,0,7.870000,0.367096,0.050494,0.049594,0.348356,0.050489,0.048749,0.000000,0.840000,0.840000,1.000000,,"China Southern Glass (CSG)","Grey Float Glass",10657696,"#",256,1510862500,0,0.348356,0.367096,0
1644,"LB63-1_6.CSG","IGDB v29.0",1,0,5.970000,0.284590,0.395434,0.488164,0.627301,0.174352,0.097601,0.000000,0.840000,0.030466,1.000000,,"China Southern Glass (CSG)","Double LowE on clear",12898511,"#",256,1510862751,0,0.627301,0.284590,0
1645,"LB60-1_6.CSG","IGDB v29.0",1,0,5.960000,0.290011,0.349237,0.441610,0.617497,0.145285,0.085327,0.000000,0.840000,0.035552,1.000000,,"China Southern Glass (CSG)","Double LowE on clear",13291973,"#",256,1510862751,0,0.617497,0.290011,0
1646,"LB51_6.CSG","IGDB v29.0",1,0,5.960000,0.236980,0.527343,0.505349,0.530386,0.246001,0.096627,0.000000,0.840000,0.026353,1.000000,,"China Southern Glass (CSG)","Double LowE on LowIron",12042688,"#",256,1510862750,0,0.530386,0.236980,0
1647,"LB51-1_6.CSG","IGDB v29.0",1,0,5.950000,0.221325,0.442460,0.514639,0.510938,0.247122,0.089077,0.000000,0.840000,0.026353,1.000000,,"China Southern Glass (CSG)","Double LowE on clear",11976633,"#",256,1510862750,0,0.510938,0.221325,0
1648,"LB45-1_6.CSG","IGDB v29.0",1,0,5.960000,0.205214,0.376763,0.416360,0.450855,0.173092,0.059243,0.000000,0.840000,0.036253,1.000000,,"China Southern Glass (CSG)","Double LowE on Clear",11449522,"#",256,1510862750,0,0.450855,0.205214,0
1649,"BJ57_6.CSG","IGDB v29.0",1,0,5.980000,0.303141,0.410283,0.530459,0.618142,0.170438,0.157860,0.000000,0.840000,0.023787,1.000000,,"China Southern Glass (CSG)","Double LowE on LowIron",13882048,"#",256,1510862749,0,0.618142,0.303141,0
1650,"BJ57-1_6.CSG","IGDB v29.0",1,0,5.970000,0.281142,0.312324,0.539228,0.594654,0.154625,0.161437,0.000000,0.840000,0.023787,1.000000,,"China Southern Glass (CSG)","Double LowE on Clear",13619385,"#",256,1510862750,0,0.594654,0.281142,0
1651,"BJ50_6.CSG","IGDB v29.0",1,0,5.960000,0.231988,0.543327,0.504861,0.507029,0.274423,0.109353,0.000000,0.840000,0.038786,1.000000,,"China Southern Glass (CSG)","Double LowE on LowIron",12172987,"#",256,1510862749,0,0.507029,0.231988,0
1652,"CEN12-40_6.CSG","IGDB v18.1",1,0,5.983000,0.249244,0.232374,0.342634,0.453097,0.110060,0.068435,0.000000,0.840000,0.062921,1.000000,,"China Southern Glass (CSG)","Double Silver LowE on Clear",12236458,"#",256,1510862695,0,0.453097,0.249244,0
1653,"CEG12-24_6.CSG","IGDB v18.1",1,0,5.953000,0.190865,0.539416,0.639919,0.240858,0.448421,0.588974,0.000000,0.840000,0.033878,1.000000,,"China Southern Glass (CSG)","LowE on Clear",11241848,"#",256,1510862695,0,0.240858,0.190865,0
1654,"CED14-46_6.CSG","IGDB v29.0",1,0,5.900000,0.285786,0.330744,0.331661,0.481167,0.161005,0.088227,0.000000,0.840000,0.030102,1.000000,,"China Southern Glass (CSG)","Double Silver LowE on Clear",12171955,"#",256,1510862750,0,0.481167,0.285786,0
1655,"BJ50-1_6.CSG","IGDB v29.0",1,0,5.970000,0.218773,0.435843,0.506412,0.492340,0.275309,0.120347,0.000000,0.840000,0.038786,1.000000,,"China Southern Glass (CSG)","Double LowE on Clear",11975607,"#",256,1510862749,0,0.492340,0.218773,0
1656,"BJ39-1_6.CSG","IGDB v29.0",1,0,5.930000,0.215053,0.371435,0.440342,0.462715,0.193638,0.061218,0.000000,0.840000,0.033055,1.000000,,"China Southern Glass (CSG)","Double LowE on Clear",12368550,"#",256,1510862749,0,0.462715,0.215053,0
1657,"BJ38_6.CSG","IGDB v31.0",1,0,5.980000,0.212730,0.516008,0.477195,0.450683,0.262410,0.062093,0.000000,0.840000,0.033466,1.000000,,"China Southern Glass (CSG)","Double LowE on LowIron",11580340,"#",256,1510862774,0,0.450683,0.212730,0
1658,"BJ38-1_6.CSG","IGDB v29.0",1,0,5.980000,0.201099,0.408734,0.480194,0.441238,0.254803,0.062795,0.000000,0.840000,0.033466,1.000000,,"China Southern Glass (CSG)","Double LowE on clear",11514544,"#",256,1510862749,0,0.441238,0.201099,0
1659,"CET03-65_6.CSG","IGDB v19.0",1,0,5.980000,0.261293,0.457039,0.535396,0.668001,0.079474,0.041905,0.000000,0.840000,0.019507,1.000000,,"China Southern Glass (CSG)","Triple Silver LowE on Low Iron",13621454,"#",256,1510862711,0,0.668001,0.261293,0
1660,"CET73-65_6.CSG","IGDB v19.0",1,0,5.980000,0.182279,0.196501,0.530114,0.468227,0.065917,0.034150,0.000000,0.840000,0.019507,1.000000,,"China Southern Glass (CSG)","Triple Silver LowE on Light Grey",11844267,"#",256,1510862711,0,0.468227,0.182279,0
1661,"CED14-47_6.CSG","IGDB v29.0",1,0,5.950000,0.269139,0.344498,0.378350,0.484598,0.174951,0.098889,0.000000,0.840000,0.052917,1.000000,,"China Southern Glass (CSG)","Double LowE on Clear",12631215,"#",256,1510862750,0,0.484598,0.269139,0
1662,"LowIron_15.CSG","IGDB v31.0",1,0,14.980000,0.846077,0.079444,0.079774,0.903598,0.083759,0.083823,0.000000,0.840000,0.840000,1.000000,,"China Southern Glass (CSG)","LowIron Float Glass",15922674,"#",256,1510862536,0,0.903598,0.846077,0
1663,"BJ39-2_6.CSG","IGDB v39.0",1,0,5.970000,0.153663,0.120360,0.443502,0.388922,0.151106,0.057924,0.000000,0.840000,0.033393,1.000000,,"China Southern Glass (CSG)","Double LowE on Green",11185808,"#",256,1510862830,0,0.388922,0.153663,0
1664,"BJ39-3_6.CSG","IGDB v39.0",1,0,5.960000,0.111311,0.152187,0.440973,0.230579,0.081040,0.049009,0.000000,0.840000,0.033375,1.000000,,"China Southern Glass (CSG)","Double LowE on Grey",9209466,"#",256,1510862830,0,0.230579,0.111311,0
1665,"BJ39-7_6.CSG","IGDB v39.0",1,0,5.950000,0.150814,0.191855,0.442012,0.328989,0.114076,0.048973,0.000000,0.840000,0.033409,1.000000,,"China Southern Glass (CSG)","Double LowE on LightGrey",10854539,"#",256,1510862831,0,0.328989,0.150814,0
1666,"CED12-57_6.CSG","IGDB v39.0",1,0,5.970000,0.284588,0.325086,0.424060,0.585474,0.116178,0.042237,0.000000,0.840000,0.041881,1.000000,,"China Southern Glass (CSG)","Double LowE on Clear",12962503,"#",256,1510862831,0,0.585474,0.284588,0
1667,"CED12-78_6.CSG","IGDB v39.0",1,0,5.970000,0.368561,0.284843,0.424060,0.735588,0.059842,0.042237,0.000000,0.840000,0.042173,1.000000,,"China Southern Glass (CSG)","Double LowE on Clear",14410200,"#",256,1510862831,0,0.735588,0.368561,0
1668,"CED13-56_6.CSG","IGDB v39.0",1,0,5.970000,0.294403,0.288281,0.482941,0.535882,0.169911,0.183413,0.000000,0.840000,0.035396,1.000000,,"China Southern Glass (CSG)","Double LowE on Clear",13157559,"#",256,1510862831,0,0.535882,0.294403,0
1669,"CED22-52_6.CSG","IGDB v39.0",1,0,5.970000,0.189203,0.095843,0.415034,0.463131,0.093897,0.032686,0.000000,0.840000,0.045213,1.000000,,"China Southern Glass (CSG)","Double LowE on Green",11975839,"#",256,1510862831,0,0.463131,0.189203,0
1670,"CED22-57_6.CSG","IGDB v39.0",1,0,5.970000,0.198563,0.098618,0.439944,0.489426,0.096193,0.028251,0.000000,0.840000,0.041881,1.000000,,"China Southern Glass (CSG)","Double LowE on Green",11779757,"#",256,1510862832,0,0.489426,0.198563,0
1671,"CED22-67_6.CSG","IGDB v39.0",1,0,5.970000,0.242872,0.082934,0.389856,0.579731,0.062942,0.044548,0.000000,0.840000,0.050450,1.000000,,"China Southern Glass (CSG)","Double LowE on Green",12897973,"#",256,1510862832,0,0.579731,0.242872,0
1672,"CED22-78_6.CSG","IGDB v39.0",1,0,5.970000,0.247623,0.081625,0.423824,0.606599,0.056970,0.031328,0.000000,0.840000,0.042173,1.000000,,"China Southern Glass (CSG)","Double LowE on Green",13030329,"#",256,1510862832,0,0.606599,0.247623,0
1673,"CED23-56_6.CSG","IGDB v39.0",1,0,5.970000,0.192526,0.105391,0.481615,0.445119,0.134531,0.179697,0.000000,0.840000,0.035396,1.000000,,"China Southern Glass (CSG)","Double LowE on Green",11909278,"#",256,1510862832,0,0.445119,0.192526,0
1674,"CED32-57_6.CSG","IGDB v39.0",1,0,5.970000,0.152674,0.139362,0.434139,0.295900,0.061346,0.018619,0.000000,0.840000,0.041881,1.000000,,"China Southern Glass (CSG)","Double LowE on Grey",9737363,"#",256,1510862833,0,0.295900,0.152674,0
1675,"CED32-67_6.CSG","IGDB v39.0",1,0,5.980000,0.195417,0.127863,0.384689,0.357009,0.050561,0.033310,0.000000,0.840000,0.050450,1.000000,,"China Southern Glass (CSG)","Double LowE on Grey",10789533,"#",256,1510862833,0,0.357009,0.195417,0
1676,"CED32-78_6.CSG","IGDB v39.0",1,0,5.970000,0.199816,0.126080,0.414750,0.372322,0.047096,0.024667,0.000000,0.840000,0.042173,1.000000,,"China Southern Glass (CSG)","Double LowE on Grey",10790305,"#",256,1510862833,0,0.372322,0.199816,0
1677,"CED33-56_6.CSG","IGDB v39.0",1,0,5.970000,0.163898,0.124245,0.447533,0.272116,0.075721,0.142207,0.000000,0.840000,0.035396,1.000000,,"China Southern Glass (CSG)","Double LowE on Grey",9801865,"#",256,1510862833,0,0.272116,0.163898,0
1678,"CED52-78_6.CSG","IGDB v39.0",1,0,5.960000,0.227677,0.126553,0.426064,0.459311,0.056031,0.036204,0.000000,0.839520,0.042173,1.000000,,"China Southern Glass (CSG)","Double LowE on Blue",12696224,"#",256,1510862833,0,0.459311,0.227677,0
1679,"CED72-52_6.CSG","IGDB v39.0",1,0,5.960000,0.186847,0.158330,0.417500,0.385215,0.076579,0.027868,0.000000,0.840000,0.045213,1.000000,,"China Southern Glass (CSG)","Double LowE on LightGrey",11578009,"#",256,1510862834,0,0.385215,0.186847,0
1680,"CED72-78_6.CSG","IGDB v39.0",1,0,5.960000,0.255357,0.151513,0.424054,0.516163,0.049594,0.025952,0.000000,0.840000,0.042173,1.000000,,"China Southern Glass (CSG)","Double LowE on LightGrey",12632500,"#",256,1510862834,0,0.516163,0.255357,0
1681,"LB48s_6.CSG","IGDB v39.0",1,0,5.960000,0.199081,0.565941,0.593071,0.511201,0.250606,0.167844,0.000000,0.840000,0.020399,1.000000,,"China Southern Glass (CSG)","Triple LowE on LowIron",11714491,"#",256,1510862834,0,0.511201,0.199081,0
1682,"LB48s-1_6.CSG","IGDB v39.0",1,0,5.970000,0.187273,0.447978,0.597281,0.493444,0.241498,0.165397,0.000000,0.840000,0.020399,1.000000,,"China Southern Glass (CSG)","Triple LowE on Clear",11517111,"#",256,1510862834,0,0.493444,0.187273,0
1800,"038_Saflex_Clear_3Clr.EMN","IGDB v66.0",1,0,6.300000,0.768757,0.070900,0.071084,0.893768,0.083316,0.083563,0.000000,0.840000,0.840000,0.788000,,"Eastman Chemical Company","Saflex® Clear - RA|RB",15856879,"#",256,1586299363,0,0.893768,0.768757,0
1801,"076_Saflex_Clear_3Clr.EMN","IGDB v66.0",1,0,6.680000,0.751514,0.073215,0.073100,0.886802,0.084698,0.084370,0.000000,0.840000,0.840000,0.680000,,"Eastman Chemical Company","Saflex® Clear - RA|RB",15725551,"#",256,1586299363,0,0.886802,0.751514,0
1802,"114_Saflex_Clear_3Clr.EMN","IGDB v66.0",1,0,7.060000,0.743609,0.071938,0.071801,0.890321,0.083012,0.083112,0.000000,0.840000,0.840000,0.606000,,"Eastman Chemical Company","Saflex® Clear - RA|RB",15725807,"#",256,1586299364,0,0.890321,0.743609,0
1803,"152_Saflex_Clear_3Clr.EMN","IGDB v66.0",1,0,7.440000,0.735662,0.073953,0.073948,0.888299,0.083606,0.083665,0.000000,0.840000,0.840000,0.552000,,"Eastman Chemical Company","Saflex® Clear - RA|RB",15660015,"#",256,1586299364,0,0.888299,0.735662,0
1804,"229_Saflex_Clear_3Clr.EMN","IGDB v66.0",1,0,8.210000,0.722083,0.071618,0.071409,0.889266,0.084080,0.083559,0.000000,0.840000,0.840000,0.478000,,"Eastman Chemical Company","Saflex® Clear - RA 90g",15660015,"#",256,1586299364,0,0.889266,0.722083,0
1811,"076_Saflex CrstlClr_LoFeRB4N.EMN","IGDB v81.0",1,0,6.704000,0.846617,0.083100,0.083166,0.907383,0.088936,0.089048,0.000000,0.840000,0.840000,0.680000,,"Eastman Chemical Company","Saflex® RB4N Crystal Clear",15857140,"#",256,1641409448,0,0.907383,0.846617,0
1821,"127_Saflex_DM_3Clr.EMN","IGDB v66.0",1,0,7.190000,0.739142,0.072451,0.072121,0.889941,0.084172,0.083647,0.000000,0.840000,0.840000,0.586000,,"Eastman Chemical Company","Saflex® DM",15725551,"#",256,1586299364,0,0.889941,0.739142,0
1822,"254_Saflex_HP_DMx2_3Clr.EMN","IGDB v66.0",1,0,8.460000,0.719371,0.071321,0.070951,0.892045,0.083737,0.083292,0.000000,0.840000,0.840000,0.460000,,"Eastman Chemical Company","Saflex® HP - DM x2",15660271,"#",256,1586299364,0,0.892045,0.719371,0
1830,"195_Saflex_Storm_VS_3Clr.EMN","IGDB v66.0",1,0,7.870000,0.720378,0.075077,0.075672,0.881201,0.088070,0.089133,0.000000,0.840000,0.840000,0.506000,,"Eastman Chemical Company","Saflex® Storm - VS",15528686,"#",256,1586299365,0,0.881201,0.720378,0
1840,"051_Saflex_Acoustic_Q_3Clr.EMN","IGDB v66.0",1,0,6.430000,0.761817,0.073333,0.073245,0.890155,0.084083,0.084133,0.000000,0.840000,0.840000,0.746000,,"Eastman Chemical Company","Saflex® Acoustic - QS",15791087,"#",256,1586299365,0,0.890155,0.761817,0
1841,"064_Saflex_Acoustic_Q_3Clr.EMN","IGDB v66.0",1,0,6.580000,0.733172,0.058442,0.058910,0.878076,0.064230,0.064742,0.000000,0.840000,0.840000,0.710000,,"Eastman Chemical Company","Saflex® Acoustic - QS",15659758,"#",256,1586299519,0,0.878076,0.733172,0
1842,"076_Saflex_Acoustic_Q_3Clr.EMN","IGDB v66.0",1,0,6.680000,0.751298,0.073155,0.073191,0.886415,0.084394,0.084338,0.000000,0.840000,0.840000,0.680000,,"Eastman Chemical Company","Saflex® Acoustic - QS",15725551,"#",256,1586299365,0,0.886415,0.751298,0
1843,"152_Saflex_Acoustic_Q_3Clr.EMN","IGDB v66.0",1,0,7.440000,0.736805,0.071729,0.071956,0.892822,0.083700,0.083762,0.000000,0.840000,0.840000,0.552000,,"Eastman Chemical Company","Saflex® Acoustic - QS",15725807,"#",256,1586299518,0,0.892822,0.736805,0
1850,"076_Saflex_Strct_DG_3Clr.EMN","IGDB v66.0",1,0,6.700000,0.743168,0.058413,0.058426,0.878501,0.063235,0.063349,0.000000,0.840000,0.840000,0.681000,,"Eastman Chemical Company","Saflex® Structural - DG41",15659758,"#",256,1586299365,0,0.878501,0.743168,0
1851,"076_Saflex_Strct_DGXC_3Clr.EMN","IGDB v66.0",1,0,6.700000,0.743666,0.059292,0.058892,0.873230,0.064254,0.063813,0.000000,0.840000,0.840000,0.681000,,"Eastman Chemical Company","Saflex® Structural - DG41XC",15659757,"#",256,1586299365,0,0.873230,0.743666,0
1853,"152_Saflex_Strct_DG_3Clr.EMN","IGDB v66.0",1,0,7.460000,0.722664,0.058506,0.058085,0.874704,0.064584,0.064074,0.000000,0.840000,0.840000,0.553000,,"Eastman Chemical Company","Saflex® Structural - DG41x2",15528686,"#",256,1586299365,0,0.874704,0.722664,0
1854,"152_Saflex_Strct_DGXC_3Clr.EMN","IGDB v66.0",1,0,7.460000,0.719499,0.058063,0.058559,0.858345,0.063311,0.063867,0.000000,0.840000,0.840000,0.553000,,"Eastman Chemical Company","Saflex® Structural - DG41 XCx2",15528170,"#",256,1586299366,0,0.858345,0.719499,0
1860,"076_Saflex_Solar_SG_3Clr.EMN","IGDB v66.0",1,0,6.680000,0.366181,0.056827,0.056398,0.756028,0.074535,0.074038,0.000000,0.840000,0.840000,0.680000,,"Eastman Chemical Company","Saflex® Solar - SG41S5",14869973,"#",256,1586299366,0,0.756028,0.366181,0
1861,"076_Saflex_Solar_SH_3Clr.EMN","IGDB v66.0",1,0,6.680000,0.510831,0.060772,0.060869,0.831732,0.078865,0.078971,0.000000,0.840000,0.840000,0.680000,,"Eastman Chemical Company","Saflex® Solar - SH41S4",15331044,"#",256,1586299366,0,0.831732,0.510831,0
1870,"076_Saflex_UV_4U_3Clr.EMN","IGDB v66.0",1,0,6.700000,0.719091,0.058242,0.058186,0.878361,0.064515,0.064448,0.000000,0.840000,0.840000,0.681000,,"Eastman Chemical Company","Saflex® UV - High UV Cut - RB4U",15332333,"#",256,1586299519,0,0.878361,0.719091,0
1872,"152_Saflex_UV_7U_3Clr.EMN","IGDB v81.0",1,0,7.440000,0.733343,0.077364,0.077364,0.891614,0.090133,0.090133,0.000000,0.840000,0.840000,0.552000,,"Eastman Chemical Company","Saflex® UV - RB7U",15463663,"#",256,1641409448,0,0.891614,0.733343,0
1880,"038_Vanceva_S-0828_3Clr.EMN","IGDB v66.0",1,0,6.300000,0.387732,0.055154,0.054923,0.291454,0.053760,0.053586,0.000000,0.840000,0.840000,0.788000,,"Eastman Chemical Company","Vanceva® Graphite Earth Tone - RB S-0828",10327433,"#",256,1586299366,0,0.291454,0.387732,0
1881,"038_Vanceva_S-3609_3Clr.EMN","IGDB v66.0",1,0,6.300000,0.158315,0.048808,0.048646,0.093054,0.050194,0.050063,0.000000,0.840000,0.840000,0.788000,,"Eastman Chemical Company","Vanceva® Truffle Earth Tone - RB S-3609",4084578,"#",256,1586299366,0,0.093054,0.158315,0
1882,"038_Vanceva_S-3628_3Clr.EMN","IGDB v66.0",1,0,6.300000,0.329887,0.052027,0.051900,0.282172,0.052620,0.052527,0.000000,0.840000,0.840000,0.788000,,"Eastman Chemical Company","Vanceva® Mocha Earth Tone - RB S-3628",8163226,"#",256,1586299367,0,0.282172,0.329887,0
1883,"038_Vanceva_S-3655_3Clr.EMN","IGDB v66.0",1,0,6.300000,0.539149,0.059548,0.059532,0.558033,0.062212,0.062247,0.000000,0.840000,0.840000,0.788000,,"Eastman Chemical Company","Vanceva® Dusk Earth Tone - RB S-3655",12174792,"#",256,1586299367,0,0.558033,0.539149,0
1884,"038_Vanceva_S-3773_3Clr.EMN","IGDB v66.0",1,0,6.320000,0.652837,0.053805,0.053476,0.717755,0.054569,0.054114,0.000000,0.840000,0.840000,0.789000,,"Eastman Chemical Company","Vanceva® Marine Earth Tone - RB S--3773",14541512,"#",256,1586299367,0,0.717755,0.652837,0
1885,"038_Vanceva_S-5558_3Clr.EMN","IGDB v66.0",1,0,6.300000,0.571844,0.062039,0.061933,0.576154,0.064297,0.064286,0.000000,0.840000,0.840000,0.788000,,"Eastman Chemical Company","Vanceva® Limestone Earth Tone - RB S-5558",12830414,"#",256,1586299367,0,0.576154,0.571844,0
1886,"038_Vanceva_S-6376_3Clr.EMN","IGDB v66.0",1,0,6.300000,0.695081,0.069292,0.069476,0.744365,0.074551,0.074698,0.000000,0.840000,0.840000,0.788000,,"Eastman Chemical Company","Vanceva® Glacier Earth Tone - RB S-6376",15591365,"#",256,1586299367,0,0.744365,0.695081,0
1887,"038_Vanceva_S-6428_3Clr.EMN","IGDB v66.0",1,0,6.300000,0.360673,0.053463,0.053526,0.290185,0.053914,0.053909,0.000000,0.840000,0.840000,0.788000,,"Eastman Chemical Company","Vanceva® Gobi Earth Tone - RB S-6428",8949155,"#",256,1586299367,0,0.290185,0.360673,0
1888,"038_Vanceva_S-6452_3Clr.EMN","IGDB v66.0",1,0,6.300000,0.531554,0.059628,0.059741,0.526018,0.061594,0.061686,0.000000,0.840000,0.840000,0.788000,,"Eastman Chemical Company","Vanceva® Dolomite Earth Tone - RB S-6452",12107209,"#",256,1586299368,0,0.526018,0.531554,0
1889,"038_Vanceva_S-6544_3Clr.EMN","IGDB v66.0",1,0,6.300000,0.509227,0.059051,0.059183,0.450658,0.058299,0.058668,0.000000,0.840000,0.840000,0.788000,,"Eastman Chemical Company","Vanceva® Shale Earth Tone - RB S-6544",12301232,"#",256,1586299368,0,0.450658,0.509227,0
1890,"038_Vanceva_S-7558_3Clr.EMN","IGDB v66.0",1,0,6.300000,0.617238,0.065691,0.065664,0.594111,0.065998,0.065921,0.000000,0.840000,0.840000,0.788000,,"Eastman Chemical Company","Vanceva® Sky Earth Tone - RB S-7558",14733493,"#",256,1586299368,0,0.594111,0.617238,0
1892,"076_Vanceva_S-2165_3Clr.EMN","IGDB v66.0",1,0,6.680000,0.571188,0.065599,0.065599,0.650284,0.070121,0.070121,0.000000,0.840000,0.840000,0.680000,,"Eastman Chemical Company","Vanceva®Arctic Snow Earth Tone - RB S-2165",13423571,"#",256,1586299368,0,0.650284,0.571188,0
1893,"076_Vanceva_S-2180_3Clr.EMN","IGDB v66.0",1,0,6.680000,0.649225,0.075121,0.075741,0.793998,0.086539,0.086932,0.000000,0.840000,0.840000,0.680000,,"Eastman Chemical Company","Vanceva® Cool White Earth Tone - RB S-2180",14804964,"#",256,1586299368,0,0.793998,0.649225,0
1894,"076_Vanceva_S-3773_3Clr.EMN","IGDB v66.0",1,0,6.700000,0.633289,0.052439,0.052842,0.719513,0.054193,0.054683,0.000000,0.840000,0.840000,0.681000,,"Eastman Chemical Company","Vanceva® Marine Earth Tone - RB S-3773",14541767,"#",256,1586299518,0,0.719513,0.633289,0
1896,"076_Vanceva_S-5538_3Clr.EMN","IGDB v66.0",1,0,6.680000,0.433099,0.056241,0.055906,0.385720,0.056727,0.056269,0.000000,0.840000,0.840000,0.680000,,"Eastman Chemical Company","Vanceva® Limestone 38 Earth Tone - RB S-5538",10527667,"#",256,1586299368,0,0.385720,0.433099,0
1897,"076_Vanceva_S-6452_3Clr.EMN","IGDB v66.0",1,0,6.680000,0.520416,0.059135,0.058292,0.528271,0.061843,0.057014,0.000000,0.840000,0.840000,0.680000,,"Eastman Chemical Company","Vanceva® Dolomite Earth Tone - RB S-6452",12107465,"#",256,1586299369,0,0.528271,0.520416,0
1898,"076_Vanceva_S-6544_3Clr.EMN","IGDB v66.0",1,0,6.680000,0.501417,0.059050,0.081024,0.456143,0.059113,0.098700,0.000000,0.840000,0.840000,0.680000,,"Eastman Chemical Company","Vanceva® Shale Earth Tone - RB S-6544",12301490,"#",256,1586299369,0,0.456143,0.501417,0
1901,"038_Vanceva_0001_3Clr.EMN","IGDB v66.0",1,0,6.300000,0.736342,0.071931,0.071950,0.777745,0.076955,0.077061,0.000000,0.840000,0.840000,0.788000,,"Eastman Chemical Company","Vanceva® Coral Rose - VCV 0001",15261175,"#",256,1586299369,0,0.777745,0.736342,0
1902,"038_Vanceva_0002_3Clr.EMN","IGDB v66.0",1,0,6.300000,0.710006,0.069923,0.069760,0.782775,0.075819,0.075788,0.000000,0.840000,0.840000,0.788000,,"Eastman Chemical Company","Vanceva® Aquamarine - VCV 0002",15920583,"#",256,1586299369,0,0.782775,0.710006,0
1903,"038_Vanceva_0003_3Clr.EMN","IGDB v66.0",1,0,6.300000,0.691364,0.068621,0.068641,0.778548,0.075795,0.075792,0.000000,0.840000,0.840000,0.788000,,"Eastman Chemical Company","Vanceva® Smoke Grey - VCV 0003",14673379,"#",256,1586299369,0,0.778548,0.691364,0
1904,"038_Vanceva_0004_3Clr.EMN","IGDB v66.0",1,0,6.300000,0.670126,0.074838,0.075177,0.822698,0.095872,0.096160,0.000000,0.840000,0.840000,0.788000,,"Eastman Chemical Company","Vanceva® Sahara Sun - VCV 0004",1961457,"#",256,1586299369,0,0.822698,0.670126,0
1905,"038_Vanceva_0005_3Clr.EMN","IGDB v66.0",1,0,6.300000,0.658613,0.068812,0.068960,0.503076,0.066394,0.066342,0.000000,0.840000,0.840000,0.788000,,"Eastman Chemical Company","Vanceva® Ruby Red - VCV 0005",13212159,"#",256,1586299370,0,0.503076,0.658613,0
1906,"038_Vanceva_0006_3Clr.EMN","IGDB v66.0",1,0,6.300000,0.581735,0.066743,0.066925,0.515691,0.064739,0.064775,0.000000,0.840000,0.840000,0.788000,,"Eastman Chemical Company","Vanceva® Sapphire - VCV 0006",15848960,"#",256,1586299370,0,0.515691,0.581735,0
1907,"038_Vanceva_0007_3Clr.EMN","IGDB v66.0",1,0,6.300000,0.510861,0.058269,0.058177,0.517839,0.060489,0.060159,0.000000,0.840000,0.840000,0.788000,,"Eastman Chemical Company","Vanceva® Evening Shadow - VCV 0007",11583171,"#",256,1586299370,0,0.517839,0.510861,0
1908,"038_Vanceva_0008_3Clr.EMN","IGDB v66.0",1,0,6.320000,0.712137,0.059356,0.059286,0.854367,0.066152,0.066047,0.000000,0.840000,0.840000,0.789000,,"Eastman Chemical Company","Vanceva® Golden Light - VCV 0008",10940911,"#",256,1586299370,0,0.854367,0.712137,0
1909,"038_Vanceva_0009_3Clr.EMN","IGDB v66.0",1,0,6.300000,0.597939,0.067310,0.067310,0.681030,0.072282,0.072282,0.000000,0.840000,0.840000,0.788000,,"Eastman Chemical Company","Vanceva® Arctic Snow - VCV 0009",13621463,"#",256,1586299370,0,0.681030,0.597939,0
1910,"038_Vanceva_000A_3Clr.EMN","IGDB v66.0",1,0,6.300000,0.672659,0.072677,0.072677,0.813950,0.082727,0.082727,0.000000,0.840000,0.840000,0.788000,,"Eastman Chemical Company","Vanceva® Cool White - VCV 000A",14936806,"#",256,1586299370,0,0.813950,0.672659,0
1911,"038_Vanceva_000C_3Clr.EMN","IGDB v66.0",1,0,6.300000,0.396468,0.058311,0.058415,0.166266,0.056887,0.057063,0.000000,0.840000,0.840000,0.788000,,"Eastman Chemical Company","Vanceva® Deep Red - VCV 000C",5781193,"#",256,1586299371,0,0.166266,0.396468,0
1912,"038_Vanceva_000D_3Clr.EMN","IGDB v66.0",1,0,6.300000,0.441100,0.063614,0.063471,0.129003,0.052582,0.052326,0.000000,0.840000,0.840000,0.788000,,"Eastman Chemical Company","Vanceva® True Blue - VCV 000D",13134102,"#",256,1586299371,0,0.129003,0.441100,0
1913,"038_Vanceva_000E_3Clr.EMN","IGDB v66.0",1,0,6.300000,0.594193,0.070486,0.070816,0.468664,0.073458,0.073685,0.000000,0.840000,0.840000,0.788000,,"Eastman Chemical Company","Vanceva® Tangerine - VCV 000E",628991,"#",256,1586299371,0,0.468664,0.594193,0
1915,"038_Vanceva_000G_3Clr.EMN","IGDB v66.0",1,0,6.300000,0.003701,0.047139,0.047161,0.000029,0.049183,0.049228,0.000000,0.840000,0.840000,0.788000,,"Eastman Chemical Company","Vanceva® Absolute Black - VCV 000G",0,"#",256,1586299520,0,0.000029,0.003701,0
1916,"038_Vanceva_000H_3Clr.EMN","IGDB v66.0",1,0,6.300000,0.612193,0.064269,0.064140,0.627906,0.067127,0.067031,0.000000,0.840000,0.840000,0.788000,,"Eastman Chemical Company","Vanceva® Ocean Grey - VCV 000H",13816266,"#",256,1586299371,0,0.627906,0.612193,0
1951,"081_Vanceva_PureWhite_3Clr.EMN","IGDB v66.0",1,0,6.730000,0.080573,0.474875,0.481862,0.065465,0.614430,0.624935,0.000000,0.840000,0.840000,0.669000,,"Eastman Chemical Company","Vanceva® PureWhite",4212811,"#",256,1586299516,0,0.065465,0.080573,0
2000,"Clr-2.CIG","IGDB v29.0",1,0,2.200000,0.864293,0.077219,0.076156,0.909446,0.082474,0.081414,0.000000,0.840000,0.840000,1.000000,,"Cardinal Glass Industries","Float Glass - 2mm",15922675,"#",256,1510862483,0,0.909446,0.864293,0
2001,"Clr-3.CIG","IGDB v29.0",1,0,3.000000,0.848358,0.075636,0.075657,0.904429,0.082252,0.082253,0.000000,0.840000,0.840000,1.000000,,"Cardinal Glass Industries","Float Glass - 3mm",15922674,"#",256,1510862483,0,0.904429,0.848358,0
2002,"Clr-4.CIG","IGDB v85.0",1,0,3.900000,0.833350,0.074728,0.074720,0.900938,0.082112,0.082112,0.000000,0.840000,0.840000,1.000000,,"Cardinal Glass Industries","Float Glass - 4mm",15856882,"#",256,1657950496,0,0.900938,0.833350,0
2003,"Clr-5.CIG","IGDB v85.0",1,0,4.700000,0.818580,0.073488,0.073479,0.897676,0.081129,0.081129,0.000000,0.840000,0.840000,1.000000,,"Cardinal Glass Industries","Float Glass - 5mm",15856881,"#",256,1657950497,0,0.897676,0.818580,0
2004,"Clr-6.CIG","IGDB v85.0",1,0,5.700000,0.793344,0.072747,0.072744,0.889484,0.080322,0.080322,0.000000,0.840000,0.840000,1.000000,,"Cardinal Glass Industries","Float Glass - 6mm",15791087,"#",256,1657950497,0,0.889484,0.793344,0
2005,"x89-2.CIG","IGDB v29.0",1,0,2.200000,0.773596,0.093578,0.103856,0.892502,0.071813,0.071558,0.000000,0.192299,0.840000,1.000000,,"Cardinal Glass Industries","x89 on 2mm Clear",15790835,"#",256,1510862748,0,0.892502,0.773596,0
2006,"x89-3.CIG","IGDB v29.0",1,0,3.000000,0.759613,0.092514,0.100903,0.887614,0.071458,0.071341,0.000000,0.192299,0.840000,1.000000,,"Cardinal Glass Industries","x89 on 3mm Clear",15725298,"#",256,1510862748,0,0.887614,0.759613,0
2007,"x89-4.CIG","IGDB v29.0",1,0,3.900000,0.738406,0.091149,0.096825,0.884084,0.071220,0.071199,0.000000,0.192299,0.840000,1.000000,,"Cardinal Glass Industries","x89 on 4mm Clear",15725297,"#",256,1510862748,0,0.884084,0.738406,0
2008,"x89-5.CIG","IGDB v29.0",1,0,4.700000,0.727003,0.090063,0.094374,0.879486,0.070171,0.070195,0.000000,0.192299,0.840000,1.000000,,"Cardinal Glass Industries","x89 on 5mm Clear",15659504,"#",256,1510862748,0,0.879486,0.727003,0
2009,"x89-6.CIG","IGDB v29.0",1,0,5.700000,0.705367,0.089013,0.090917,0.873761,0.070206,0.070411,0.000000,0.192299,0.840000,1.000000,,"Cardinal Glass Industries","x89 on 6mm Clear",15659503,"#",256,1510862748,0,0.873761,0.705367,0
2010,"LoE272-2.CIG","IGDB v16.4",1,0,2.210000,0.434294,0.341065,0.418375,0.797579,0.056031,0.043577,0.000000,0.840000,0.042274,1.000000,,"Cardinal Glass Industries","LoE² 272 on 2.2mm Clear",14739430,"#",256,1510862646,0,0.797579,0.434294,0
2011,"LoE272-3.CIG","IGDB v16.4",1,0,2.970000,0.428962,0.324732,0.418146,0.793228,0.055949,0.043310,0.000000,0.840000,0.042000,1.000000,,"Cardinal Glass Industries","LoE² 272 on 3 mm Clear",14673893,"#",256,1510862646,0,0.793228,0.428962,0
2012,"LoE272-4.CIG","IGDB v16.4",1,0,3.900000,0.421908,0.298911,0.417850,0.790070,0.055918,0.043101,0.000000,0.840000,0.042000,1.000000,,"Cardinal Glass Industries","LoE² 272 on 4 mm Clear",14673892,"#",256,1510862646,0,0.790070,0.421908,0
2013,"LoE272-5.CIG","IGDB v16.4",1,0,4.750000,0.417271,0.287039,0.417432,0.785990,0.055073,0.042272,0.000000,0.840000,0.042000,1.000000,,"Cardinal Glass Industries","LoE² 272 on 5 mm Clear",14608099,"#",256,1510862646,0,0.785990,0.417271,0
2014,"LoE272-6.CIG","IGDB v16.4",1,0,5.700000,0.409440,0.264345,0.417274,0.780889,0.055485,0.042293,0.000000,0.840000,0.042000,1.000000,,"Cardinal Glass Industries","LoE² 272 on 6 mm Clear",14608098,"#",256,1510862647,0,0.780889,0.409440,0
2020,"Clr-8.CIG","IGDB v43.0",1,0,7.800000,0.751231,0.068807,0.070207,0.878691,0.083130,0.083452,0.000000,0.840000,0.840000,1.000000,,"Cardinal Glass Industries","Float Glass - 8mm",15725293,"#",256,1510862567,0,0.878691,0.751231,0
2021,"Clr-28.CIG","IGDB v17.4",1,0,2.800000,0.855739,0.086773,0.086773,0.898916,0.093334,0.093334,0.000000,0.840000,0.840000,1.000000,,"Cardinal Glass Industries","Float Glass - 2.8mm",15856882,"#",256,1510862496,0,0.898916,0.855739,0
2022,"Clr-16.CIG","IGDB v68.0",1,0,1.600000,0.879592,0.078502,0.078288,0.909528,0.082802,0.082784,0.000000,0.840000,0.840000,1.000000,,"Cardinal Glass Industries","Float Glass - 1.6mm",15922676,"#",256,1586299415,0,0.909528,0.879592,0
2025,"LoE270-2.CIG","IGDB v69.0",1,0,2.200000,0.383101,0.393568,0.464168,0.774647,0.074056,0.061979,0.000000,0.840000,0.034967,1.000000,,"Cardinal Glass Industries","LoE² 270 on 2.2mm Clear",14542306,"#",256,1586299371,0,0.774647,0.383101,0
2026,"LoE270-3.CIG","IGDB v69.0",1,0,3.000000,0.378896,0.374733,0.464013,0.770470,0.073836,0.061752,0.000000,0.840000,0.034967,1.000000,,"Cardinal Glass Industries","LoE² 270 on 3mm Clear",14476769,"#",256,1586299372,0,0.770470,0.378896,0
2027,"LoE270-4.CIG","IGDB v69.0",1,0,3.900000,0.371813,0.345307,0.463812,0.763577,0.073669,0.061578,0.000000,0.840000,0.034967,1.000000,,"Cardinal Glass Industries","LoE² 270 on 4mm Clear",14410975,"#",256,1586299372,0,0.763577,0.371813,0
2028,"LoE270-5.CIG","IGDB v69.0",1,0,4.700000,0.368152,0.331648,0.463472,0.759714,0.072699,0.060826,0.000000,0.840000,0.034967,1.000000,,"Cardinal Glass Industries","LoE² 270 on 5mm Clear",14410718,"#",256,1586299372,0,0.759714,0.368152,0
2029,"LoE270-6.CIG","IGDB v69.0",1,0,5.700000,0.362123,0.305242,0.463368,0.754850,0.072832,0.060822,0.000000,0.840000,0.034967,1.000000,,"Cardinal Glass Industries","LoE² 270 on 6mm Clear",14345181,"#",256,1586299372,0,0.754850,0.362123,0
2030,"LoE180ESC-2.CIG","IGDB v71.0",1,0,2.200000,0.728647,0.151562,0.165359,0.877713,0.091243,0.080381,0.000000,0.840000,0.079644,1.000000,,"Cardinal Glass Industries","LoE 180ESC on 2.2mm Clear",15397360,"#",256,1586299502,0,0.877713,0.728647,0
2031,"LoE180ESC-3.CIG","IGDB v71.0",1,0,3.100000,0.715782,0.146675,0.164408,0.872953,0.090842,0.080091,0.000000,0.840000,0.079644,1.000000,,"Cardinal Glass Industries","LoE 180ESC on 3mm Clear",15397359,"#",256,1586299503,0,0.872953,0.715782,0
2032,"LoE180ESC-4.CIG","IGDB v71.0",1,0,3.900000,0.696333,0.139759,0.163172,0.869476,0.090546,0.079862,0.000000,0.840000,0.079644,1.000000,,"Cardinal Glass Industries","LoE 180ESC on 4mm Clear",15331822,"#",256,1586299503,0,0.869476,0.696333,0
