Repository: aegis1980/glass-explore

# Glass Explore

(c)2026 Jon Robinson. All Rights Reserved.

Glass Explore is a Dash web app for exploring architectural glazing products from the International Glazing Database (IGDB). It lets you pick glass products, build a simple insulated glass unit, and calculate optical and thermal properties using `pywincalc`.

The app currently focuses on the `Energy` page:

- search and filter IGDB glass products
- plot solar transmittance, visible transmittance, and colour spaces
- build a double-glazing unit with a coated lite, gas gap, and clear/ultraclear lite
- calculate U-value, SHGC or solar factor, visible transmittance, reflectance, and transmitted/reflected colours

File: data/igdb.csv (part 4 of 38)
"ID","Name","Source","SpectralData","AngularFunction","Thickness","Tsol","Rsol1","Rsol2","Tvis","Rvis1","Rvis2","Tir","emis1","emis2","Conductivity","Comment","Manufacturer","ProductName","Color","Certification","Status","Timestamp","Specularity","Tvis2","Tsol2","MaterialID"
2033,"LoE180ESC-5.CIG","IGDB v71.0",1,0,4.700000,0.685828,0.135998,0.162192,0.865037,0.089419,0.078892,0.000000,0.840000,0.079644,1.000000,,"Cardinal Glass Industries","LoE 180ESC on 5mm Clear",15331565,"#",256,1586299503,0,0.865037,0.685828,0
2034,"LoE180ESC-6.CIG","IGDB v71.0",1,0,5.700000,0.665672,0.129735,0.161239,0.859435,0.089337,0.078880,0.000000,0.840000,0.079644,1.000000,,"Cardinal Glass Industries","LoE 180ESC on 6mm Clear",15266028,"#",256,1586299503,0,0.859435,0.665672,0
2036,"136SGP-B.CIG","IGDB v20.0",1,0,13.680000,0.403213,0.049405,0.049380,0.515738,0.053594,0.053484,0.000000,0.840000,0.840000,0.662000,,"Cardinal Glass Industries","Bronze-6 / .090 SGP / Clear-6",11582661,"#",256,1510863292,0,0.515738,0.403213,0
2037,"136SGP-C.CIG","IGDB v20.0",1,0,13.600000,0.605692,0.059320,0.059535,0.842702,0.071549,0.072410,0.000000,0.840000,0.840000,0.661000,,"Cardinal Glass Industries","Clear-6 / .090 SGP / Clear-6",15331302,"#",256,1510863293,0,0.842702,0.605692,0
2038,"136SGP-G.CIG","IGDB v20.0",1,0,13.540000,0.351100,0.047980,0.047776,0.426625,0.050404,0.050023,0.000000,0.840000,0.840000,0.660000,,"Cardinal Glass Industries","Gray-6 / .090 SGP / Clear-6",11513772,"#",256,1510863293,0,0.426625,0.351100,0
2039,"136SGP-N.CIG","IGDB v20.0",1,0,13.600000,0.362250,0.049413,0.050128,0.715703,0.062392,0.063202,0.000000,0.840000,0.840000,0.661000,,"Cardinal Glass Industries","Green-6 / .090 SGP / Clear-6",14148298,"#",256,1510863293,0,0.715703,0.362250,0
2041,"99PVB-G.CIG","IGDB v20.0",1,0,10.000000,0.452675,0.051305,0.051299,0.438508,0.051368,0.051299,0.000000,0.840000,0.840000,0.550135,,"Cardinal Glass Industries","Clear-4 / .090 Gray PVB / Clear-4",12038828,"#",256,1510863295,0,0.438508,0.452675,0
2042,"134PVB-G.CIG","IGDB v20.0",1,0,13.500000,0.409432,0.052689,0.052768,0.442109,0.054358,0.054465,0.000000,0.840000,0.840000,0.623117,,"Cardinal Glass Industries","Clear-6 / .090 Gray PVB / Clear-6",11973803,"#",256,1510863292,0,0.442109,0.409432,0
2043,"LoE240-2.CIG","IGDB v16.4",1,0,2.200000,0.240908,0.313481,0.360137,0.441738,0.123238,0.024501,0.000000,0.840000,0.056516,1.000000,,"Cardinal Glass Industries","LoE² 240 on 2.2mm Clear",12170661,"#",256,1510862645,0,0.441738,0.240908,0
2044,"LoE240-3.CIG","IGDB v16.4",1,0,3.000000,0.236873,0.301449,0.361418,0.441802,0.127339,0.027680,0.000000,0.840000,0.056516,1.000000,,"Cardinal Glass Industries","LoE² 240 on 3mm Clear",12236197,"#",256,1510862645,0,0.441802,0.236873,0
2045,"LoE240-4.CIG","IGDB v16.4",1,0,3.900000,0.228013,0.267770,0.365230,0.430775,0.119712,0.023315,0.000000,0.840000,0.056516,1.000000,,"Cardinal Glass Industries","LoE² 240 on 4mm Clear",12104610,"#",256,1510862645,0,0.430775,0.228013,0
2046,"LoE240-5.CIG","IGDB v16.4",1,0,4.750000,0.226107,0.261398,0.365782,0.432508,0.122891,0.026126,0.000000,0.840000,0.056516,1.000000,,"Cardinal Glass Industries","LoE² 240 on 5mm Clear",12104866,"#",256,1510862645,0,0.432508,0.226107,0
2047,"LoE240-6.CIG","IGDB v16.4",1,0,5.700000,0.222010,0.267770,0.366594,0.418992,0.119712,0.021603,0.000000,0.840000,0.056516,1.000000,,"Cardinal Glass Industries","LoE² 240 on 6mm Clear",11973023,"#",256,1510862645,0,0.418992,0.222010,0
2049,"Clr-2_030PVB_Clr-2.CIG","IGDB v86.0",1,0,5.160000,0.769740,0.077729,0.077637,0.885082,0.089523,0.089362,0.000000,0.840000,0.840000,0.646000,,"Cardinal Glass Industries","Clear-2 / .030 PVB / Clear-2",15725552,"#",256,1657950513,0,0.885082,0.769740,
2050,"86SGP-C.CIG","IGDB v20.0",1,0,8.220000,0.689726,0.065642,0.067522,0.859263,0.076832,0.078614,0.000000,0.840000,0.840000,0.540000,,"Cardinal Glass Industries","Clear-3 / .090 SGP / Clear-3",15397100,"#",256,1510863295,0,0.859263,0.689726,0
2051,"86SGP-B.CIG","IGDB v20.0",1,0,8.370000,0.531275,0.057953,0.056932,0.638137,0.063235,0.062919,0.000000,0.840000,0.840000,0.545000,,"Cardinal Glass Industries","Bronze-3 / .090 SGP / Clear-3",13029590,"#",256,1510863295,0,0.638137,0.531275,0
2052,"86SGP-G.CIG","IGDB v20.0",1,0,8.370000,0.507767,0.054228,0.054493,0.586833,0.058050,0.058397,0.000000,0.840000,0.840000,0.545000,,"Cardinal Glass Industries","Gray-3 / .090 SGP / Clear-3",13159113,"#",256,1510863295,0,0.586833,0.507767,0
2053,"86SGP-N.CIG","IGDB v20.0",1,0,8.480000,0.512255,0.055944,0.056246,0.798859,0.070680,0.070889,0.000000,0.840000,0.840000,0.548000,,"Cardinal Glass Industries","Green-3 / .090 SGP / Clear-3",14871262,"#",256,1510863295,0,0.798859,0.512255,0
2056,"7PVB-LAVENDER.CIG","IGDB v64.0",1,0,6.960000,0.716339,0.069451,0.071679,0.762896,0.075335,0.077278,0.000000,0.840000,0.840000,0.711000,,"Cardinal Glass Industries","Clear-3 / .030 Lavender PVB / Clear-3",15458790,"#",256,1586299517,0,0.762896,0.716339,0
2057,"7PVB-B.CIG","IGDB v64.0",1,0,6.960000,0.573520,0.055788,0.056488,0.677046,0.062381,0.063139,0.000000,0.840000,0.840000,0.711000,,"Cardinal Glass Industries","Clear-3 / .030 PVB / Bronze-3",13555163,"#",256,1586299516,0,0.677046,0.573520,0
2058,"86PVB-B.CIG","IGDB v64.0",1,0,8.500000,0.494436,0.059541,0.055705,0.526543,0.064312,0.060061,0.000000,0.840000,0.840000,0.500000,,"Cardinal Glass Industries","Clear-3 / .090 Bronze PVB / Clear-3",11517386,"#",256,1586299517,0,0.526543,0.494436,0
2059,"10PVB-B.CIG","IGDB v64.0",1,0,10.160000,0.451509,0.057353,0.054970,0.556983,0.064286,0.062252,0.000000,0.840000,0.840000,0.782000,,"Cardinal Glass Industries","Clear-5 / .030 PVB / Bronze-5",12239819,"#",256,1586299516,0,0.556983,0.451509,0
2060,"117SGP-B.CIG","IGDB v64.0",1,0,11.700000,0.442820,0.049609,0.050560,0.561763,0.055708,0.056839,0.000000,0.840000,0.840000,0.641000,,"Cardinal Glass Industries","Clear-5 / .090 SGP / Bronze-5",12240076,"#",256,1586299516,0,0.561763,0.442820,0
2061,"61SGP-C.CIG","IGDB v25.2",1,0,6.120000,0.750469,0.075407,0.075064,0.889492,0.087634,0.087635,0.000000,0.840000,0.840000,0.568000,,"Cardinal Glass Industries","Clear-2.3 / .060 SGP / Clear-2.3",15725552,"#",256,1510863293,0,0.889492,0.750469,0
2062,"69SGP-C.CIG","IGDB v25.2",1,0,6.880000,0.726854,0.074006,0.073806,0.884603,0.087439,0.087398,0.000000,0.840000,0.840000,0.496000,,"Cardinal Glass Industries","Clear-2.3 / .090 SGP / Clear-2.3",15725551,"#",256,1510863293,0,0.884603,0.726854,0
2063,"76SGP-C.CIG","IGDB v25.2",1,0,7.680000,0.720847,0.073660,0.073646,0.882480,0.087349,0.087382,0.000000,0.840000,0.840000,0.524000,,"Cardinal Glass Industries","Clear-2.7 / .090 SGP / Clear-2.7",15659759,"#",256,1510863294,0,0.882480,0.720847,0
2064,"77SGP-C.CIG","IGDB v25.2",1,0,7.720000,0.726897,0.073451,0.073728,0.884018,0.087444,0.087452,0.000000,0.840000,0.840000,0.624000,,"Cardinal Glass Industries","Clear-3 / .060 SGP / Clear-3",15725551,"#",256,1510863294,0,0.884018,0.726897,0
2065,"101SGP-C.CIG","IGDB v20.0",1,0,10.400000,0.709185,0.072878,0.073036,0.880904,0.087525,0.087438,0.000000,0.840000,0.840000,0.598000,,"Cardinal Glass Industries","Clear-4 / .090 SGP / Clear-4",15659758,"#",256,1510863291,0,0.880904,0.709185,0
2066,"101SGP-G.CIG","IGDB v20.0",1,0,10.140000,0.432471,0.053001,0.051850,0.525845,0.055032,0.056092,0.000000,0.840000,0.840000,0.592000,,"Cardinal Glass Industries","Gray-4 / .090 SGP / Clear-4",12566719,"#",256,1510863291,0,0.525845,0.432471,0
2067,"117SGP-C.CIG","IGDB v25.2",1,0,11.680000,0.649136,0.068622,0.068504,0.858653,0.085392,0.085445,0.000000,0.840000,0.840000,0.626000,,"Cardinal Glass Industries","Clear-5 / .090 SGP / Clear-5",15462634,"#",256,1510863292,0,0.858653,0.649136,0
2068,"129SGP-C.CIG","IGDB v25.2",1,0,12.920000,0.631580,0.067160,0.067577,0.851732,0.084887,0.085051,0.000000,0.840000,0.840000,0.735000,,"Cardinal Glass Industries","Clear-6 / .060 SGP / Clear-6",15462631,"#",256,1510863292,0,0.851732,0.631580,0
2069,"101SGP-B.CIG","IGDB v20.0",1,0,10.140000,0.476522,0.055190,0.055644,0.610721,0.062732,0.063675,0.000000,0.840000,0.840000,0.592000,,"Cardinal Glass Industries","Bronze-4 / .090 SGP / Clear-4",12635347,"#",256,1510863291,0,0.610721,0.476522,0
2070,"Clear Sea Storm 7.CIG","IGDB v20.0",1,0,7.100000,0.714463,0.081649,0.082257,0.871119,0.097783,0.098005,0.000000,0.840000,0.840000,0.436000,,"Cardinal Glass Industries","Clr-2.7 /.060 PVB / .007 PET / .030 PVB / Clr-2.7",15266286,"#",256,1510863298,0,0.871119,0.714463,0
2071,"Clear Sea Storm 9.CIG","IGDB v20.0",1,0,8.700000,0.688088,0.081811,0.081266,0.862857,0.098873,0.098898,0.000000,0.840000,0.840000,0.486000,,"Cardinal Glass Industries","Clear-3 / .060 PVB / .007 PET / .030 PVB / Clear-3",15200493,"#",256,1510863298,0,0.862857,0.688088,0
2072,"Clear Sea Storm 10.CIG","IGDB v20.0",1,0,10.300000,0.668581,0.074139,0.074246,0.862707,0.091341,0.091320,0.000000,0.840000,0.840000,0.529000,,"Cardinal Glass Industries","Clear-4 / .060 PVB / .007 PET / .030 PVB /Clear-4",15200748,"#",256,1510863297,0,0.862707,0.668581,0
2073,"Clear Sea Storm 14.CIG","IGDB v20.0",1,0,13.900000,0.609767,0.071567,0.070678,0.841910,0.090488,0.090484,0.000000,0.840000,0.840000,0.602000,,"Cardinal Glass Industries","Clear-6 / .060 PVB / .007 PET / .030 PVB /Clear- 6",15069159,"#",256,1510863298,0,0.841910,0.609767,0
2074,"Gray Sea Storm 7.CIG","IGDB v20.0",1,0,7.100000,0.466744,0.060203,0.065350,0.434657,0.059523,0.067106,0.000000,0.840000,0.840000,0.436000,,"Cardinal Glass Industries","Clr-2.3 /.060 PVB/.007 PET/.030 Gray PVB / Clr-2.3",11514539,"#",256,1510863304,0,0.434657,0.466744,0
2075,"Gray Sea Storm 9.CIG","IGDB v20.0",1,0,8.700000,0.457986,0.062613,0.063188,0.418472,0.062093,0.064775,0.000000,0.840000,0.840000,0.486000,,"Cardinal Glass Industries","Clr-3 / .060 PVB /.007 PET/ .030 Gray PVB / Clr-3",11382696,"#",256,1510863304,0,0.418472,0.457986,0
2076,"Gray Sea Storm 10.CIG","IGDB v20.0",1,0,10.300000,0.427909,0.056974,0.060212,0.424267,0.057974,0.063642,0.000000,0.840000,0.840000,0.529000,,"Cardinal Glass Industries","Clr-4 / .060 PVB /.007 PET/ .030 Gray PVB / Clr-4",11383208,"#",256,1510863304,0,0.424267,0.427909,0
2077,"Gray Sea Storm 12.CIG","IGDB v20.0",1,0,11.900000,0.403097,0.058621,0.061241,0.408809,0.060710,0.065195,0.000000,0.840000,0.840000,0.565000,,"Cardinal Glass Industries","Clr-5 / .060 PVB /.007 PET/ .030 Gray PVB / Clr-5",11316900,"#",256,1510863304,0,0.408809,0.403097,0
2078,"Gray Sea Storm 14.CIG","IGDB v20.0",1,0,13.900000,0.380182,0.056542,0.056870,0.402043,0.059166,0.059239,0.000000,0.840000,0.840000,0.602000,,"Cardinal Glass Industries","Clr-6 / .060 PVB /.007 PET/ .030 Gray PVB / Clr-6",11185570,"#",256,1510863304,0,0.402043,0.380182,0
2079,"Bronze Sea Storm 7.CIG","IGDB v20.0",1,0,7.100000,0.497153,0.060580,0.060451,0.526200,0.063846,0.063828,0.000000,0.840000,0.840000,0.436000,,"Cardinal Glass Industries","Clr-2.3 /.060 PVB/.007 PET/.030 Brnz PVB/ Clr-2.3",11451850,"#",256,1510863296,0,0.526200,0.497153,0
2080,"Bronze Sea Storm 9.CIG","IGDB v20.0",1,0,8.700000,0.481508,0.062535,0.062532,0.528423,0.067454,0.067483,0.000000,0.840000,0.840000,0.486000,,"Cardinal Glass Industries","Clr-3 / .060 PVB /.007 PET/ .030 Brnz PVB / Clr-3",11452106,"#",256,1510863296,0,0.528423,0.481508,0
2081,"Bronze Sea Storm 10.CIG","IGDB v20.0",1,0,10.300000,0.468557,0.058552,0.058583,0.529877,0.063711,0.063699,0.000000,0.840000,0.840000,0.529000,,"Cardinal Glass Industries","Clr-4 / .060 PVB /.007 PET/ .030 Brnz PVB / Clr-4",11517641,"#",256,1510863296,0,0.529877,0.468557,0
2082,"Bronze Sea Storm 12.CIG","IGDB v20.0",1,0,11.900000,0.444353,0.060768,0.060830,0.518707,0.067283,0.067268,0.000000,0.840000,0.840000,0.565000,,"Cardinal Glass Industries","Clr-5 / .060 PVB /.007 PET/ .030 Brnz PVB / Clr-5",11451847,"#",256,1510863296,0,0.518707,0.444353,0
2083,"Bronze Sea Storm 14.CIG","IGDB v20.0",1,0,13.900000,0.422487,0.056516,0.056405,0.517606,0.063713,0.063712,0.000000,0.840000,0.840000,0.602000,,"Cardinal Glass Industries","Clr-6 / .060 PVB /.007 PET/ .030 Brnz PVB / Clr-6",11386309,"#",256,1510863296,0,0.517606,0.422487,0
2084,"Clr-5_030PVB_Clr-5.CIG","IGDB v68.0",1,0,10.160000,0.682696,0.067533,0.069371,0.865307,0.082688,0.083214,0.000000,0.840000,0.840000,0.782000,,"Cardinal Glass Industries","Clear-5 / .030 PVB / Clear-5",15528427,"#",256,1586299524,0,0.865307,0.682696,0
2086,"Clr-3_090PVB_Clr-3.CIG","IGDB v40.0",1,0,8.220000,0.714100,0.076932,0.076932,0.877565,0.091034,0.091034,0.000000,0.843462,0.842644,0.599000,,"Cardinal Glass Industries","Clear-3 / .090 PVB / Clear-3",15463150,"#",256,1510863301,0,0.877565,0.714100,0
2087,"Clear-L60.CIG","IGDB v20.0",1,0,6.160000,0.745677,0.077753,0.078899,0.885191,0.091459,0.091729,0.000000,0.840000,0.840000,0.686000,,"Cardinal Glass Industries","Clear-2.7 / .030 PVB / Clear-2.7",15594479,"#",256,1510863299,0,0.885191,0.745677,0
2088,"Clear-L68.CIG","IGDB v20.0",1,0,6.930000,0.732271,0.077872,0.076697,0.884364,0.091299,0.091084,0.000000,0.840000,0.840000,0.549000,,"Cardinal Glass Industries","Clear-2.7 / .060 PVB / Clear-2.7",15594479,"#",256,1510863299,0,0.884364,0.732271,0
2089,"Clear-L78.CIG","IGDB v20.0",1,0,7.730000,0.716692,0.076822,0.075665,0.878714,0.091115,0.090781,0.000000,0.840000,0.840000,0.576000,,"Cardinal Glass Industries","Clear-3 / .060 PVB / Clear-3",15594222,"#",256,1510863299,0,0.878714,0.716692,0
2090,"Clear-L93.CIG","IGDB v20.0",1,0,9.330000,0.681212,0.077040,0.076967,0.867608,0.094234,0.094194,0.000000,0.840000,0.840000,0.621000,,"Cardinal Glass Industries","Clear-4 / .060 PVB / Clear-4",15528428,"#",256,1510863299,0,0.867608,0.681212,0
2096,"Clear Sea Storm 12.CIG","IGDB v20.0",1,0,11.900000,0.640342,0.075312,0.075260,0.852967,0.094031,0.094025,0.000000,0.840000,0.840000,0.565000,,"Cardinal Glass Industries","Clear-5 / .060 PVB / .007 PET / .030 PVB /Clear-5",15134954,"#",256,1510863298,0,0.852967,0.640342,0
2097,"Clr-27_090PVB_LoE272-27.CIG","IGDB v20.0",1,0,7.600000,0.398680,0.225023,0.418653,0.776841,0.061320,0.046373,0.000000,0.840000,0.042000,0.470000,,"Cardinal Glass Industries","Clear-2.7 / .090PVB / E272-2.7 (Exposed)",14345698,"#",256,1510863300,0,0.776841,0.398680,0
2098,"Clr-27_090SGP_LoE272-27.CIG","IGDB v20.0",1,0,7.600000,0.402418,0.225883,0.417848,0.775060,0.057969,0.043818,0.000000,0.840000,0.042000,0.540000,,"Cardinal Glass Industries","Clear-2.7 / .090SGP / E272-2.7 (Exposed)",14476770,"#",256,1510863301,0,0.775060,0.402418,0
2099,"Clr-3_090PVB_LoE272-3.CIG","IGDB v20.0",1,0,8.300000,0.393115,0.225411,0.419334,0.772166,0.064282,0.048254,0.000000,0.840000,0.042000,0.490000,,"Cardinal Glass Industries","Clear-3 / .090PVB / E272-3 (Exposed)",14214626,"#",256,1510863301,0,0.772166,0.393115,0
2100,"Clr-3_090SGP_LoE272-3.CIG","IGDB v20.0",1,0,8.300000,0.397438,0.216506,0.417630,0.770349,0.057943,0.043533,0.000000,0.840000,0.042000,0.560000,,"Cardinal Glass Industries","Clear-3 / .090SGP / E272-3 (Exposed)",14410977,"#",256,1510863302,0,0.770349,0.397438,0
2101,"Clr-5_090PVB_LoE272-5.CIG","IGDB v20.0",1,0,11.700000,0.377841,0.176826,0.416873,0.766486,0.057823,0.043255,0.000000,0.840000,0.042000,0.580000,,"Cardinal Glass Industries","Clear-5 / .090PVB / E272-5 (Exposed)",14214623,"#",256,1510863302,0,0.766486,0.377841,0
2102,"Clr-5_090SGP_LoE272-5.CIG","IGDB v20.0",1,0,11.700000,0.381450,0.177903,0.416995,0.761505,0.057762,0.042913,0.000000,0.840000,0.042000,0.640000,,"Cardinal Glass Industries","Clear-5 / .090SGP / E272-5 (Exposed)",14345439,"#",256,1510863302,0,0.761505,0.381450,0
2103,"LoE452-2.CIG","IGDB v72.0",1,0,2.200000,0.213639,0.431048,0.513761,0.577397,0.068929,0.085814,0.000000,0.840000,0.018012,1.000000,,"Cardinal Glass Industries","Quad LoE 452 on 2.2mm Clear",12635325,"#",256,1595268533,0,0.577397,0.213639,0
2104,"LoE452-3.CIG","IGDB v72.0",1,0,3.000000,0.212102,0.410221,0.513715,0.574316,0.068747,0.085677,0.000000,0.840000,0.018012,1.000000,,"Cardinal Glass Industries","Quad LoE 452 on 3mm Clear",12569788,"#",256,1595268533,0,0.574316,0.212102,0
2105,"LoE452-4.CIG","IGDB v72.0",1,0,3.900000,0.210676,0.377592,0.513658,0.572120,0.068610,0.085585,0.000000,0.840000,0.018012,1.000000,,"Cardinal Glass Industries","Quad LoE 452 on 4mm Clear",12569531,"#",256,1595268533,0,0.572120,0.210676,0
2106,"LoE452-5.CIG","IGDB v72.0",1,0,4.700000,0.209255,0.362422,0.513526,0.569260,0.067682,0.085188,0.000000,0.840000,0.018012,1.000000,,"Cardinal Glass Industries","Quad LoE 452 on 5mm Clear",12503995,"#",256,1595268534,0,0.569260,0.209255,0
2107,"LoE452-6.CIG","IGDB v72.0",1,0,5.700000,0.207237,0.333107,0.513507,0.565654,0.067864,0.085167,0.000000,0.840000,0.018012,1.000000,,"Cardinal Glass Industries","Quad LoE 452 on 6mm Clear",12503993,"#",256,1595268534,0,0.565654,0.207237,0
2108,"LoE452-8.CIG","IGDB v72.0",1,0,7.800000,0.204019,0.295212,0.513584,0.559183,0.069004,0.085486,0.000000,0.840000,0.018012,1.000000,,"Cardinal Glass Industries","Quad LoE 452 on 8mm Clear",12438200,"#",256,1595268534,0,0.559183,0.204019,0
2110,"E366-4_090GreyPVB_Clear-4.CIG","IGDB v53.0",1,0,10.090000,0.123326,0.428424,0.227325,0.305618,0.121817,0.067741,0.000000,0.840000,0.840000,0.543000,,"Cardinal Glass Industries","E366-4 (2) / 0.090 Grey PVB / Clear-4",9869710,"#",256,1510863514,0,0.305618,0.123326,0
2111,"Clear-6_105GreyPVB_Clear-6.CIG","IGDB v53.0",1,0,14.060000,0.392759,0.050995,0.054373,0.420079,0.054749,0.058345,0.000000,0.840000,0.840000,0.587000,,"Cardinal Glass Industries","Clear-6 / 0.105 Grey PVB / Clear-6",11579558,"#",256,1510863510,0,0.420079,0.392759,0
2112,"Clear-6_105PVB_Clear-6.CIG","IGDB v53.0",1,0,14.060000,0.624475,0.061608,0.061479,0.859362,0.077669,0.077466,0.000000,0.840000,0.840000,0.587000,,"Cardinal Glass Industries","Clear-6 / 0.105 PVB / Clear-6",15397353,"#",256,1510863511,0,0.859362,0.624475,0
2113,"E366-6_105GreyPVB_Clear-6.CIG","IGDB v53.0",1,0,14.060000,0.117231,0.383518,0.197502,0.295448,0.117561,0.070624,0.000000,0.840000,0.840000,0.587000,,"Cardinal Glass Industries","E366-6 (2) / 0.105 Grey PVB / Clear-6",9672586,"#",256,1510863514,0,0.295448,0.117231,0
2114,"E366-6_105PVB_Clear-6.CIG","IGDB v53.0",1,0,14.060000,0.228289,0.386478,0.322149,0.607367,0.130196,0.131888,0.000000,0.840000,0.840000,0.587000,,"Cardinal Glass Industries","E366-6 (2) / 0.105 PVB / Clear-6",12964036,"#",256,1510863515,0,0.607367,0.228289,0
2115,"LoE180-3_090SGP_Clr-3.CIG","IGDB v19.0",1,0,8.600000,0.577013,0.151637,0.197404,0.825045,0.091264,0.093332,0.000000,0.840000,0.840000,0.670000,,"Cardinal Glass Industries","E180-3 / 0.090 SGP / Clr-3",15068391,"#",256,1510863290,0,0.825045,0.577013,0
2116,"LoE180-5_090SGP_Clr-5.CIG","IGDB v19.0",1,0,11.700000,0.553794,0.130961,0.176718,0.823171,0.088525,0.088933,0.000000,0.840000,0.840000,0.550000,,"Cardinal Glass Industries","E180-5 / 0.090 SGP / Clr-5",14937318,"#",256,1510863291,0,0.823171,0.553794,0
2117,"LoE180-6_090SGP_Clr-6.CIG","IGDB v19.0",1,0,13.600000,0.513592,0.135190,0.183836,0.809105,0.089085,0.090957,0.000000,0.840000,0.840000,0.500000,,"Cardinal Glass Industries","E180-6 / 0.090 SGP / Clr-6",14805986,"#",256,1510863289,0,0.809105,0.513592,0
2118,"LoE180-3_090SGP_Bronze-3.CIG","IGDB v19.0",1,0,8.600000,0.438117,0.108672,0.191680,0.623437,0.071954,0.078509,0.000000,0.840000,0.840000,0.670000,,"Cardinal Glass Industries","E180-3 / 0.090 SGP / Bronze-3",12898004,"#",256,1510863290,0,0.623437,0.438117,0
2119,"LoE180-5_090SGP_Bronze-5.CIG","IGDB v19.0",1,0,11.700000,0.357858,0.080257,0.169983,0.536957,0.063631,0.069886,0.000000,0.840000,0.840000,0.550000,,"Cardinal Glass Industries","E180-5 / 0.090 SGP / Bronze-5",11846086,"#",256,1510863291,0,0.536957,0.357858,0
2120,"LoE180-6_090SGP_Bronze-6.CIG","IGDB v19.0",1,0,13.600000,0.316178,0.077455,0.169585,0.486478,0.060985,0.069204,0.000000,0.840000,0.840000,0.500000,,"Cardinal Glass Industries","E180-6 / 0.090 SGP / Bronze-6",11122624,"#",256,1510863289,0,0.486478,0.316178,0
2121,"LoE180-3_090SGP_Green-3.CIG","IGDB v19.0",1,0,8.600000,0.426149,0.085314,0.190546,0.757698,0.083549,0.087342,0.000000,0.840000,0.840000,0.670000,,"Cardinal Glass Industries","E180-3 / 0.090 SGP / Green-3",14476760,"#",256,1510863289,0,0.757698,0.426149,0
2122,"LoE180-5_090SGP_Green-5.CIG","IGDB v19.0",1,0,11.700000,0.356252,0.068360,0.171842,0.717325,0.078965,0.082074,0.000000,0.840000,0.840000,0.550000,,"Cardinal Glass Industries","E180-5 / 0.090 SGP / Green-5",13951438,"#",256,1510863290,0,0.717325,0.356252,0
2123,"LoE180-6_090SGP_Green-6.CIG","IGDB v19.0",1,0,13.600000,0.324798,0.064470,0.172025,0.693294,0.076378,0.080586,0.000000,0.840000,0.840000,0.500000,,"Cardinal Glass Industries","E180-6 / 0.090 SGP / Green-6",13688520,"#",256,1510863289,0,0.693294,0.324798,0
2124,"LoE180-3_090SGP_Grey-3.CIG","IGDB v19.0",1,0,8.600000,0.416530,0.099716,0.184242,0.567860,0.066647,0.073504,0.000000,0.840000,0.840000,0.670000,,"Cardinal Glass Industries","E180-3 / 0.090 SGP / Grey-3",12896198,"#",256,1510863290,0,0.567860,0.416530,0
2125,"LoE180-5_090SGP_Grey-5.CIG","IGDB v19.0",1,0,11.700000,0.319665,0.075063,0.166853,0.449746,0.058380,0.067825,0.000000,0.840000,0.840000,0.550000,,"Cardinal Glass Industries","E180-5 / 0.090 SGP / Grey-5",11842736,"#",256,1510863290,0,0.449746,0.319665,0
2126,"LoE180-6_090SGP_Grey-6.CIG","IGDB v19.0",1,0,13.600000,0.293424,0.072203,0.165706,0.426637,0.057142,0.065505,0.000000,0.840000,0.840000,0.500000,,"Cardinal Glass Industries","E180-6 / 0.090 SGP / Grey-6",11448491,"#",256,1510863289,0,0.426637,0.293424,0
2127,"180-8.CIG","IGDB v43.0",1,0,7.800000,0.615179,0.133033,0.185203,0.847336,0.090408,0.077432,0.000000,0.840000,0.068421,1.000000,,"Cardinal Glass Industries","LoE 180 on 8mm Clear",15134698,"#",256,1510862889,0,0.847336,0.615179,0
2128,"LoE270-8.CIG","IGDB v69.0",1,0,7.800000,0.353078,0.271210,0.463374,0.746074,0.073881,0.061338,0.000000,0.840000,0.034967,1.000000,,"Cardinal Glass Industries","LoE² 270 on 8mm Clear",14279387,"#",256,1586299373,0,0.746074,0.353078,0
2129,"272-8.CIG","IGDB v43.0",1,0,7.800000,0.397895,0.235168,0.417186,0.771775,0.056918,0.042839,0.000000,0.840000,0.042274,1.000000,,"Cardinal Glass Industries","LoE² 272 on 8mm Clear",14542304,"#",256,1510862889,0,0.771775,0.397895,0
2130,"340-8.CIG","IGDB v43.0",1,0,7.800000,0.157332,0.316509,0.490182,0.415493,0.116220,0.090926,0.000000,0.840000,0.028157,1.000000,,"Cardinal Glass Industries","LoE³ 340 on 8mm Clear",12039061,"#",256,1510862888,0,0.415493,0.157332,0
2131,"LoE366-8.CIG","IGDB v69.0",1,0,7.800000,0.264112,0.327263,0.547039,0.694830,0.070054,0.048401,0.000000,0.840000,0.019943,1.000000,,"Cardinal Glass Industries","LoE³ 366 on 8mm Clear",13753807,"#",256,1586299374,0,0.694830,0.264112,0
2132,"LoE240-8.CIG","IGDB v49.0",1,0,7.800000,0.215728,0.240874,0.366559,0.414240,0.119638,0.021779,0.000000,0.840000,0.057338,1.000000,,"Cardinal Glass Industries","LoE² 240 on 8mm Clear",11972765,"#",256,1510862995,0,0.414240,0.215728,0
2141,"LoE116-3.cig","IGDB v25.2",1,0,3.000000,0.114697,0.153502,0.468686,0.176969,0.103728,0.156606,0.000000,0.840000,0.044000,1.000000,,"Cardinal Glass Industries","LoE 116 on 3mm Clear",7960683,"#",256,1510862663,0,0.176969,0.114697,0
2142,"LoE116-4.cig","IGDB v25.2",1,0,3.900000,0.112211,0.145920,0.468686,0.176292,0.103296,0.156606,0.000000,0.840000,0.044000,1.000000,,"Cardinal Glass Industries","LoE 116 on 4mm Clear",7960426,"#",256,1510862663,0,0.176292,0.112211,0
2143,"LoE116-5.cig","IGDB v25.2",1,0,4.800000,0.110751,0.141804,0.468624,0.175400,0.101955,0.156550,0.000000,0.840000,0.044000,1.000000,,"Cardinal Glass Industries","LoE 116 on 5mm Clear",7960426,"#",256,1510862663,0,0.175400,0.110751,0
2144,"LoE116-6.cig","IGDB v25.2",1,0,5.700000,0.108116,0.135080,0.468620,0.174287,0.101739,0.156566,0.000000,0.840000,0.044000,1.000000,,"Cardinal Glass Industries","LoE 116 on 6mm Clear",7960425,"#",256,1510862663,0,0.174287,0.108116,0
2145,"CLG76L.CIG","IGDB v20.0",1,0,7.600000,0.719584,0.080365,0.080407,0.881857,0.096616,0.096758,0.000000,0.840000,0.840000,0.470000,,"Cardinal Glass Industries","Clear-2.7 / .090 PVB / Clear-2.7",15594223,"#",256,1510863300,0,0.881857,0.719584,0
2146,"CLG101L.CIG","IGDB v20.0",1,0,10.100000,0.678839,0.075317,0.075215,0.874833,0.091741,0.091698,0.000000,0.840000,0.840000,0.544000,,"Cardinal Glass Industries","Clear-4 / .090 PVB / Clear-4",15397613,"#",256,1510863299,0,0.874833,0.678839,0
2147,"CLG117L.CIG","IGDB v20.0",1,0,11.700000,0.644982,0.072166,0.072333,0.864973,0.090107,0.090128,0.000000,0.840000,0.840000,0.581000,,"Cardinal Glass Industries","Clear-5 / .090 PVB / Clear-5",15397354,"#",256,1510863300,0,0.864973,0.644982,0
2148,"CLG136L.CIG","IGDB v20.0",1,0,13.680000,0.617295,0.067147,0.067143,0.860176,0.086038,0.086048,0.000000,0.840000,0.840000,0.617000,,"Cardinal Glass Industries","Clear-6 / .090 PVB / Clear-6",15266280,"#",256,1510863300,0,0.860176,0.617295,0
2150,"6L44GRY.CIG","IGDB v20.0",1,0,6.160000,0.492755,0.059596,0.063145,0.436835,0.058493,0.061851,0.000000,0.840000,0.840000,0.680000,,"Cardinal Glass Industries","Gray-2.7 / .030 PVB 44% Gray / Clear-2.7",11842475,"#",256,1510863294,0,0.436835,0.492755,0
2151,"6L73GRN.CIG","IGDB v20.0",1,0,6.160000,0.655126,0.072077,0.070559,0.722788,0.078689,0.077179,0.000000,0.840000,0.840000,0.680000,,"Cardinal Glass Industries","Green-2.7 / .030 PVB 73% Green / Clear-2.7",14541515,"#",256,1510863294,0,0.722788,0.655126,0
2152,"6L52BRZ.CIG","IGDB v20.0",1,0,6.160000,0.533391,0.064806,0.064832,0.543817,0.068524,0.068570,0.000000,0.840000,0.840000,0.680000,,"Cardinal Glass Industries","Bronze-2.7 / .030 PVB 52% Bronze / Clear-2.7",11976908,"#",256,1510863294,0,0.543817,0.533391,0
2153,"LoE366-2.CIG","IGDB v69.0",1,0,2.200000,0.277913,0.478041,0.547342,0.717599,0.070072,0.048930,0.000000,0.840000,0.019943,1.000000,,"Cardinal Glass Industries","LoE³ 366 on 2.2mm Clear",13950933,"#",256,1586299374,0,0.717599,0.277913,0
2154,"LoE366-3.CIG","IGDB v69.0",1,0,3.000000,0.275737,0.454834,0.547274,0.713757,0.069891,0.048732,0.000000,0.840000,0.019943,1.000000,,"Cardinal Glass Industries","LoE³ 366 on 3mm Clear",13885396,"#",256,1586299374,0,0.713757,0.275737,0
2155,"LoE366-4.CIG","IGDB v69.0",1,0,3.900000,0.273583,0.418731,0.547177,0.710994,0.069734,0.048592,0.000000,0.840000,0.019943,1.000000,,"Cardinal Glass Industries","LoE³ 366 on 4mm Clear",13885139,"#",256,1586299374,0,0.710994,0.273583,0
2156,"LoE366-5.CIG","IGDB v69.0",1,0,4.700000,0.271586,0.401837,0.546958,0.707419,0.068805,0.047940,0.000000,0.840000,0.019943,1.000000,,"Cardinal Glass Industries","LoE³ 366 on 5mm Clear",13885139,"#",256,1586299374,0,0.707419,0.271586,0
2157,"LoE366-6.CIG","IGDB v69.0",1,0,5.700000,0.268693,0.369307,0.546933,0.702923,0.068949,0.047942,0.000000,0.840000,0.019943,1.000000,,"Cardinal Glass Industries","LoE³ 366 on 6mm Clear",13819345,"#",256,1586299374,0,0.702923,0.268693,0
2158,"i89-2.CIG","IGDB v21.0",1,0,2.200000,0.748060,0.107573,0.102234,0.888484,0.079255,0.077305,0.000000,0.840000,0.149000,1.000000,,"Cardinal Glass Industries","i89 on 2.2mm Clear",15659764,"#",256,1510862723,0,0.888484,0.748060,0
2159,"i89-3.CIG","IGDB v21.0",1,0,2.970000,0.734593,0.104779,0.101236,0.883618,0.078960,0.076956,0.000000,0.840000,0.149000,1.000000,,"Cardinal Glass Industries","i89 on 3mm Clear",15593971,"#",256,1510862723,0,0.883618,0.734593,0
2160,"i89-4.CIG","IGDB v21.0",1,0,4.060000,0.714314,0.100982,0.099942,0.880075,0.078794,0.076723,0.000000,0.840000,0.149000,1.000000,,"Cardinal Glass Industries","i89 on 4mm Clear",15593970,"#",256,1510862723,0,0.880075,0.714314,0
2161,"i89-5.CIG","IGDB v21.0",1,0,4.750000,0.703290,0.098647,0.098882,0.875497,0.077721,0.075683,0.000000,0.840000,0.149000,1.000000,,"Cardinal Glass Industries","i89 on 5mm Clear",15528433,"#",256,1510862723,0,0.875497,0.703290,0
2162,"i89-6.CIG","IGDB v21.0",1,0,5.660000,0.682566,0.095376,0.097895,0.869778,0.077883,0.075701,0.000000,0.840000,0.149000,1.000000,,"Cardinal Glass Industries","i89 on 6mm Clear",15528175,"#",256,1510862723,0,0.869778,0.682566,0
2163,"340-2.CIG","IGDB v40.0",1,0,2.200000,0.165055,0.451997,0.490251,0.428746,0.118815,0.091046,0.000000,0.840000,0.028157,1.000000,,"Cardinal Glass Industries","LoE³ 340 on 2.2mm Clear",12170650,"#",256,1510862836,0,0.428746,0.165055,0
2164,"340-3.CIG","IGDB v40.0",1,0,3.000000,0.163818,0.431155,0.490203,0.426490,0.118157,0.090994,0.000000,0.840000,0.028157,1.000000,,"Cardinal Glass Industries","LoE³ 340 on 3mm Clear",12170649,"#",256,1510862837,0,0.426490,0.163818,0
2165,"340-4.CIG","IGDB v40.0",1,0,3.900000,0.162650,0.398872,0.490210,0.424929,0.117749,0.090963,0.000000,0.840000,0.028157,1.000000,,"Cardinal Glass Industries","LoE³ 340 on 4mm Clear",12105112,"#",256,1510862837,0,0.424929,0.162650,0
2166,"340-5.CIG","IGDB v40.0",1,0,4.700000,0.161492,0.383598,0.490126,0.422786,0.116353,0.090719,0.000000,0.840000,0.028157,1.000000,,"Cardinal Glass Industries","LoE³ 340 on 5mm Clear",12104856,"#",256,1510862837,0,0.422786,0.161492,0
2167,"340-6.CIG","IGDB v40.0",1,0,5.700000,0.159874,0.354368,0.490123,0.420178,0.116032,0.090742,0.000000,0.840000,0.028157,1.000000,,"Cardinal Glass Industries","LoE³ 340 on 6mm Clear",12039319,"#",256,1510862837,0,0.420178,0.159874,0
2168,"E366-SGP-CLEAR - 8.6.CIG","IGDB v20.0",1,0,8.600000,0.242273,0.438736,0.372356,0.617365,0.125680,0.125043,0.000000,0.840000,0.840000,0.573000,,"Cardinal Glass Industries","E366-3 / 0.090 SGP / Clear-3 (Embedded)",13160649,"#",256,1510863303,0,0.617365,0.242273,0
2169,"E366-SGP-CLEAR - 10.1.CIG","IGDB v20.0",1,0,10.100000,0.235694,0.422587,0.358054,0.610165,0.119375,0.120214,0.000000,0.840000,0.840000,0.607000,,"Cardinal Glass Industries","E366-4 / 0.090 SGP / Clear-4 (Embedded)",13094855,"#",256,1510863303,0,0.610165,0.235694,0
2170,"E366-SGP-CLEAR - 11.7.CIG","IGDB v20.0",1,0,11.700000,0.231768,0.392138,0.329764,0.596640,0.113311,0.114911,0.000000,0.840000,0.840000,0.643000,,"Cardinal Glass Industries","E366-5 / 0.090 SGP / Clear-5 (Embedded)",12832453,"#",256,1510863303,0,0.596640,0.231768,0
2171,"E366-SGP-CLEAR - 13.6.CIG","IGDB v20.0",1,0,13.600000,0.218985,0.373026,0.311900,0.574688,0.111478,0.115412,0.000000,0.840000,0.840000,0.673000,,"Cardinal Glass Industries","E366-6 / 0.090 SGP / Clear-6 (Embedded)",12569281,"#",256,1510863303,0,0.574688,0.218985,0
2172,"GREEN-SGP-E366 - 8.6.CIG","IGDB v20.0",1,0,8.600000,0.207714,0.167611,0.444490,0.556252,0.100560,0.111874,0.000000,0.840000,0.840000,0.573000,,"Cardinal Glass Industries","Green-3 / 0.090 SGP / E366-3 (Embedded)",12503228,"#",256,1510863305,0,0.556252,0.207714,0
2173,"GREEN-SGP-E366 - 11.7.CIG","IGDB v20.0",1,0,11.700000,0.200454,0.112132,0.389075,0.546101,0.100665,0.111202,0.000000,0.840000,0.840000,0.643000,,"Cardinal Glass Industries","Green-5 / 0.090 SGP / E366-5 (Embedded)",12437684,"#",256,1510863305,0,0.546101,0.200454,0
2174,"GREEN-SGP-E366 - 13.6.CIG","IGDB v20.0",1,0,13.600000,0.189890,0.100708,0.369399,0.522269,0.099700,0.111192,0.000000,0.840000,0.840000,0.673000,,"Cardinal Glass Industries","Green-6 / 0.090 SGP / E366-6 (Embedded)",12108976,"#",256,1510863305,0,0.522269,0.189890,0
2175,"GREY-SGP-E366 - 8.6.CIG","IGDB v20.0",1,0,8.600000,0.167758,0.217606,0.437978,0.416044,0.078729,0.106540,0.000000,0.840000,0.840000,0.573000,,"Cardinal Glass Industries","Grey-3 / 0.090 SGP / E366-3 (Embedded)",11185834,"#",256,1510863306,0,0.416044,0.167758,0
2176,"GREY-SGP-E366 - 10.1.CIG","IGDB v20.0",1,0,10.100000,0.157042,0.192519,0.410238,0.387637,0.070579,0.103396,0.000000,0.840000,0.840000,0.607000,,"Cardinal Glass Industries","Grey-4 / 0.090 SGP / E366-4 (Embedded)",10856867,"#",256,1510863305,0,0.387637,0.157042,0
2177,"GREY-SGP-E366 - 11.7.CIG","IGDB v20.0",1,0,11.700000,0.139822,0.157672,0.388061,0.347759,0.064991,0.101675,0.000000,0.840000,0.840000,0.643000,,"Cardinal Glass Industries","Grey-5 / 0.090 SGP / E366-5 (Embedded)",10330523,"#",256,1510863305,0,0.347759,0.139822,0
2178,"GREY-SGP-E366 - 13.6.CIG","IGDB v20.0",1,0,13.600000,0.124216,0.135235,0.368317,0.308186,0.065063,0.100944,0.000000,0.840000,0.840000,0.673000,,"Cardinal Glass Industries","Grey-6 / 0.090 SGP / E366-6 (Embedded)",9803922,"#",256,1510863306,0,0.308186,0.124216,0
2179,"BRONZE-SGP-E366 - 8.6.CIG","IGDB v20.0",1,0,8.600000,0.182659,0.227571,0.439716,0.466601,0.081611,0.113467,0.000000,0.840000,0.840000,0.573000,,"Cardinal Glass Industries","Bronze-3 / 0.090 SGP / E366-3 (Embedded)",11253432,"#",256,1510863297,0,0.466601,0.182659,0
2180,"BRONZE-SGP-E366 - 10.1.CIG","IGDB v20.0",1,0,10.100000,0.169396,0.202255,0.412395,0.429530,0.082170,0.107233,0.000000,0.840000,0.840000,0.607000,,"Cardinal Glass Industries","Bronze-4 / 0.090 SGP / E366-4 (Embedded)",10792882,"#",256,1510863297,0,0.429530,0.169396,0
2181,"BRONZE-SGP-E366 - 11.7.CIG","IGDB v20.0",1,0,11.700000,0.153406,0.158388,0.388246,0.395392,0.068588,0.097141,0.000000,0.840000,0.840000,0.643000,,"Cardinal Glass Industries","Bronze-5 / 0.090 SGP / E366-5 (Embedded)",10266797,"#",256,1510863297,0,0.395392,0.153406,0
2182,"BRONZE-SGP-E366 - 13.6.CIG","IGDB v20.0",1,0,13.600000,0.149831,0.150799,0.361689,0.378594,0.068046,0.097919,0.000000,0.840000,0.840000,0.673000,,"Cardinal Glass Industries","Bronze-6 / 0.090 SGP / E366-6 (Embedded)",9741737,"#",256,1510863297,0,0.378594,0.149831,0
2183,"E340-6_.090GreyPVB_Clear-6.CIG","IGDB v49.0",1,0,13.680000,0.067421,0.366146,0.184881,0.174218,0.140784,0.077150,0.000000,0.844601,0.844601,0.617000,,"Cardinal Glass Industries","E340-6 (2) / 0.090 Grey PVB / Clear-6",8354904,"#",256,1510863496,0,0.174218,0.067421,0
2184,"E340-6_.090GreyPVB_i89-6.CIG","IGDB v49.0",1,0,13.680000,0.067083,0.367964,0.190581,0.175109,0.141590,0.064077,0.000000,0.844601,0.148902,0.617000,,"Cardinal Glass Industries","E340-6 (2) / 0.090 Grey PVB / i89-6 (4)",8289369,"#",256,1510863496,0,0.175109,0.067083,0
2185,"E366-6_.090GreyPVB_Clear-6.CIG","IGDB v49.0",1,0,13.680000,0.116232,0.376503,0.195381,0.292907,0.116485,0.068826,0.000000,0.844601,0.844601,0.617000,,"Cardinal Glass Industries","E366-6 (2) / 0.090 Grey PVB / Clear-6",9541513,"#",256,1510863496,0,0.292907,0.116232,0
2186,"E366-6_.090GreyPVB_i89-6.CIG","IGDB v49.0",1,0,13.680000,0.112958,0.377565,0.194252,0.285805,0.119966,0.050986,0.000000,0.844601,0.148902,0.617000,,"Cardinal Glass Industries","E366-6 (2) / 0.090 Grey PVB / i89-6 (4)",9409929,"#",256,1510863496,0,0.285805,0.112958,0
2187,"SIGP-C 08201981.CIG","IGDB v81.0",1,0,13.500000,0.556379,0.075776,0.075751,0.793091,0.093409,0.093503,0.000000,0.840000,0.840000,0.705000,,"Cardinal Glass Industries","SIGP-C 08201981",14543582,"#",256,1641409448,0,0.793091,0.556379,0
2188,"SIGP-I 08201981.CIG","IGDB v81.0",1,0,13.500000,0.507321,0.079208,0.111134,0.785216,0.078831,0.073341,0.000000,0.845461,0.148902,0.705000,,"Cardinal Glass Industries","SIGP-I 08201981",14411999,"#",256,1641409448,0,0.785216,0.507321,0
2189,"LoE180-2.CIG","IGDB v20.0",1,0,2.210000,0.701379,0.170066,0.190140,0.875755,0.091680,0.078306,0.000000,0.840000,0.068000,1.000000,,"Cardinal Glass Industries","LoE 180 on 2.2mm Clear",15397360,"#",256,1510862711,0,0.875755,0.701379,0
2190,"LoE180-28.CIG","IGDB v18.0",1,0,2.800000,0.698654,0.174572,0.193435,0.870795,0.097101,0.083356,0.000000,0.840000,0.068000,1.000000,,"Cardinal Glass Industries","LoE 180 on 2.8mm Clear",15331824,"#",256,1510862691,0,0.870795,0.698654,0
2191,"LoE180-3.CIG","IGDB v18.0",1,0,3.000000,0.689212,0.164139,0.189267,0.870953,0.091237,0.077994,0.000000,0.840000,0.068000,1.000000,,"Cardinal Glass Industries","LoE 180 on 3mm Clear",15331823,"#",256,1510862691,0,0.870953,0.689212,0
2192,"LoE180-4.CIG","IGDB v18.0",1,0,4.060000,0.670741,0.155545,0.188148,0.867472,0.090944,0.077768,0.000000,0.840000,0.068000,1.000000,,"Cardinal Glass Industries","LoE 180 on 4mm Clear",15331566,"#",256,1510862691,0,0.867472,0.670741,0
2193,"LoE180-5.CIG","IGDB v18.0",1,0,4.750000,0.660702,0.151024,0.187197,0.862941,0.089752,0.076741,0.000000,0.840000,0.068000,1.000000,,"Cardinal Glass Industries","LoE 180 on 5mm Clear",15266030,"#",256,1510862692,0,0.862941,0.660702,0
2194,"LoE180-6.CIG","IGDB v18.0",1,0,5.660000,0.641773,0.143383,0.186367,0.857320,0.089724,0.076773,0.000000,0.840000,0.068000,1.000000,,"Cardinal Glass Industries","LoE 180 on 6mm Clear",15200236,"#",256,1510862692,0,0.857320,0.641773,0
2221,"sb90cl10.PGT","IGDB v13.5",1,0,10.241000,0.343533,0.336315,0.261107,0.731274,0.094194,0.096762,0.000000,0.840000,0.840000,0.546000,,"PGT Industries","PGT low e.043 Lami10",14016728,"#",256,1510863260,0,0.731274,0.343533,0
2225,"Gy90sb10.PGT","IGDB v13.5",1,0,10.241000,0.237822,0.162722,0.296448,0.490288,0.068756,0.079212,0.000000,0.840000,0.840000,0.546000,,"PGT Industries","PGT Gray low e.043 Lami10",11844534,"#",256,1510863259,0,0.490288,0.237822,0
2236,"Bz90sb10.PGT","IGDB v13.5",1,0,10.241000,0.260476,0.194859,0.297393,0.543780,0.073948,0.081978,0.000000,0.840000,0.840000,0.546000,,"PGT Industries","PGT Bronze low e.043 Lami10",11846597,"#",256,1510863257,0,0.543780,0.260476,0
2241,"Az90sb10.PGT","IGDB v13.5",1,0,10.241000,0.247865,0.076444,0.297963,0.626387,0.081651,0.085945,0.000000,0.840000,0.840000,0.546000,,"PGT Industries","PGT Azure low e.043 Lami10",13555386,"#",256,1510863256,0,0.626387,0.247865,0
2243,"Gr90sb10.PGT","IGDB v13.5",1,0,10.241000,0.251366,0.091381,0.298030,0.623242,0.082849,0.086591,0.000000,0.840000,0.840000,0.546000,,"PGT Industries","PGT Green low e.043 Lami10",12702913,"#",256,1510863258,0,0.623242,0.251366,0
2250,"L7-3_090PVB_ATG.PGT","IGDB v72.0",1,0,6.000000,0.221546,0.437979,0.490153,0.591545,0.139881,0.164207,0.000000,0.847263,0.857500,0.421000,,"PGT Industries","L7-3 / .090 PVB / ATG",12635335,"#",256,1595268557,0,0.591545,0.221546,0
2251,"L7-3_090SG_ATG.PGT","IGDB v72.0",1,0,6.100000,0.225097,0.439791,0.496887,0.590026,0.142216,0.168788,0.000000,0.847548,0.857218,0.469000,,"PGT Industries","L7-3 / .090 SG / ATG",12897223,"#",256,1595268557,0,0.590026,0.225097,0
2252,"L7-5_090PVB_ATG.PGT","IGDB v72.0",1,0,7.300000,0.209491,0.418588,0.504506,0.587416,0.131036,0.159653,0.000000,0.847318,0.856969,0.471000,,"PGT Industries","L7-5 / .090 PVB / ATG",12307653,"#",256,1595268557,0,0.587416,0.209491,0
2253,"L7-5_090SG_ATG.PGT","IGDB v72.0",1,0,7.600000,0.213232,0.419031,0.508143,0.587990,0.131813,0.162271,0.000000,0.847521,0.857278,0.522000,,"PGT Industries","L7-5 / .090 SG / ATG",12504261,"#",256,1595268557,0,0.587990,0.213232,0
2254,"L7-6_090PVB_ATG.PGT","IGDB v72.0",1,0,8.400000,0.170740,0.379146,0.467072,0.483585,0.142985,0.163859,0.000000,0.847097,0.856867,0.505000,,"PGT Industries","L7-6 / .090 PVB / ATG",12107178,"#",256,1595268557,0,0.483585,0.170740,0
2255,"L7-6_090SG_ATG.PGT","IGDB v72.0",1,0,8.600000,0.174194,0.379055,0.474035,0.482945,0.142809,0.167479,0.000000,0.847959,0.857186,0.553000,,"PGT Industries","L7-6 / .090 SG / ATG",12500393,"#",256,1595268557,0,0.482945,0.174194,0
2256,"G7-5_090PVB_ATG.PGT","IGDB v72.0",1,0,7.400000,0.131096,0.206310,0.514202,0.364046,0.085381,0.159314,0.000000,0.859196,0.860034,0.474000,,"PGT Industries","G7-5 / .090 PVB / ATG",10396578,"#",256,1595268557,0,0.364046,0.131096,0
2257,"G7-5_090SG_ATG.PGT","IGDB v72.0",1,0,7.600000,0.134489,0.206999,0.521372,0.362947,0.086835,0.165523,0.000000,0.853767,0.858709,0.522000,,"PGT Industries","G7-5 / .090 SG / ATG",10592930,"#",256,1595268557,0,0.362947,0.134489,0
2258,"G7-6_090PVB_ATG.PGT","IGDB v72.0",1,0,8.400000,0.113406,0.140298,0.494185,0.305364,0.071441,0.150994,0.000000,0.846758,0.859606,0.505000,,"PGT Industries","G7-6 / .090 PVB / ATG",9541524,"#",256,1595268557,0,0.305364,0.113406,0
2259,"G7-6_090SG_ATG.PGT","IGDB v72.0",1,0,8.600000,0.116277,0.139691,0.501345,0.305040,0.071982,0.159695,0.000000,0.847986,0.867104,0.553000,,"PGT Industries","G7-6 / .090 SG / ATG",9803668,"#",256,1595268557,0,0.305040,0.116277,0
2600,"098MC.ATO","IGDB v11.4",1,0,2.489200,0.854016,0.070610,0.070334,0.922921,0.073629,0.073444,0.000000,0.900000,0.900000,0.186916,,"ATOFINA Chemicals, Inc.","Plexiglas® MC",16054006,"",256,1510862454,0,0.922921,0.854016,0
2601,"118MC.ATO","IGDB v11.4",1,0,2.997200,0.846078,0.070044,0.069918,0.922451,0.073531,0.073564,0.000000,0.900000,0.900000,0.186916,,"ATOFINA Chemicals, Inc.","Plexiglas® MC",16054006,"",256,1510862454,0,0.922451,0.846078,0
