Repository: aegis1980/glass-explore

# Glass Explore

(c)2026 Jon Robinson. All Rights Reserved.

Glass Explore is a Dash web app for exploring architectural glazing products from the International Glazing Database (IGDB). It lets you pick glass products, build a simple insulated glass unit, and calculate optical and thermal properties using `pywincalc`.

The app currently focuses on the `Energy` page:

- search and filter IGDB glass products
- plot solar transmittance, visible transmittance, and colour spaces
- build a double-glazing unit with a coated lite, gas gap, and clear/ultraclear lite
- calculate U-value, SHGC or solar factor, visible transmittance, reflectance, and transmitted/reflected colours

File: data/igdb.csv (part 5 of 38)
"ID","Name","Source","SpectralData","AngularFunction","Thickness","Tsol","Rsol1","Rsol2","Tvis","Rvis1","Rvis2","Tir","emis1","emis2","Conductivity","Comment","Manufacturer","ProductName","Color","Certification","Status","Timestamp","Specularity","Tvis2","Tsol2","MaterialID"
2602,"118MCW.ATO","IGDB v11.4",1,0,2.997200,0.506610,0.221431,0.221990,0.485794,0.299856,0.300407,0.000000,0.900000,0.900000,0.186916,,"ATOFINA Chemicals, Inc.","Plexiglas® MC",11647165,"",256,1510862454,0,0.485794,0.506610,0
2603,"177MC.ATO","IGDB v11.4",1,0,4.495800,0.834491,0.069465,0.069564,0.921646,0.073437,0.073472,0.000000,0.900000,0.900000,0.186916,,"ATOFINA Chemicals, Inc.","Plexiglas® MC",16054006,"",256,1510862454,0,0.921646,0.834491,0
2604,"236MC.ATO","IGDB v11.4",1,0,5.994400,0.825175,0.069093,0.068983,0.921063,0.073452,0.073479,0.000000,0.900000,0.900000,0.186916,,"ATOFINA Chemicals, Inc.","Plexiglas® MC",16054006,"",256,1510862454,0,0.921063,0.825175,0
2700,"CM 30.mmm","IGDB v17.2",1,0,3.300000,0.264110,0.236684,0.232210,0.366976,0.174672,0.151135,0.000000,0.840000,0.840000,0.960000,,"3M Corporation","Ceramic 30",10724765,"#",256,1510863157,0,0.366976,0.264110,0
2701,"CM 50.mmm","IGDB v17.2",1,0,3.300000,0.435353,0.149279,0.137335,0.545401,0.120462,0.097269,0.000000,0.840000,0.870000,0.960000,,"3M Corporation","Ceramic 50",12502208,"#",256,1510863157,0,0.545401,0.435353,0
2702,"CM 40.mmm","IGDB v17.2",1,0,3.300000,0.344034,0.190718,0.182903,0.457250,0.144378,0.119868,0.000000,0.840000,0.860000,0.960000,,"3M Corporation","Ceramic 40",11646639,"#",256,1510863158,0,0.457250,0.344034,0
2704,"P18AR.MMM","IGDB v16.2",1,0,3.160000,0.118305,0.527244,0.615448,0.169042,0.579040,0.578890,0.000000,0.840000,0.660000,0.950000,,"3M Corporation","Silver P-18",8484199,"#",256,1510863131,0,0.169042,0.118305,0
2705,"PR40EXT.mmm","IGDB v18.1",1,0,3.300000,0.254453,0.240477,0.073058,0.431601,0.056872,0.053021,0.000000,0.870000,0.840000,0.960000,,"3M Corporation","Prestige Exterior",10530739,"#",256,1510863166,0,0.431601,0.254453,0
2706,"PR70EXT.mmm","IGDB v18.1",1,0,3.300000,0.398200,0.245883,0.095772,0.728574,0.073812,0.069989,0.000000,0.870000,0.840000,0.960000,,"3M Corporation","Prestige Exterior",14475481,"#",256,1510863166,0,0.728574,0.398200,0
2707,"PR90EXT.mmm","IGDB v59.0",1,0,3.300000,0.683625,0.266562,0.255825,0.904955,0.090093,0.090020,0.000000,0.890000,0.840000,0.960000,,"3M Corporation","Prestige Exterior",15660277,"#",256,1538271440,0,0.904955,0.683625,0
2712,"RE20NEAR.MMM","IGDB v16.2",1,0,3.150000,0.124351,0.194806,0.194025,0.156221,0.209840,0.186224,0.000000,0.840000,0.780000,0.950000,,"3M Corporation","Neutral 20",7565416,"#",256,1510863131,0,0.156221,0.124351,0
2714,"LowE35.mmm","IGDB v56.0",1,0,3.250000,0.161361,0.693593,0.729746,0.263854,0.614178,0.619182,0.000000,0.840000,0.490316,1.000000,,"3M Corporation","Low E 35",10784891,"#",256,1510863248,0,0.263854,0.161361,0
2716,"RE35NEAR.MMM","IGDB v16.2",1,0,3.130000,0.306936,0.187169,0.194952,0.362282,0.199595,0.179056,0.000000,0.840000,0.770000,0.950000,,"3M Corporation","Neutral 35",10855581,"#",256,1510863131,0,0.362282,0.306936,0
2719,"RE50NEAR.MMM","IGDB v16.2",1,0,3.140000,0.460893,0.116961,0.110781,0.528601,0.124622,0.108511,0.000000,0.840000,0.850000,0.950000,,"3M Corporation","Neutral 50",12632509,"#",256,1510863132,0,0.528601,0.460893,0
2721,"RE70NEAR.MMM","IGDB v16.2",1,0,3.140000,0.637911,0.085412,0.076112,0.704926,0.094658,0.082981,0.000000,0.840000,0.850000,0.950000,,"3M Corporation","Neutral 70",14080985,"#",256,1510863132,0,0.704926,0.637911,0
2725,"NV25.mmm","IGDB v82.0",1,0,3.352000,0.221214,0.291984,0.144729,0.244610,0.249774,0.093085,0.000000,0.840000,0.816986,1.380000,,"3M Corporation","Night Vision 25",8620167,"#",256,1641409328,0,0.244610,0.221214,0
2726,"NV35.mmm","IGDB v82.0",1,0,3.352000,0.320706,0.168569,0.094598,0.339329,0.140373,0.069255,0.000000,0.840000,0.858592,1.380000,,"3M Corporation","Night Vision 35",9805216,"#",256,1641409329,0,0.339329,0.320706,0
2728,"NV15.mmm","IGDB v82.0",1,0,3.385000,0.124182,0.409842,0.147984,0.133566,0.367500,0.086697,0.000000,0.840000,0.781939,1.380000,,"3M Corporation","Night Vision 15",6383206,"#",256,1641409329,0,0.133566,0.124182,0
2729,"BC10.mmm","IGDB v16.0",1,0,5.704200,0.089405,0.238292,0.218960,0.103775,0.221067,0.182382,0.000000,0.840000,0.730000,0.984000,,"3M Corporation","Black Chrome",6577488,"#",256,1510863132,0,0.103775,0.089405,0
2730,"BC20.mmm","IGDB v16.0",1,0,5.704200,0.144156,0.224306,0.316090,0.169600,0.200655,0.247539,0.000000,0.840000,0.730000,0.984000,,"3M Corporation","Black Chrome",7828842,"#",256,1510863132,0,0.169600,0.144156,0
2731,"BC35.mmm","IGDB v16.0",1,0,5.704200,0.309084,0.129544,0.141846,0.358297,0.126223,0.109012,0.000000,0.840000,0.730000,0.984000,,"3M Corporation","Black Chrome",10658717,"#",256,1510863132,0,0.358297,0.309084,0
2732,"BC40.mmm","IGDB v16.0",1,0,5.704200,0.383464,0.094091,0.098353,0.419234,0.092919,0.082149,0.000000,0.840000,0.730000,0.984000,,"3M Corporation","Black Chrome",11054763,"#",256,1510863133,0,0.419234,0.383464,0
2733,"CS20.mmm","IGDB v16.0",1,0,5.676800,0.295631,0.046485,0.049574,0.186522,0.045902,0.045160,0.000000,0.840000,0.840000,0.991817,,"3M Corporation","Color-Satble",7960947,"#",256,1510863133,0,0.186522,0.295631,0
2734,"CS35.mmm","IGDB v16.0",1,0,5.676800,0.448077,0.051566,0.073211,0.386290,0.050433,0.063611,0.000000,0.840000,0.840000,0.991817,,"3M Corporation","Color Stable",11119008,"#",256,1510863133,0,0.386290,0.448077,0
2735,"CS5.mmm","IGDB v16.0",1,0,5.676800,0.197468,0.044945,0.044035,0.090008,0.045623,0.042262,0.000000,0.840000,0.840000,0.991817,,"3M Corporation","Color-Stable",5527376,"#",256,1510863133,0,0.090008,0.197468,0
2736,"CS50.mmm","IGDB v16.0",1,0,5.676800,0.531681,0.054952,0.071176,0.517485,0.053789,0.066714,0.000000,0.840000,0.840000,0.991817,,"3M Corporation","Color Stable",12501432,"#",256,1510863133,0,0.517485,0.531681,0
2737,"FXHP20.mmm","IGDB v16.0",1,0,5.704200,0.322896,0.073458,0.099511,0.226556,0.053117,0.088821,0.000000,0.840000,0.790000,0.984000,,"3M Corporation","FX",8357754,"#",256,1510863133,0,0.226556,0.322896,0
2738,"FXHP30.mmm","IGDB v16.0",1,0,5.704200,0.373262,0.069137,0.089831,0.312403,0.057535,0.080137,0.000000,0.840000,0.790000,0.984000,,"3M Corporation","FX",9673364,"#",256,1510863134,0,0.312403,0.373262,0
2739,"FXHP35.mmm","IGDB v16.0",1,0,5.704200,0.425179,0.072419,0.086591,0.414353,0.066353,0.080472,0.000000,0.840000,0.800000,0.984000,,"3M Corporation","FX",11055015,"#",256,1510863134,0,0.414353,0.425179,0
2740,"FXHP5.mmm","IGDB v16.0",1,0,5.704200,0.243403,0.060160,0.087387,0.031293,0.047678,0.046864,0.000000,0.840000,0.780000,0.984000,,"3M Corporation","FX",3093298,"#",256,1510863134,0,0.031293,0.243403,0
2741,"FXHP50.mmm","IGDB v16.0",1,0,5.704200,0.454395,0.079457,0.086487,0.487134,0.077023,0.081621,0.000000,0.840000,0.810000,0.984000,,"3M Corporation","FX",11975859,"#",256,1510863134,0,0.487134,0.454395,0
2742,"FXST20.mmm","IGDB v16.0",1,0,5.704200,0.460508,0.054679,0.053929,0.230589,0.047128,0.045545,0.000000,0.840000,0.840000,0.984000,,"3M Corporation","FX",8292223,"#",256,1510863134,0,0.230589,0.460508,0
2743,"FXST35.mmm","IGDB v16.0",1,0,5.704200,0.506275,0.057048,0.058082,0.331904,0.049302,0.049376,0.000000,0.840000,0.840000,0.984000,,"3M Corporation","FX",9740437,"#",256,1510863135,0,0.331904,0.506275,0
2744,"FXST40.mmm","IGDB v16.0",1,0,5.704200,0.535701,0.057722,0.057788,0.412148,0.052176,0.051430,0.000000,0.840000,0.840000,0.984000,,"3M Corporation","FX",10924196,"#",256,1510863135,0,0.412148,0.535701,0
2745,"FXST5.mmm","IGDB v16.0",1,0,5.742000,0.370554,0.055067,0.056387,0.042556,0.045593,0.044487,0.000000,0.840000,0.840000,0.984000,,"3M Corporation","FX",3816758,"#",256,1510863135,0,0.042556,0.370554,0
2746,"FXST50.mmm","IGDB v16.0",1,0,5.704200,0.592308,0.058536,0.058695,0.537521,0.057666,0.057621,0.000000,0.840000,0.840000,0.984000,,"3M Corporation","FX",12305597,"#",256,1510863135,0,0.537521,0.592308,0
2747,"PR40.mmm","IGDB v16.0",1,0,5.716200,0.218937,0.146564,0.078629,0.394685,0.066050,0.065564,0.000000,0.840000,0.780000,0.982923,,"3M Corporation","Prestige",10267050,"#",256,1510863135,0,0.394685,0.218937,0
2748,"PR50.mmm","IGDB v16.0",1,0,5.716200,0.273051,0.153870,0.093016,0.499597,0.081684,0.070900,0.000000,0.840000,0.780000,0.982923,,"3M Corporation","Prestige",11713723,"#",256,1510863135,0,0.499597,0.273051,0
2749,"PR60.mmm","IGDB v16.0",1,0,5.714200,0.321071,0.153085,0.106215,0.603461,0.079376,0.078110,0.000000,0.840000,0.780000,0.982923,,"3M Corporation","Prestige",13094599,"#",256,1510863136,0,0.603461,0.321071,0
2750,"PR70.mmm","IGDB v16.0",1,0,5.716200,0.364645,0.153121,0.116950,0.693046,0.085730,0.087511,0.000000,0.840000,0.780000,0.982923,,"3M Corporation","Prestige",14146514,"#",256,1510863136,0,0.693046,0.364645,0
2751,"Silver15ext.mmm","IGDB v56.0",1,0,3.230000,0.123991,0.583087,0.622549,0.170352,0.573488,0.592042,0.000000,0.702958,0.840000,1.000000,,"3M Corporation","Silver 15 Exterior",8549736,"#",256,1510863248,0,0.170352,0.123991,0
2753,"Neutral35ext.mmm","IGDB v56.0",1,0,3.220000,0.403251,0.127100,0.162906,0.414523,0.136008,0.165782,0.000000,0.864128,0.840000,1.000000,,"3M Corporation","Neutral 35 Exterior",11120044,"#",256,1510863248,0,0.414523,0.403251,0
2754,"Silver35ext.mmm","IGDB v56.0",1,0,3.230000,0.284681,0.360466,0.408405,0.373930,0.315875,0.352844,0.000000,0.715825,0.840000,1.000000,,"3M Corporation","Silver 35 Exterior",11511706,"#",256,1510863248,0,0.373930,0.284681,0
2755,"AFF_30.mmm","IGDB v31.0",1,0,3.300000,0.279201,0.320320,0.203215,0.334832,0.289158,0.163861,0.000000,0.840000,0.753565,0.960000,,"3M Corporation","Affinity 30",10788502,"#",256,1510863192,0,0.334832,0.279201,0
2756,"SAS_5.mmm","IGDB v31.0",1,0,3.360000,0.523504,0.068929,0.068578,0.057060,0.047874,0.045227,0.000000,0.840000,0.903194,1.380000,,"3M Corporation","SAS 5 4M",4605758,"",256,1510863194,0,0.057060,0.523504,0
2757,"SAS_20.mmm","IGDB v31.0",1,0,3.370000,0.546796,0.069653,0.068877,0.204564,0.051137,0.048419,0.000000,0.840000,0.901983,1.380000,,"3M Corporation","SAS 20 4M",7765882,"",256,1510863192,0,0.204564,0.546796,0
2758,"SAS_35.mmm","IGDB v31.0",1,0,3.370000,0.605319,0.066586,0.068789,0.325976,0.049101,0.052010,0.000000,0.840000,0.902940,1.380000,,"3M Corporation","SAS 35 4M",9739672,"",256,1510863192,0,0.325976,0.605319,0
2759,"SAS_50.mmm","IGDB v31.0",1,0,3.370000,0.683752,0.072140,0.072641,0.511027,0.060605,0.060627,0.000000,0.840000,0.900779,1.380000,,"3M Corporation","SAS 50 4M",11976889,"",256,1510863195,0,0.511027,0.683752,0
2760,"SAS_Clear.mmm","IGDB v31.0",1,0,3.390000,0.869814,0.085211,0.085586,0.906432,0.089145,0.087159,0.000000,0.840000,0.902027,0.960000,,"3M Corporation","SAS Clear 4M",15856884,"",256,1510863195,0,0.906432,0.869814,0
2761,"8803_MTX.mmm","IGDB v31.0",1,0,3.320000,0.177148,0.230586,0.165766,0.160006,0.225729,0.116300,0.000000,0.840000,0.762493,0.960000,,"3M Corporation","8803MTX",7631210,"",256,1510863189,0,0.160006,0.177148,0
2768,"FXPM_15.mmm","IGDB v31.0",1,0,3.290000,0.520830,0.065705,0.065128,0.173314,0.050579,0.048396,0.000000,0.840000,0.895298,0.960000,,"3M Corporation","FX Premium 15",7567208,"",256,1510863194,0,0.173314,0.520830,0
2769,"FXPM_25.mmm","IGDB v31.0",1,0,3.280000,0.551399,0.065962,0.066740,0.251169,0.052700,0.051137,0.000000,0.840000,0.891411,0.960000,,"3M Corporation","FX Premium 25",8949117,"",256,1510863193,0,0.251169,0.551399,0
2770,"FXPM_30.mmm","IGDB v31.0",1,0,3.290000,0.578613,0.071365,0.070199,0.333999,0.059177,0.054855,0.000000,0.840000,0.895461,0.960000,,"3M Corporation","FX Premium 30",10198933,"",256,1510863193,0,0.333999,0.578613,0
2771,"FXPM_35.mmm","IGDB v31.0",1,0,3.290000,0.609936,0.067820,0.067286,0.411890,0.058435,0.057428,0.000000,0.840000,0.893442,0.960000,,"3M Corporation","FX Premium 35",11186081,"",256,1510863191,0,0.411890,0.609936,0
2772,"FXPM_40.mmm","IGDB v31.0",1,0,3.300000,0.618818,0.067742,0.067647,0.458292,0.059462,0.057539,0.000000,0.840000,0.894897,0.960000,,"3M Corporation","FX Premium 40",11712429,"",256,1510863191,0,0.458292,0.618818,0
2773,"FXPM_5.mmm","IGDB v31.0",1,0,3.290000,0.492406,0.068244,0.066300,0.069047,0.051953,0.046832,0.000000,0.840000,0.898226,0.960000,,"3M Corporation","FX Premium 5",4999759,"",256,1510863190,0,0.069047,0.492406,0
2774,"FXPM_55.mmm","IGDB v31.0",1,0,3.300000,0.689673,0.074505,0.075698,0.602680,0.071259,0.071230,0.000000,0.840000,0.896346,0.960000,,"3M Corporation","FX Premium 55",13028811,"",256,1510863191,0,0.602680,0.689673,0
2775,"CM 75.mmm","IGDB v31.0",1,0,3.050000,0.545749,0.068846,0.064234,0.761854,0.081345,0.079395,0.000000,0.840000,0.839688,0.960000,,"3M Corporation","Ceramic 75",14738654,"#",256,1510863193,0,0.761854,0.545749,0
2776,"Ultraprs70.mmm","IGDB v50.0",1,0,3.480000,0.392120,0.238616,0.119720,0.699625,0.089912,0.084820,0.000000,0.840000,0.842411,1.000000,,"3M Corporation","Ultra Prestige S70",14146773,"#",256,1510863195,0,0.699625,0.392120,0
2777,"ultraprs50.mmm","IGDB v50.0",1,0,3.460000,0.292350,0.239604,0.092764,0.507203,0.078192,0.067913,0.000000,0.840000,0.829986,1.000000,,"3M Corporation","Ultra Prestige S50",11648446,"#",256,1510863195,0,0.507203,0.292350,0
2780,"AFF_15.mmm","IGDB v31.0",1,0,3.290000,0.096914,0.585850,0.293536,0.122267,0.587222,0.274347,0.000000,0.840000,0.814454,0.960000,,"3M Corporation","Affinity 15",7300185,"#",256,1510863193,0,0.122267,0.096914,0
2782,"Safety_S20EXT.mmm","IGDB v39.0",1,0,3.360000,0.870213,0.078522,0.079018,0.910497,0.085763,0.086166,0.000000,0.898975,0.840000,0.930000,,"3M Corporation","S20EXT",15791604,"#",256,1510863202,0,0.910497,0.870213,0
2783,"Safety_S40EXT.mmm","IGDB v39.0",1,0,3.408890,0.870104,0.077339,0.077201,0.911756,0.083599,0.083548,0.000000,0.899124,0.840000,0.930000,,"3M Corporation","S40EXT",15791605,"#",256,1510863203,0,0.911756,0.870104,0
2784,"Safety_S70EXT.mmm","IGDB v39.0",1,0,3.490000,0.863760,0.079792,0.079673,0.908078,0.085515,0.085340,0.000000,0.897383,0.840000,0.930000,,"3M Corporation","S70EXT",15726068,"#",256,1510863203,0,0.908078,0.863760,0
2786,"Scotchshield_800.mmm","IGDB v39.0",1,0,3.511160,0.851513,0.086909,0.087829,0.892254,0.094390,0.094393,0.000000,0.840000,0.898518,0.930000,,"3M Corporation","Scotchshield_800",15594483,"#",256,1510863203,0,0.892254,0.851513,0
2788,"Eclipse20.mmm","IGDB v50.0",1,0,3.210000,0.557276,0.063796,0.062342,0.232514,0.050565,0.047050,0.000000,0.840000,0.879305,1.000000,,"3M Corporation","Eclipse 20",8226432,"",256,1510863242,0,0.232514,0.557276,0
2789,"Eclipse40.mmm","IGDB v54.0",1,0,3.210000,0.648727,0.065811,0.065758,0.439061,0.055501,0.054337,0.000000,0.840000,0.879331,1.000000,,"3M Corporation","Eclipse 40",11252652,"",256,1510863242,0,0.439061,0.648727,0
2790,"Eclipse80.mmm","IGDB v50.0",1,0,3.220000,0.810526,0.077109,0.077091,0.795332,0.079389,0.078591,0.000000,0.840000,0.879460,1.000000,,"3M Corporation","Eclipse 80",14674148,"",256,1510863242,0,0.795332,0.810526,0
2791,"scr40.mmm","IGDB v50.0",1,0,3.340000,0.237658,0.225321,0.064080,0.402862,0.065691,0.059514,0.000000,0.840000,0.823392,1.000000,,"3M Corporation","Crystalline Safety 40",10201773,"",256,1510863243,0,0.402862,0.237658,0
2792,"scr70.mmm","IGDB v50.0",1,0,3.320000,0.393080,0.226988,0.104088,0.707986,0.084239,0.081726,0.000000,0.840000,0.813676,1.000000,,"3M Corporation","Crystalline Safety 70",14278101,"",256,1510863243,0,0.707986,0.393080,0
2793,"LowE20.mmm","IGDB v50.0",1,0,3.250000,0.155418,0.547707,0.614247,0.205844,0.550890,0.577057,0.000000,0.840000,0.397284,1.000000,,"3M Corporation","LowE 20",9404528,"#",256,1510863241,0,0.205844,0.155418,0
2794,"SNV25.mmm","IGDB v50.0",1,0,3.410000,0.269169,0.189573,0.099978,0.273367,0.171747,0.071564,0.000000,0.840000,0.827598,1.000000,,"3M Corporation","Ultra Night Vision S25",8687249,"#",256,1510863243,0,0.273367,0.269169,0
2796,"PR 20.mmm","IGDB v54.0",1,0,3.240000,0.190333,0.236885,0.077250,0.214527,0.061076,0.046382,0.000000,0.840000,0.836587,1.000000,,"3M Corporation","Prestige 20",7110533,"#",256,1510863245,0,0.214527,0.190333,0
2798,"Obsidian 5.mmm","IGDB v67.0",1,0,3.080000,0.493289,0.066105,0.063996,0.084116,0.050354,0.045567,0.000000,0.840000,0.882435,1.000000,,"3M Corporation","Obsidian 5",5263954,"",256,1586299513,0,0.084116,0.493289,0
2799,"Obsidian 15.mmm","IGDB v67.0",1,0,3.080000,0.544020,0.063984,0.063435,0.193514,0.048607,0.046359,0.000000,0.840000,0.883494,1.000000,,"3M Corporation","Obsidian 15",7764602,"",256,1586299511,0,0.193514,0.544020,0
2800,"Obsidian 25.mmm","IGDB v67.0",1,0,3.080000,0.579451,0.067008,0.065455,0.279873,0.052891,0.049419,0.000000,0.840000,0.884444,1.000000,,"3M Corporation","Obsidian 25",9277838,"",256,1586299510,0,0.279873,0.579451,0
2801,"Obsidian 30.mmm","IGDB v76.0",1,0,3.230000,0.634633,0.067267,0.066649,0.398973,0.055415,0.053233,0.000000,0.840000,0.884444,1.000000,,"3M Corporation","Obsidian 30",10791594,"",256,1641409332,0,0.398973,0.634633,0
2802,"Obsidian 35.mmm","IGDB v76.0",1,0,3.210000,0.664383,0.068849,0.067651,0.468263,0.058068,0.056473,0.000000,0.840000,0.882927,1.000000,,"3M Corporation","Obsidian 35",11646646,"",256,1641409332,0,0.468263,0.664383,0
2803,"Obsidian 40.mmm","IGDB v76.0",1,0,3.220000,0.701631,0.072761,0.069814,0.554730,0.064834,0.060760,0.000000,0.840000,0.881392,1.000000,,"3M Corporation","Obsidian 40",12633540,"",256,1641409332,0,0.554730,0.701631,0
2804,"Obsidian 50.mmm","IGDB v67.0",1,0,3.220000,0.741731,0.074574,0.074255,0.635926,0.069958,0.067898,0.000000,0.840000,0.881283,1.000000,,"3M Corporation","Obsidian 50",13554130,"",256,1586299513,0,0.635926,0.741731,0
2805,"Obsidian 75.mmm","IGDB v67.0",1,0,3.210000,0.817506,0.078711,0.078446,0.800764,0.080144,0.079329,0.000000,0.840000,0.881283,1.000000,,"3M Corporation","Obsidian 75",14936295,"",256,1586299512,0,0.800764,0.817506,0
2806,"4mil_OBS5.mmm","IGDB v67.0",1,0,3.320000,0.481372,0.068122,0.064829,0.073741,0.052295,0.045189,0.000000,0.840000,0.882435,1.000000,,"3M Corporation","OBS 5 4 mil",4738380,"",256,1586299510,0,0.073741,0.481372,0
2807,"4mil OBS15.mmm","IGDB v67.0",1,0,3.290000,0.534940,0.069638,0.066453,0.193940,0.052955,0.046852,0.000000,0.840000,0.883494,1.000000,,"3M Corporation","OBS15 4 mil",7633529,"",256,1586299511,0,0.193940,0.534940,0
2808,"4mil OBS35.mmm","IGDB v67.0",1,0,3.300000,0.657102,0.072635,0.070730,0.471244,0.063762,0.057139,0.000000,0.840000,0.880007,1.000000,,"3M Corporation","OBS35 4mil",11646903,"",256,1586299511,0,0.471244,0.657102,0
2809,"4mil OBS50.mmm","IGDB v67.0",1,0,3.290000,0.736175,0.074560,0.073625,0.639469,0.071589,0.067513,0.000000,0.840000,0.879374,1.000000,,"3M Corporation","OBS50 4 mil",13488594,"",256,1586299513,0,0.639469,0.736175,0
2810,"4mil OBSClear.mmm","IGDB v67.0",1,0,3.290000,0.856005,0.083960,0.084592,0.896535,0.089739,0.089783,0.000000,0.840000,0.886553,1.000000,,"3M Corporation","OBSClear 4 mil",15660275,"",256,1586299511,0,0.896535,0.856005,0
2811,"PR20EXT.mmm","IGDB v85.0",1,0,3.260000,0.182934,0.253612,0.077003,0.210832,0.057783,0.050840,0.000000,0.869324,0.840000,1.000000,,"3M Corporation","Prestige Exterior",7110274,"#",256,1657950497,0,0.210832,0.182934,0
2812,"CeramicIR5.mmm","IGDB v70.0",1,0,3.220000,0.088855,0.042875,0.046243,0.063769,0.044484,0.049181,0.000000,0.840000,0.893412,1.000000,,"3M Corporation","Ceramic IR5",4540740,"",256,1586299515,0,0.063769,0.088855,0
2813,"CeramicIR15.mmm","IGDB v70.0",1,0,3.220000,0.167294,0.044565,0.046188,0.196142,0.046778,0.050458,0.000000,0.840000,0.887564,1.000000,,"3M Corporation","Ceramic IR15",7896181,"",256,1586299515,0,0.196142,0.167294,0
2814,"CeramicIR25.mmm","IGDB v70.0",1,0,3.220000,0.205966,0.045831,0.047565,0.312902,0.049795,0.053598,0.000000,0.840000,0.885192,1.000000,,"3M Corporation","Ceramic IR25",9935505,"",256,1586299515,0,0.312902,0.205966,0
2815,"CeramicIR35.mmm","IGDB v70.0",1,0,3.220000,0.290630,0.049205,0.049914,0.459640,0.056510,0.059479,0.000000,0.840000,0.883278,1.000000,,"3M Corporation","Ceramic IR35",11843502,"",256,1586299515,0,0.459640,0.290630,0
2816,"CeramicIR50.mmm","IGDB v70.0",1,0,3.220000,0.356274,0.054052,0.053554,0.622607,0.066302,0.067611,0.000000,0.840000,0.879739,1.000000,,"3M Corporation","Ceramic IR50",13685191,"",256,1586299515,0,0.622607,0.356274,0
2817,"CeramicIR70.mmm","IGDB v70.0",1,0,3.220000,0.462183,0.061610,0.059022,0.804684,0.081015,0.079842,0.000000,0.840000,0.882595,1.000000,,"3M Corporation","Ceramic IR70",15330016,"",256,1586299516,0,0.804684,0.462183,0
2900,"French Green _6.XYG","IGDB v79.0",1,0,5.831000,0.441462,0.062260,0.060145,0.754419,0.072647,0.071335,0.000000,0.840000,0.840000,1.000000,,"XYG Glass","French Green",14477010,"",256,1641409333,0,0.754419,0.441462,0
2904,"Clear_6.XYG","IGDB v79.0",1,0,5.898000,0.806894,0.072388,0.072216,0.894385,0.078377,0.078578,0.000000,0.840000,0.840000,1.000000,,"XYG Glass","Clear_6",15791344,"",256,1641409333,0,0.894385,0.806894,0
2905,"XETB0150-D_6.xyg","IGDB v79.0",1,0,5.855000,0.345610,0.219531,0.238018,0.505303,0.172967,0.036660,0.000000,0.840000,0.137000,1.000000,,"XYG Glass","XYG-XDDG-868012",12763059,"",256,1641409333,0,0.505303,0.345610,0
2910,"63e169.XYG","IGDB v23.0",1,0,5.908000,0.280983,0.346600,0.475649,0.655803,0.086355,0.056262,0.000000,0.840000,0.036000,1.000000,,"XYG Glass","_XYG Low-E 3E169 on Clear",13162442,"",256,1510862661,0,0.655803,0.280983,0
2912,"10_38clami.xyg","IGDB v17.2",1,0,10.280000,0.723181,0.066890,0.066658,0.880016,0.073324,0.073496,0.000000,0.840000,0.840000,0.879000,,"XYG Glass","_XYG Lami 5C+015CPVB+5C",15594477,"",256,1510863277,0,0.880016,0.723181,0
2913,"6_38clami.xyg","IGDB v17.2",1,0,6.185000,0.777144,0.074815,0.074242,0.890586,0.082037,0.081778,0.000000,0.840000,0.840000,0.814000,,"XYG Glass","_XYG Lami 3C+015CPVB+3C",15725552,"",256,1510863276,0,0.890586,0.777144,0
2918,"Euro Grey_6.XYG","IGDB v34.0",1,0,5.810000,0.464221,0.053015,0.054645,0.452141,0.052890,0.054394,0.000000,0.840000,0.840000,1.000000,,"XYG Glass","Euro Grey_6",11907764,"",256,1510862555,0,0.452141,0.464221,0
2919,"Euro Grey_8.XYG","IGDB v34.0",1,0,7.750000,0.369649,0.052764,0.049825,0.360190,0.053673,0.050034,0.000000,0.840000,0.840000,1.000000,,"XYG Glass","Euro Grey_8",10854817,"",256,1510862555,0,0.360190,0.369649,0
2920,"Crystal Grey_6.XYG","IGDB v34.0",1,0,6.010000,0.554144,0.059027,0.057762,0.630830,0.063662,0.062570,0.000000,0.840000,0.840000,1.000000,,"XYG Glass","Crystal Grey_6",13882058,"",256,1510862554,0,0.630830,0.554144,0
2921,"Crystal Grey_8.XYG","IGDB v34.0",1,0,7.910000,0.465139,0.054317,0.052876,0.552968,0.058919,0.057615,0.000000,0.840000,0.840000,1.000000,,"XYG Glass","Crystal Grey_8",13158077,"",256,1510862554,0,0.552968,0.465139,0
2922,"Clear_8.XYG","IGDB v34.0",1,0,7.870000,0.777968,0.076110,0.075629,0.889303,0.086042,0.086145,0.000000,0.840000,0.840000,1.000000,,"XYG Glass","Clear_8",15791087,"",256,1510862554,0,0.889303,0.777968,0
2923,"French Green_8.XYG","IGDB v34.0",1,0,7.970000,0.358359,0.054177,0.053055,0.701306,0.071569,0.071764,0.000000,0.840000,0.840000,1.000000,,"XYG Glass","Green_8",14016965,"",256,1510862555,0,0.701306,0.358359,0
2924,"Low Iron_6.XYG","IGDB v68.0",1,0,5.820000,0.901843,0.079272,0.078454,0.918783,0.079915,0.079857,0.000000,0.840000,0.840000,1.000000,,"XYG Glass","Low Ironr_6",16054005,"#",256,1586299375,0,0.918783,0.901843,0
2925,"Low Iron_8.XYG","IGDB v68.0",1,0,7.800000,0.895436,0.080287,0.080433,0.914962,0.081023,0.080889,0.000000,0.840000,0.840000,1.000000,,"XYG Glass","Low Ironr_8",15988469,"#",256,1586299375,0,0.914962,0.895436,0
2926,"XDNE0169-D_6.XYG","IGDB v79.0",1,0,5.840000,0.366879,0.278215,0.446498,0.710628,0.092361,0.081892,0.000000,0.842615,0.065455,1.000000,,"XYG Glass","XYG-XDDG-868005",14343890,"",256,1641409333,0,0.710628,0.366879,0
2927,"6XDBG0160C-D.XYG","IGDB v34.0",1,0,5.850000,0.270920,0.359117,0.462751,0.574328,0.164799,0.053868,0.000000,0.843056,0.065998,1.000000,,"XYG Glass","6XDBG0160C-D",12765382,"",256,1510862808,0,0.574328,0.270920,0
2928,"6XDBG0140C-D.XYG","IGDB v34.0",1,0,5.840000,0.202152,0.412116,0.448979,0.437547,0.266488,0.077737,0.000000,0.842773,0.070250,1.000000,,"XYG Glass","6XDBG0140C-D",11383215,"",256,1510862808,0,0.437547,0.202152,0
2931,"6XESG0146-D.XYG","IGDB v34.0",1,0,5.880000,0.297636,0.296278,0.315582,0.462168,0.261613,0.063006,0.000000,0.843748,0.099364,1.000000,,"XYG Glass","6XESG146-D",11843503,"",256,1510862807,0,0.462168,0.297636,0
2934,"XDTN0180-T.XYG","IGDB v68.0",1,0,5.900000,0.384199,0.299915,0.442838,0.775561,0.068506,0.071269,0.000000,0.844747,0.041583,1.000000,,"XYG Glass","XDTN0180-T",14673630,"#",256,1586299375,0,0.775561,0.384199,0
2936,"XDTB0170.XYG","IGDB v53.0",1,0,5.930000,0.352608,0.275259,0.418620,0.667828,0.123418,0.126470,0.000000,0.844115,0.058930,1.000000,,"XYG Glass","XDTB0170",13752527,"",256,1510863072,0,0.667828,0.352608,0
2937,"XETG0160.XYG","IGDB v53.0",1,0,5.940000,0.393083,0.223744,0.243558,0.598035,0.171231,0.033377,0.000000,0.843995,0.114381,1.000000,,"XYG Glass","XETG0160",13487811,"",256,1510863074,0,0.598035,0.393083,0
2938,"XDTB0159.XYG","IGDB v53.0",1,0,5.880000,0.327109,0.269197,0.425527,0.613957,0.143831,0.117003,0.000000,0.844006,0.065441,1.000000,,"XYG Glass","XDTB0159",13160647,"",256,1510863072,0,0.613957,0.327109,0
2939,"XDTG0148.XYG","IGDB v53.0",1,0,5.890000,0.239454,0.276899,0.477417,0.480082,0.148657,0.130633,0.000000,0.843268,0.044690,1.000000,,"XYG Glass","XDTG0148",13024931,"",256,1510863073,0,0.480082,0.239454,0
2940,"XETG0150.XYG","IGDB v53.0",1,0,5.920000,0.312393,0.334095,0.349840,0.499403,0.280344,0.102537,0.000000,0.844201,0.077360,1.000000,,"XYG Glass","XETG0150",12172725,"",256,1510863074,0,0.499403,0.312393,0
2941,"XE30432.XYG","IGDB v53.0",1,0,5.950000,0.248355,0.335707,0.333979,0.398160,0.291533,0.060158,0.000000,0.844002,0.077065,1.000000,,"XYG Glass","XE30432",11316384,"",256,1510863073,0,0.398160,0.248355,0
2942,"XD28254.XYG","IGDB v53.0",1,0,5.900000,0.167839,0.511158,0.554218,0.383970,0.410205,0.219644,0.000000,0.842984,0.064493,1.000000,,"XYG Glass","XD28254",10528426,"",256,1510863072,0,0.383970,0.167839,0
2943,"XENE0185_2.XYG","IGDB v73.0",1,0,1.990000,0.703275,0.156744,0.181282,0.880431,0.069379,0.056985,0.000000,0.840000,0.134788,1.000000,,"XYG Glass","XENE0185_2",15463153,"#",256,1595268534,0,0.880431,0.703275,0
2944,"XENE0185_3.XYG","IGDB v73.0",1,0,2.850000,0.692207,0.155002,0.179870,0.872011,0.075457,0.060867,0.000000,0.840000,0.129622,1.000000,,"XYG Glass","XENE0185_3",15397359,"#",256,1595268534,0,0.872011,0.692207,0
2945,"XENE0185_4.XYG","IGDB v73.0",1,0,3.850000,0.677900,0.149744,0.179440,0.869218,0.074851,0.060402,0.000000,0.840000,0.137301,1.000000,,"XYG Glass","XENE0185_4",15397358,"#",256,1595268534,0,0.869218,0.677900,0
2946,"XENE0185_5.XYG","IGDB v73.0",1,0,4.840000,0.661419,0.140172,0.176674,0.865221,0.072879,0.059199,0.000000,0.840000,0.135575,1.000000,,"XYG Glass","XENE0185_5",15397101,"#",256,1595268534,0,0.865221,0.661419,0
2947,"XDNE0175_2.XYG","IGDB v73.0",1,0,1.990000,0.381600,0.390226,0.473639,0.786963,0.071192,0.055260,0.000000,0.840000,0.037618,1.000000,,"XYG Glass","XDNE0175_2",14804961,"#",256,1595268535,0,0.786963,0.381600,0
2948,"XDNE0175_3.XYG","IGDB v73.0",1,0,2.850000,0.374378,0.381269,0.477555,0.782018,0.069096,0.053324,0.000000,0.840000,0.035912,1.000000,,"XYG Glass","XDNE0175_3",14739423,"#",256,1595268535,0,0.782018,0.374378,0
2949,"XDNE0175_4.XYG","IGDB v73.0",1,0,3.840000,0.372309,0.358760,0.474542,0.778541,0.070968,0.054903,0.000000,0.840000,0.046983,1.000000,,"XYG Glass","XDNE0175_4",14739422,"#",256,1595268535,0,0.778541,0.372309,0
2950,"XDNE0175_5.XYG","IGDB v73.0",1,0,4.840000,0.362911,0.331898,0.480108,0.774719,0.067398,0.050950,0.000000,0.840000,0.034059,1.000000,,"XYG Glass","XDNE0175_5",14673629,"#",256,1595268535,0,0.774719,0.362911,0
2951,"XD825815-01-D.XYG","IGDB v71.0",1,0,5.820000,0.187587,0.166747,0.412332,0.334244,0.106050,0.101810,0.000000,0.843158,0.063251,1.000000,,"XYG Glass","XD825815-01-D",11575436,"",256,1586299509,0,0.334244,0.187587,0
2952,"XDBG2360-D_6.XYG","IGDB v79.0",1,0,5.960000,0.144193,0.143790,0.438064,0.283674,0.071340,0.039155,0.000000,0.843433,0.052330,1.000000,,"XYG Glass","EH(XYG-XDDG-868010)",9671055,"",256,1641409333,0,0.283674,0.144193,0
2953,"XD883082-01-D.XYG","IGDB v71.0",1,0,5.840000,0.228690,0.173747,0.425583,0.409306,0.118498,0.106142,0.000000,0.842717,0.058295,1.000000,,"XYG Glass","XD883082-01-D",12300188,"",256,1586299509,0,0.409306,0.228690,0
2954,"XD30301-01-D.XYG","IGDB v71.0",1,0,5.880000,0.220482,0.322839,0.411505,0.466514,0.139281,0.041525,0.000000,0.843238,0.058577,1.000000,,"XYG Glass","XD30301-01-D",11974579,"",256,1586299509,0,0.466514,0.220482,0
2955,"XD562266-01-D_6.XYG","IGDB v79.0",1,0,5.910000,0.308066,0.302496,0.416347,0.632169,0.108439,0.057355,0.000000,0.843037,0.055674,1.000000,,"XYG Glass","XYG-XDDG-868029",13488844,"",256,1641409334,0,0.632169,0.308066,0
2956,"XENE0186_3.XYG","IGDB v71.0",1,0,3.010000,0.739688,0.139059,0.151969,0.880531,0.081885,0.066207,0.000000,0.840000,0.120418,1.000000,,"XYG Glass","XENE0186_3",15463153,"#",256,1586299509,0,0.880531,0.739688,0
2957,"XENE0186_4.XYG","IGDB v71.0",1,0,4.090000,0.737168,0.136073,0.149312,0.878826,0.083185,0.066988,0.000000,0.840000,0.125111,1.000000,,"XYG Glass","XENE0186_4",15397616,"#",256,1586299509,0,0.878826,0.737168,0
2958,"XENE0186_5.XYG","IGDB v71.0",1,0,4.800000,0.733443,0.137369,0.152063,0.881041,0.080212,0.064213,0.000000,0.840000,0.112834,1.000000,,"XYG Glass","XENE0186_5",15397617,"#",256,1586299510,0,0.881041,0.733443,0
2959,"XTTG0070-W_6.XYG","IGDB v79.0",1,0,5.860000,0.291676,0.483511,0.579663,0.725333,0.074761,0.086673,0.000000,0.844617,0.039341,1.000000,,"XYG Glass","XT71-00-W_6",14213081,"",256,1641409334,0,0.725333,0.291676,0
2960,"XD335692-01-D.XYG","IGDB v62.0",1,0,5.830000,0.268689,0.335186,0.408851,0.486870,0.182225,0.126606,0.000000,0.843000,0.067546,1.000000,,"XYG Glass","XD335692-01-D",11450811,"",256,1538271430,0,0.486870,0.268689,0
2961,"XD451340-01-D.XYG","IGDB v62.0",1,0,5.820000,0.236449,0.363233,0.431661,0.500157,0.177103,0.086002,0.000000,0.843412,0.053974,1.000000,,"XYG Glass","XD451340-01-D",12369589,"",256,1538271431,0,0.500157,0.236449,0
2962,"XD451341-01-D.XYG","IGDB v62.0",1,0,5.850000,0.184447,0.227780,0.316231,0.295708,0.118966,0.087514,0.000000,0.841892,0.091962,1.000000,,"XYG Glass","XD451341-01-D",8885145,"",256,1538271431,0,0.295708,0.184447,0
2963,"XDBG9360-D_6.XYG","IGDB v79.0",1,0,5.950000,0.130409,0.126159,0.440726,0.267441,0.070544,0.038727,0.000000,0.841131,0.042430,1.000000,,"XYG Glass","HJJ(XYG-XDDG-868010)",8489877,"",256,1641409334,0,0.267441,0.130409,0
2964,"5C+1.52PVB+5C.XYG","IGDB v62.0",1,0,11.400000,0.690242,0.068408,0.067652,0.870410,0.081626,0.081742,0.000000,0.837000,0.837000,0.671000,,"XYG Glass","5C+1.52PVB+5C",15528428,"",256,1538271451,0,0.870410,0.690242,0
2965,"5HJJ+1.52PVB+5C.XYG","IGDB v62.0",1,0,11.400000,0.389288,0.049009,0.051774,0.460356,0.052174,0.055322,0.000000,0.837000,0.837000,0.671000,,"XYG Glass","5HJJ+1.52PVB+5C",10990269,"",256,1538271451,0,0.460356,0.389288,0
2966,"XD73051-00_8.XYG","IGDB v68.0",1,0,7.900000,0.407496,0.347439,0.415877,0.770910,0.058094,0.047770,0.000000,0.840000,0.043530,1.000000,,"XYG Glass","XD73051-00_8",14804447,"#",256,1586299445,0,0.770910,0.407496,0
2967,"XETN0087-T_8.XYG","IGDB v68.0",1,0,7.900000,0.614082,0.230681,0.251335,0.859015,0.077438,0.054193,0.000000,0.840000,0.077896,1.000000,,"XYG Glass","XETN0087-T_8",15265773,"#",256,1586299446,0,0.859015,0.614082,0
2968,"XDNE0075-D_6.XYG","IGDB v79.0",1,0,5.830000,0.444060,0.308665,0.376451,0.771020,0.066288,0.049599,0.000000,0.841739,0.054978,1.000000,,"XYG Glass","XYG-XDDG-868002_6CH",14804447,"",256,1641409334,0,0.771020,0.444060,0
2969,"XDNE2375-D_6.XYG","IGDB v79.0",1,0,5.950000,0.222534,0.113360,0.371896,0.375473,0.050938,0.028056,0.000000,0.844366,0.056950,1.000000,,"XYG Glass","XYG-XDDG-868002_6EH",10921379,"",256,1641409334,0,0.375473,0.222534,0
2970,"XD562266-00-D_6.XYG","IGDB v79.0",1,0,5.830000,0.330191,0.418560,0.417561,0.647638,0.114624,0.056198,0.000000,0.841525,0.063700,1.000000,,"XYG Glass","XYG-XDDG-868029_6CH",13685713,"",256,1641409334,0,0.647638,0.330191,0
2971,"XETB0150-D_10C.XYG","IGDB v79.0",1,0,9.900000,0.312460,0.182539,0.219925,0.490584,0.180720,0.029074,0.000000,0.837899,0.161245,1.000000,,"XYG Glass","XYG-XEDG-868012_10",12697006,"",256,1641409335,0,0.490584,0.312460,0
2972,"XDTN0180_6.XYG","IGDB v66.0",1,0,5.880000,0.380270,0.279294,0.420558,0.757097,0.059724,0.052882,0.000000,0.842379,0.058714,1.000000,,"XYG Glass","XDTN0180_6",14673115,"",256,1586299454,0,0.757097,0.380270,0
2973,"XETN0180_6.XYG","IGDB v66.0",1,0,5.880000,0.596229,0.138152,0.203953,0.822337,0.056888,0.060923,0.000000,0.842502,0.117065,1.000000,,"XYG Glass","XETN0180_6",15330278,"",256,1586299454,0,0.822337,0.596229,0
2974,"XETN0187_6.XYG","IGDB v73.0",1,0,5.900000,0.582833,0.196576,0.259617,0.847176,0.057720,0.046123,0.000000,0.844658,0.093590,1.000000,,"XYG Glass","XETN0187_6",15199978,"#",256,1595268535,0,0.847176,0.582833,0
2975,"5HS+1.52PVB+5HS.XYG","IGDB v79.0",1,0,11.470000,0.665333,0.068196,0.068196,0.863123,0.084316,0.084316,0.000000,0.840000,0.840000,0.668000,,"XYG Glass","11.52 Laminated Glass",15397354,"",256,1641409335,0,0.863123,0.665333,0
2976,"XD564032-01-D_8.XYG","IGDB v79.0",1,0,7.900000,0.203775,0.298984,0.461020,0.466807,0.169443,0.038094,0.000000,0.843367,0.059475,1.000000,,"XYG Glass","XYG-XDDG-868019",11844014,"",256,1641409335,0,0.466807,0.203775,0
2977,"EA.XYG","IGDB v68.0",1,0,5.860000,0.674096,0.106785,0.121764,0.823721,0.103298,0.111126,0.000000,0.843028,0.174918,1.000000,,"XYG Glass","EA",15002602,"",256,1586299480,0,0.823721,0.674096,0
2978,"Laminated glass EA.XYG","IGDB v68.0",1,0,13.500000,0.577861,0.082945,0.113346,0.791522,0.100777,0.112159,0.000000,0.844238,0.169615,0.703000,,"XYG Glass","Laminated glass EA",14673891,"",256,1586299524,0,0.791522,0.577861,0
2979,"XDTS0142-D_5.XYG","IGDB v79.0",1,0,4.890000,0.221373,0.430342,0.486639,0.491601,0.254319,0.101803,0.000000,0.844843,0.052579,1.000000,,"XYG Glass","XYG-XDDG-868027",11779252,"#",256,1641409335,0,0.491601,0.221373,0
2980,"Clear_5.XYG","IGDB v73.0",1,0,4.840000,0.814113,0.078092,0.078092,0.895100,0.086148,0.086148,0.000000,0.840000,0.840000,1.000000,,"XYG Glass","Clear_5",15791344,"#",256,1595268535,0,0.895100,0.814113,0
2981,"Clear_2.XYG","IGDB v73.0",1,0,1.990000,0.869999,0.077111,0.077111,0.911816,0.082025,0.082025,0.000000,0.840000,0.840000,1.000000,,"XYG Glass","Clear_2",15988212,"#",256,1595268535,0,0.911816,0.869999,0
2982,"Clear_3.XYG","IGDB v73.0",1,0,2.850000,0.859470,0.076438,0.076438,0.908638,0.081845,0.081845,0.000000,0.840000,0.840000,1.000000,,"XYG Glass","Clear_3",15922675,"#",256,1595268535,0,0.908638,0.859470,0
2983,"Clear_4.XYG","IGDB v73.0",1,0,3.850000,0.840092,0.075626,0.075626,0.903765,0.082011,0.082011,0.000000,0.840000,0.840000,1.000000,,"XYG Glass","Clear_4",15922674,"#",256,1595268535,0,0.903765,0.840092,0
2984,"Low Iron_5.XYG","IGDB v69.0",1,0,4.820000,0.900846,0.078583,0.078380,0.916699,0.080960,0.080746,0.000000,0.840000,0.840000,1.000000,,"XYG Glass","Low Iron_5",15988469,"#",256,1586299417,0,0.916699,0.900846,0
2985,"XTTG0170-W_6.XYG","IGDB v79.0",1,0,5.870000,0.281117,0.348854,0.572885,0.708604,0.074587,0.080097,0.000000,0.843684,0.037937,1.000000,,"XYG Glass","XT71-01-W_6",14016213,"",256,1641409335,0,0.708604,0.281117,0
2986,"XDTN0179-D.XYG","IGDB v75.0",1,0,5.890000,0.430356,0.260330,0.391786,0.798680,0.056204,0.046089,0.000000,0.844001,0.048389,1.000000,,"XYG Glass","XDTN0179-D",14936545,"#",256,1641409404,0,0.798680,0.430356,0
2987,"XD30301-01-D_6.XYG","IGDB v75.0",1,0,5.870000,0.214485,0.326354,0.423763,0.461168,0.144695,0.046046,0.000000,0.841586,0.057187,1.000000,,"XYG Glass","XD30301-01-D_6",11908784,"",256,1641409404,0,0.461168,0.214485,0
2988,"Clear_10.XYG","IGDB v75.0",1,0,9.870000,0.752008,0.070331,0.070331,0.875461,0.081142,0.081142,0.000000,0.840000,0.840000,1.000000,,"XYG Glass","Clear_10",15659756,"",256,1641409389,0,0.875461,0.752008,0
2989,"XD724869-01-D_6C.XYG","IGDB v77.0",1,0,5.870000,0.254301,0.285434,0.408331,0.448295,0.170533,0.152671,0.000000,0.844327,0.056643,1.000000,,"XYG Glass","XD724869-01-D_6C",11973806,"",256,1641409416,0,0.448295,0.254301,0
2990,"XD3017-01-D_8C.XYG","IGDB v78.0",1,0,7.930000,0.135936,0.297849,0.362812,0.300412,0.180607,0.070878,0.000000,0.842713,0.061115,1.000000,,"XYG Glass","XD3017-01-D_8C",9869198,"",256,1641409422,0,0.300412,0.135936,0
2991,"XD562266-23-D_6EH.XYG","IGDB v78.0",1,0,5.810000,0.166326,0.135600,0.426039,0.327167,0.061428,0.034902,0.000000,0.843078,0.053072,1.000000,,"XYG Glass","XD562266-23-D_6EH",10263450,"",256,1641409422,0,0.327167,0.166326,0
2992,"XD30093-01-D_6C.XYG","IGDB v79.0",1,0,5.850000,0.245826,0.353260,0.462044,0.539047,0.151812,0.045232,0.000000,0.843184,0.051809,1.000000,,"XYG Glass","XD30093-01-D_6C",12764347,"",256,1641409430,0,0.539047,0.245826,0
2993,"6C+1.52PVB+6C.XYG","IGDB v79.0",1,0,13.240000,0.660376,0.067566,0.067566,0.863517,0.082615,0.082615,0.000000,0.843046,0.843046,0.705000,,"XYG Glass","6C+1.52PVB+6C",15331818,"",256,1641409448,0,0.863517,0.660376,0
2994,"XENE0381-D_6SJH.XYG","IGDB v84.0",1,0,5.880000,0.408569,0.091089,0.196709,0.569524,0.052258,0.057068,0.000000,0.838661,0.155598,1.000000,,"XYG Glass","XENE0381-D_6SJH",13355456,"",256,1657950507,0,0.569524,0.408569,
3000,"Clear_32.grd","IGDB v43.0",1,0,3.175000,0.855420,0.078733,0.078483,0.902503,0.084105,0.084302,0.000000,0.840000,0.840000,1.000345,,"Guardian","3.2mm Clear Float Glass",15922418,"#",256,1510862507,0,0.902503,0.855420,0
3001,"UltraClear31.grd","IGDB v86.0",1,0,3.073400,0.907050,0.081539,0.081484,0.913197,0.083876,0.083866,0.000000,0.840000,0.840000,1.000345,,"Guardian","3.1mm UltraClear Float Glass",15988213,"#",256,1657950503,0,0.913197,0.907050,
3002,"UltraClear32.grd","IGDB v86.0",1,0,3.175000,0.906710,0.081507,0.081455,0.913106,0.083871,0.083859,0.000000,0.840000,0.840000,1.000345,,"Guardian","3.2mm UltraClear Float Glass",15988213,"#",256,1657950504,0,0.913106,0.906710,
3003,"UltraClear4.grd","IGDB v52.0",1,0,3.835400,0.904481,0.081759,0.081699,0.912015,0.084585,0.084568,0.000000,0.840000,0.840000,1.000345,,"Guardian","4mm UltraClear Float Glass",15988213,"#",256,1510862578,0,0.912015,0.904481,0
3004,"UltraClear5.grd","IGDB v52.0",1,0,4.622800,0.901871,0.081900,0.081819,0.911196,0.084899,0.084874,0.000000,0.840000,0.840000,1.000345,,"Guardian","5mm UltraClear Float Glass",15988213,"#",256,1510862578,0,0.911196,0.901871,0
3005,"UltraClear6.grd","IGDB v52.0",1,0,5.613400,0.898720,0.081649,0.081551,0.910427,0.084833,0.084804,0.000000,0.840000,0.840000,1.000345,,"Guardian","6mm UltraClear Float Glass",15988212,"#",256,1510862578,0,0.910427,0.898720,0
3006,"UltraClear8.grd","IGDB v52.0",1,0,7.467600,0.892756,0.080827,0.080713,0.909060,0.084333,0.084301,0.000000,0.840000,0.840000,1.000345,,"Guardian","8mm UltraClear Float Glass",15922676,"#",256,1510862578,0,0.909060,0.892756,0
3007,"UltraClear10.grd","IGDB v52.0",1,0,9.067800,0.886965,0.080682,0.080521,0.907409,0.084404,0.084361,0.000000,0.840000,0.840000,1.000345,,"Guardian","10mm UltraClear Float Glass",15922676,"#",256,1510862577,0,0.907409,0.886965,0
3008,"UltraClear12.grd","IGDB v52.0",1,0,11.963400,0.877805,0.079294,0.079130,0.905496,0.083371,0.083332,0.000000,0.840000,0.840000,1.000345,,"Guardian","12mm UltraClear Float Glass",15922675,"#",256,1510862577,0,0.905496,0.877805,0
3009,"Clear_20.grd","IGDB v43.0",1,0,1.854200,0.879796,0.080695,0.080374,0.907434,0.085008,0.084940,0.000000,0.840000,0.840000,1.000345,,"Guardian","2.0mm Clear Float Glass",15922676,"#",256,1510862503,0,0.907434,0.879796,0
3010,"Clear_27.grd","IGDB v43.0",1,0,2.641600,0.865122,0.079480,0.079246,0.904492,0.084388,0.084523,0.000000,0.840000,0.840000,1.000345,,"Guardian","2.7mm Clear Float Glass",15922675,"#",256,1510862503,0,0.904492,0.865122,0
3011,"Clear_33.GRD","IGDB v43.0",1,0,3.276600,0.853597,0.078702,0.078241,0.902119,0.084439,0.084393,0.000000,0.840000,0.840000,1.000345,,"Guardian","3.3mm Clear Float Glass",15922418,"#",256,1510862463,0,0.902119,0.853597,0
