Repository: aegis1980/glass-explore

# Glass Explore

(c)2026 Jon Robinson. All Rights Reserved.

Glass Explore is a Dash web app for exploring architectural glazing products from the International Glazing Database (IGDB). It lets you pick glass products, build a simple insulated glass unit, and calculate optical and thermal properties using `pywincalc`.

The app currently focuses on the `Energy` page:

- search and filter IGDB glass products
- plot solar transmittance, visible transmittance, and colour spaces
- build a double-glazing unit with a coated lite, gas gap, and clear/ultraclear lite
- calculate U-value, SHGC or solar factor, visible transmittance, reflectance, and transmitted/reflected colours

File: data/igdb.csv (part 6 of 38)
"ID","Name","Source","SpectralData","AngularFunction","Thickness","Tsol","Rsol1","Rsol2","Tvis","Rvis1","Rvis2","Tir","emis1","emis2","Conductivity","Comment","Manufacturer","ProductName","Color","Certification","Status","Timestamp","Specularity","Tvis2","Tsol2","MaterialID"
3012,"Clear_23.GRD","IGDB v43.0",1,0,2.286000,0.871695,0.079925,0.079840,0.905813,0.084349,0.084605,0.000000,0.840000,0.840000,1.000345,,"Guardian","2.3mm Clear Float Glass",15922675,"#",256,1510862461,0,0.905813,0.871695,0
3013,"Clear_30.GRD","IGDB v43.0",1,0,2.971800,0.859094,0.079069,0.078729,0.903257,0.084406,0.084460,0.000000,0.840000,0.840000,1.000345,,"Guardian","3.0mm Clear Float Glass",15922419,"#",256,1510862461,0,0.903257,0.859094,0
3014,"Clear_40.GRD","IGDB v43.0",1,0,3.835400,0.843673,0.077843,0.077575,0.900046,0.083793,0.084056,0.000000,0.840000,0.840000,1.000345,,"Guardian","4 mm Clear Float Glass",15856882,"#",256,1510862462,0,0.900046,0.843673,0
3015,"Clear_50.GRD","IGDB v43.0",1,0,4.622800,0.830004,0.077013,0.076380,0.897142,0.084010,0.083935,0.000000,0.840000,0.840000,1.000345,,"Guardian","5 mm Clear Float Glass",15856881,"#",256,1510862462,0,0.897142,0.830004,0
3016,"Clear_60.GRD","IGDB v43.0",1,0,5.613400,0.813326,0.075754,0.075180,0.893501,0.083379,0.083480,0.000000,0.840000,0.840000,1.000345,,"Guardian","6 mm Clear Float Glass",15856880,"#",256,1510862462,0,0.893501,0.813326,0
3017,"Clear_80.grd","IGDB v43.0",1,0,7.467600,0.783520,0.073815,0.072928,0.886711,0.082979,0.082906,0.000000,0.840000,0.840000,1.000345,,"Guardian","8 mm Clear Float Glass",15791087,"#",256,1510862504,0,0.886711,0.783520,0
3018,"Clear_10.grd","IGDB v43.0",1,0,9.067800,0.759164,0.072357,0.071129,0.880918,0.082813,0.082487,0.000000,0.840000,0.840000,1.000345,,"Guardian","10 mm Clear Float Glass",15725549,"#",256,1510862503,0,0.880918,0.759164,0
3019,"Clear_28.grd","IGDB v43.0",1,0,2.794000,0.862327,0.079299,0.078986,0.903915,0.084447,0.084519,0.000000,0.840000,0.840000,1.000345,,"Guardian","2.8mm Clear Float Glass",15922419,"#",256,1510862507,0,0.903915,0.862327,0
3020,"Clear_12.grd","IGDB v82.0",1,0,11.963400,0.718060,0.069904,0.068385,0.870544,0.082037,0.081573,0.000000,0.840000,0.840000,1.000345,,"Guardian","12 mm Clear Float Glass",15659755,"#",256,1641409392,0,0.870544,0.718060,0
3021,"Green_23.GRD","IGDB v48.0",1,0,2.286000,0.646958,0.064588,0.063316,0.843201,0.078379,0.077932,0.000000,0.840000,0.840000,1.000345,,"Guardian","2.3mm Green Float Glass",15396838,"#",256,1510862464,0,0.843201,0.646958,0
3022,"Green_30.GRD","IGDB v48.0",1,0,2.971800,0.589976,0.061826,0.060354,0.822727,0.076824,0.076258,0.000000,0.840000,0.840000,1.000345,,"Guardian","3.0mm Green Float Glass",15199713,"#",256,1510862464,0,0.822727,0.589976,0
3023,"Green_32.grd","IGDB v48.0",1,0,3.175000,0.574637,0.061132,0.059609,0.816769,0.076379,0.075779,0.000000,0.840000,0.840000,1.000345,,"Guardian","3.2mm Green Float Glass",15133920,"#",256,1510862509,0,0.816769,0.574637,0
3024,"Green_40.GRD","IGDB v48.0",1,0,3.835400,0.529044,0.059184,0.057520,0.797745,0.074982,0.074275,0.000000,0.840000,0.840000,1.000345,,"Guardian","4mm Green Float Glass",15002588,"#",256,1510862464,0,0.797745,0.529044,0
3025,"Green_50.GRD","IGDB v48.0",1,0,4.622800,0.482083,0.057344,0.055544,0.775716,0.073408,0.072580,0.000000,0.840000,0.840000,1.000345,,"Guardian","5mm Green Float Glass",14739671,"#",256,1510862464,0,0.775716,0.482083,0
3026,"Green_60.GRD","IGDB v48.0",1,0,5.613400,0.432338,0.055556,0.053623,0.748975,0.071559,0.070590,0.000000,0.840000,0.840000,1.000345,,"Guardian","6mm Green Float Glass",14542545,"#",256,1510862463,0,0.748975,0.432338,0
3027,"Green_80.grd","IGDB v48.0",1,0,7.467600,0.360192,0.053196,0.051085,0.701676,0.068455,0.067246,0.000000,0.840000,0.840000,1.000345,,"Guardian","8mm Green Float Glass",14082501,"#",256,1510862509,0,0.701676,0.360192,0
3028,"Green_10.grd","IGDB v48.0",1,0,9.067800,0.313561,0.051778,0.049557,0.663550,0.066103,0.064713,0.000000,0.840000,0.840000,1.000345,,"Guardian","10mm Green Float Glass",13687996,"#",256,1510862508,0,0.663550,0.313561,0
3030,"TwilightG32.grd","IGDB v52.0",1,0,3.175000,0.484937,0.057854,0.055477,0.767268,0.073857,0.072464,0.000000,0.840000,0.840000,1.000345,,"Guardian","3.2mm TwilightGreen Float Glass",14608343,"#",256,1510862510,0,0.767268,0.484937,0
3031,"TwilightG4.grd","IGDB v52.0",1,0,3.835400,0.435820,0.056066,0.053504,0.739995,0.071999,0.070383,0.000000,0.840000,0.840000,1.000345,,"Guardian","4mm TwilightGreen Float Glass",14345425,"#",256,1510862510,0,0.739995,0.435820,0
3032,"TwilightG5.grd","IGDB v52.0",1,0,4.622800,0.387298,0.054437,0.051694,0.708876,0.069974,0.068102,0.000000,0.840000,0.840000,1.000345,,"Guardian","5mm TwilightGreen Float Glass",14016970,"#",256,1510862510,0,0.708876,0.387298,0
3033,"TwilightG6.grd","IGDB v52.0",1,0,5.613400,0.338110,0.052899,0.049994,0.671721,0.067666,0.065525,0.000000,0.840000,0.840000,1.000345,,"Guardian","6mm TwilightGreen Float Glass",13622466,"#",256,1510862510,0,0.671721,0.338110,0
3034,"TwilightG8.grd","IGDB v52.0",1,0,7.467600,0.270564,0.050920,0.047770,0.607817,0.063998,0.061385,0.000000,0.840000,0.840000,1.000345,,"Guardian","8mm TwilightGreen Float Glass",12965299,"#",256,1510862513,0,0.607817,0.270564,0
3035,"TwilightG10.grd","IGDB v52.0",1,0,9.067800,0.228970,0.049745,0.046451,0.557976,0.061388,0.058442,0.000000,0.840000,0.840000,1.000345,,"Guardian","10mm TwilightGreen Float Glass",12373671,"#",256,1510862513,0,0.557976,0.228970,0
3039,"Gray_6.grd","IGDB v32.0",1,0,5.613400,0.482089,0.056471,0.053648,0.453198,0.056279,0.053310,0.000000,0.840000,0.840000,1.000345,,"Guardian","6mm Gray Float Glass",11908019,"#",256,1510862517,0,0.453198,0.482089,0
3043,"MidnightY3.grd","IGDB v52.0",1,0,3.276600,0.215818,0.046172,0.043484,0.239783,0.048052,0.044681,0.000000,0.840000,0.840000,1.000345,,"Guardian","3mm MidnightGray Float Glass",8226439,"#",256,1510862512,0,0.239783,0.215818,0
3045,"MidnightY5.grd","IGDB v52.0",1,0,4.622800,0.123473,0.044683,0.041882,0.138825,0.046308,0.042782,0.000000,0.840000,0.840000,1.000345,,"Guardian","5mm MidnightGray Float Glass",6187112,"#",256,1510862512,0,0.138825,0.123473,0
3046,"MidnightY6.grd","IGDB v52.0",1,0,5.613400,0.082786,0.044255,0.041428,0.092984,0.045803,0.042239,0.000000,0.840000,0.840000,1.000345,,"Guardian","6mm MidnightGray Float Glass",5002838,"#",256,1510862509,0,0.092984,0.082786,0
3051,"CrystalGray2.3.grd","IGDB v43.0",1,0,2.286000,0.737051,0.069569,0.068952,0.788493,0.074855,0.074143,0.000000,0.840000,0.840000,1.000345,,"Guardian","2.3mm CrystalGray® Float Glass",15066851,"#",256,1510862507,0,0.788493,0.737051,0
3052,"CrystalGray3.grd","IGDB v43.0",1,0,2.971800,0.691802,0.066809,0.065796,0.754157,0.072262,0.071435,0.000000,0.840000,0.840000,1.000345,,"Guardian","3 mm CrystalGray® Float Glass",14803678,"#",256,1510862508,0,0.754157,0.691802,0
3053,"CrystalGray3.3.grd","IGDB v43.0",1,0,3.276600,0.672744,0.065640,0.064581,0.739391,0.071167,0.070299,0.000000,0.840000,0.840000,1.000345,,"Guardian","3.3mm CrystalGray® Float Glass",14737628,"#",256,1510862507,0,0.739391,0.672744,0
3054,"CrystalGray4.grd","IGDB v43.0",1,0,3.835400,0.639333,0.063752,0.062439,0.713077,0.069581,0.068434,0.000000,0.840000,0.840000,1.000345,,"Guardian","4 mm CrystalGray® Float Glass",14474712,"#",256,1510862508,0,0.713077,0.639333,0
3055,"CrystalGray5.grd","IGDB v43.0",1,0,4.622800,0.595442,0.061257,0.059940,0.677604,0.066962,0.065836,0.000000,0.840000,0.840000,1.000345,,"Guardian","5 mm CrystalGray® Float Glass",14211282,"#",256,1510862508,0,0.677604,0.595442,0
3056,"CrystalGray6.grd","IGDB v43.0",1,0,5.613400,0.545033,0.058806,0.057121,0.635513,0.064703,0.063150,0.000000,0.840000,0.840000,1.000345,,"Guardian","6 mm CrystalGray® Float Glass",13882059,"#",256,1510862482,0,0.635513,0.545033,0
3057,"CrystalGray8.grd","IGDB v43.0",1,0,7.747000,0.452060,0.054675,0.052665,0.553632,0.060198,0.058238,0.000000,0.840000,0.840000,1.000345,,"Guardian","8 mm CrystalGray® Float Glass",13092541,"#",256,1510862508,0,0.553632,0.452060,0
3058,"CrystalGray10.grd","IGDB v43.0",1,0,9.753600,0.380691,0.052018,0.049694,0.486408,0.057141,0.054772,0.000000,0.840000,0.840000,1.000345,,"Guardian","10 mm CrystalGray® Float Glass",12434353,"#",256,1510862507,0,0.486408,0.380691,0
3060,"CrystalBlue6.grd","IGDB v52.0",1,0,5.613400,0.591483,0.060902,0.059051,0.578047,0.061639,0.059462,0.000000,0.840000,0.840000,1.000345,,"Guardian","6 mm CrystalBlue Float Glass",13879746,"#",256,1510862581,0,0.578047,0.591483,0
3061,"CrystalBlue8.grd","IGDB v81.0",1,0,7.467600,0.513844,0.056991,0.054915,0.497100,0.057620,0.055106,0.000000,0.840000,0.840000,1.000345,,"Guardian","8 mm CrystalBlue Float Glass",13221299,"#",256,1641409392,0,0.497100,0.513844,0
3062,"CrystalBlue10.grd","IGDB v81.0",1,0,9.067800,0.455511,0.054521,0.052139,0.436653,0.055032,0.052162,0.000000,0.840000,0.840000,1.000345,,"Guardian","10 mm CrystalBlue Float Glass",12694183,"#",256,1641409393,0,0.436653,0.455511,0
3064,"5C+090SG+5C.grd","IGDB v66.0",1,0,11.531600,0.682552,0.068866,0.067246,0.872166,0.082156,0.081705,0.000000,0.840000,0.840000,0.621321,,"Guardian","Clear laminate (5mm+0.090""SentryGlas®+5mm)",15528684,"#",256,1586299519,0,0.872166,0.682552,0
3065,"3C+090SG+3C.grd","IGDB v66.0",1,0,8.432799,0.724617,0.071461,0.070133,0.883329,0.083046,0.082711,0.000000,0.840000,0.840000,0.546901,,"Guardian","Clear laminate (3.1mm+0.090""SentryGlas®+3.1mm)",15659759,"#",256,1586299519,0,0.883329,0.724617,0
3066,"2.3C+090SG+2.3C.grd","IGDB v66.0",1,0,6.858000,0.747567,0.072971,0.071813,0.889069,0.083508,0.083235,0.000000,0.840000,0.840000,0.460366,,"Guardian","Clear laminate (2.3mm+.090""SentryGlas®+2.3mm)",15660016,"#",256,1586299375,0,0.889069,0.747567,0
3067,"2.3C+090+2.3C.grd","IGDB v66.0",1,0,6.858000,0.744844,0.072750,0.071558,0.887978,0.083419,0.083133,0.000000,0.840000,0.840000,0.460366,,"Guardian","Clear laminate (2.3mm+.090""PVB+2.3mm)",15528944,"#",256,1586299375,0,0.887978,0.744844,0
3068,"2.3C+030+3C.grd","IGDB v47.0",1,0,6.019800,0.769312,0.073773,0.072684,0.891674,0.083723,0.083478,0.000000,0.840000,0.840000,0.680165,,"Guardian","Clear laminate (2.3mm+.030""PVB+3mm)",15725552,"#",256,1510863422,0,0.891674,0.769312,0
3069,"Lam030Lam.grd","IGDB v47.0",1,0,6.045200,0.768920,0.073747,0.072655,0.891581,0.083715,0.083470,0.000000,0.840000,0.840000,0.680165,,"Guardian","Clear laminate (lami+.030""PVB+lami)",15725552,"#",256,1510863277,0,0.891581,0.768920,0
3070,"Lam015Lam.grd","IGDB v15.4",1,0,5.664200,0.774823,0.072453,0.071653,0.890978,0.082403,0.082162,0.000000,0.840000,0.840000,0.799583,,"Guardian","Clear laminate (lami+.015""PVB+lami)",15725552,"#",256,1510863269,0,0.890978,0.774823,0
3071,"3C+015+3C.grd","IGDB v47.0",1,0,6.324600,0.775024,0.073878,0.072799,0.891845,0.083739,0.083497,0.000000,0.840000,0.840000,0.816890,,"Guardian","Clear laminate (3mm+.015""PVB+3mm)",15791344,"#",256,1510863266,0,0.891845,0.775024,0
3072,"C_Lam33.1.grd","IGDB v47.0",1,0,6.705600,0.758828,0.073073,0.071906,0.889163,0.083520,0.083248,0.000000,0.840000,0.840000,0.702664,,"Guardian","Clear laminate (3mm+.030""PVB+3mm)",15725552,"#",256,1510863266,0,0.889163,0.758828,0
3073,"C_Lam33.2.grd","IGDB v47.0",1,0,7.467600,0.739320,0.072124,0.070859,0.886064,0.083267,0.082962,0.000000,0.840000,0.840000,0.569400,,"Guardian","Clear laminate (3mm+.060""PVB+3mm)",15594479,"#",256,1510863266,0,0.886064,0.739320,0
3074,"C_Lam44.1.grd","IGDB v47.0",1,0,8.432799,0.733373,0.071430,0.070080,0.882879,0.083014,0.082676,0.000000,0.840000,0.840000,0.749393,,"Guardian","Clear laminate (4mm+.030""PVB+4mm)",15660014,"#",256,1510863267,0,0.882879,0.733373,0
3075,"C_Lam44.2.grd","IGDB v47.0",1,0,9.194799,0.714599,0.070549,0.069107,0.879800,0.082764,0.082393,0.000000,0.840000,0.840000,0.619591,,"Guardian","Clear laminate (4mm+.060""PVB+4mm)",15594222,"#",256,1510863267,0,0.879800,0.714599,0
3076,"C_Lam55.1.grd","IGDB v47.0",1,0,10.007600,0.711297,0.070070,0.068567,0.877196,0.082560,0.082163,0.000000,0.840000,0.840000,0.778815,,"Guardian","Clear laminate (5mm+.030""PVB+5mm)",15594221,"#",256,1510863267,0,0.877196,0.711297,0
3077,"C_Lam55.2.grd","IGDB v47.0",1,0,10.769600,0.693162,0.069245,0.067655,0.874135,0.082313,0.081883,0.000000,0.840000,0.840000,0.655935,,"Guardian","Clear laminate (5mm+.060""PVB+5mm)",15528685,"#",256,1510863267,0,0.874135,0.693162,0
3078,"C_Lam55.3.grd","IGDB v47.0",1,0,11.531600,0.679610,0.068637,0.066982,0.871089,0.082069,0.081607,0.000000,0.840000,0.840000,0.576323,,"Guardian","Clear laminate (5mm+.090""PVB+5mm)",15397612,"#",256,1510863268,0,0.871089,0.679610,0
3080,"C_Lam66.1.grd","IGDB v47.0",1,0,11.988800,0.684968,0.068523,0.066847,0.870111,0.081999,0.081529,0.000000,0.840000,0.840000,0.808237,,"Guardian","Clear laminate (6mm+.030""PVB+6mm)",15594219,"#",256,1510863268,0,0.870111,0.684968,0
3081,"C_Lam66.2.grd","IGDB v47.0",1,0,12.750799,0.667598,0.067762,0.066005,0.867073,0.081756,0.081253,0.000000,0.840000,0.840000,0.692280,,"Guardian","Clear laminate (6mm+.060""PVB+6mm)",15462891,"#",256,1510863268,0,0.867073,0.667598,0
3082,"C_Lam66.3.grd","IGDB v47.0",1,0,13.512800,0.654626,0.067202,0.065384,0.864049,0.081515,0.080980,0.000000,0.840000,0.840000,0.614398,,"Guardian","Clear laminate (6mm+.090""PVB+6mm)",15397355,"#",256,1510863268,0,0.864049,0.654626,0
3083,"C_Lam88.1.grd","IGDB v47.0",1,0,15.697199,0.639662,0.066048,0.064093,0.857037,0.080977,0.080374,0.000000,0.840000,0.840000,0.848043,,"Guardian","Clear laminate (8mm+.030""PVB+8mm)",15462888,"#",256,1510863269,0,0.857037,0.639662,0
3084,"SGSN68C8.grd","IGDB v20.0",1,0,7.467600,0.372337,0.267858,0.445685,0.750417,0.060258,0.049270,0.000000,0.840000,0.038799,1.000345,,"Guardian","SunGuard® SuperNeutral 68 on 8mm Clear",14410716,"#",256,1510862716,0,0.750417,0.372337,0
3085,"SGSN68C10.grd","IGDB v20.0",1,0,9.067800,0.365288,0.244432,0.445369,0.744897,0.060079,0.048850,0.000000,0.840000,0.038799,1.000345,,"Guardian","SunGuard® SuperNeutral 68 on 10mm Clear",14344923,"#",256,1510862715,0,0.744897,0.365288,0
3086,"SN68#2L331.grd","IGDB v17.0",1,0,6.705600,0.313814,0.381656,0.281106,0.688825,0.107288,0.109478,0.000000,0.840000,0.840000,0.703010,,"Guardian","SunGuard® SuperNeutral 68 inside (3+.030""+3) clear",13687508,"#",256,1510863273,0,0.688825,0.313814,0
3087,"SN68#2L332.grd","IGDB v17.0",1,0,7.467600,0.310497,0.381521,0.264481,0.685245,0.107065,0.108754,0.000000,0.840000,0.840000,0.568708,,"Guardian","SunGuard® SuperNeutral 68 inside (3+.060""+3) clear",13621972,"#",256,1510863273,0,0.685245,0.310497,0
3088,"SN68#2L333.grd","IGDB v17.0",1,0,8.229600,0.307599,0.381392,0.252943,0.681681,0.106841,0.108050,0.000000,0.840000,0.840000,0.492038,,"Guardian","SunGuard® SuperNeutral 68 inside (3+.090""+3) clear",13490643,"#",256,1510863274,0,0.681681,0.307599,0
3089,"SGAG50UC10.grd","IGDB v52.0",1,0,9.067800,0.357589,0.385258,0.381720,0.563247,0.251966,0.128822,0.000000,0.840000,0.059232,1.000345,,"Guardian","SunGuard® AG 50 on 10mm UltraClear?",12896448,"#",256,1510863047,0,0.563247,0.357589,0
3090,"SN68#2L551.grd","IGDB v17.0",1,0,10.007600,0.302445,0.345817,0.256627,0.678397,0.106154,0.108109,0.000000,0.840000,0.840000,0.779334,,"Guardian","SunGuard® SuperNeutral 68 inside (5+.030""+5) clear",13621713,"#",256,1510863274,0,0.678397,0.302445,0
3091,"SN68#2L552.grd","IGDB v17.0",1,0,10.769600,0.299246,0.345679,0.241563,0.674867,0.105931,0.107408,0.000000,0.840000,0.840000,0.655243,,"Guardian","SunGuard® SuperNeutral 68 inside (5+.060""+5) clear",13490641,"#",256,1510863274,0,0.674867,0.299246,0
3092,"SN68#2L553.grd","IGDB v17.0",1,0,11.531600,0.296433,0.345559,0.231134,0.671362,0.105704,0.106703,0.000000,0.840000,0.840000,0.575804,,"Guardian","SunGuard® SuperNeutral 68 inside (5+.090""+5) clear",13359312,"#",256,1510863274,0,0.671362,0.296433,0
3093,"SN68C#1L661.grd","IGDB v15.4",1,0,11.988800,0.344351,0.443385,0.188264,0.737349,0.045164,0.055018,0.000000,0.038799,0.836435,0.808237,,"Guardian","SunGuard® SuperNeutral 68 on (6+.030""+6) clear lam",14213593,"#",256,1510863269,0,0.737349,0.344351,0
3094,"SN68C#1L662.grd","IGDB v15.4",1,0,12.750799,0.340147,0.443194,0.176042,0.733540,0.044909,0.054872,0.000000,0.038799,0.836435,0.692280,,"Guardian","SunGuard® SuperNeutral 68 on (6+.060""+6) clear lam",14082520,"#",256,1510863269,0,0.733540,0.340147,0
3095,"SN68C#1L663.grd","IGDB v15.4",1,0,13.512800,0.336762,0.443034,0.167573,0.729729,0.044652,0.054719,0.000000,0.038799,0.836435,0.612668,,"Guardian","SunGuard® SuperNeutral 68 on (6+.090""+6) clear lam",13951192,"#",256,1510863269,0,0.729729,0.336762,0
3096,"SN68C#2L661.grd","IGDB v15.4",1,0,11.988800,0.296037,0.326436,0.243339,0.672245,0.105479,0.107312,0.000000,0.840000,0.840000,0.808237,,"Guardian","SunGuard® SuperNeutral 68 inside (6+.030""+6) clear",13555920,"#",256,1510863270,0,0.672245,0.296037,0
3097,"SN68C#2L662.grd","IGDB v15.4",1,0,12.750799,0.292879,0.326298,0.229131,0.668743,0.105256,0.106617,0.000000,0.840000,0.840000,0.692280,,"Guardian","SunGuard® SuperNeutral 68 inside (6+.060""+6) clear",13424847,"#",256,1510863270,0,0.668743,0.292879,0
3098,"SN68C#2L663.grd","IGDB v15.4",1,0,13.512800,0.290127,0.326186,0.219313,0.665267,0.105046,0.105921,0.000000,0.840000,0.840000,0.612668,,"Guardian","SunGuard® SuperNeutral 68 inside (6+.090""+6) clear",13359055,"#",256,1510863270,0,0.665267,0.290127,0
3099,"SN68C#2L66HP.grd","IGDB v15.4",1,0,13.766800,0.289186,0.326128,0.215909,0.663151,0.104922,0.105478,0.000000,0.840000,0.840000,0.591899,,"Guardian","SunGuard® SuperNeutral 68 inside (6+.100""+6) clear",13293519,"#",256,1510863270,0,0.663151,0.289186,0
3100,"SGSN54UC8.grd","IGDB v52.0",1,0,7.467600,0.283341,0.410567,0.527547,0.612066,0.111924,0.142425,0.000000,0.840000,0.026885,1.000345,,"Guardian","SunGuard® SuperNeutral 54 on 8mm UltraClear?",12570318,"#",256,1510863040,0,0.612066,0.283341,0
3101,"SGSN54UC10.grd","IGDB v52.0",1,0,9.067800,0.282608,0.404320,0.527391,0.611321,0.111730,0.142334,0.000000,0.840000,0.026885,1.000345,,"Guardian","SunGuard® SuperNeutral 54 on 10mm UltraClear?",12570318,"#",256,1510863043,0,0.611321,0.282608,0
3110,"SGSN68C6.grd","IGDB v15.4",1,0,5.613400,0.380872,0.298910,0.446064,0.756853,0.060466,0.049771,0.000000,0.840000,0.038799,0.996883,,"Guardian","SunGuard® SuperNeutral 68 on Clear",14476254,"#",256,1510862625,0,0.756853,0.380872,0
3111,"SGSN68G6.grd","IGDB v15.4",1,0,5.613400,0.268492,0.082146,0.440868,0.643292,0.054604,0.040614,0.000000,0.840000,0.038799,0.996883,,"Guardian","SunGuard® SuperNeutral 68 on Green",13359042,"#",256,1510862625,0,0.643292,0.268492,0
3112,"SGSN68UC6.grd","IGDB v52.0",1,0,5.613400,0.405043,0.402483,0.447132,0.773024,0.059966,0.050480,0.000000,0.840000,0.038792,1.000345,,"Guardian","SunGuard® SuperNeutral 68 on 6mm UltraClear?",14607842,"#",256,1510863040,0,0.773024,0.405043,0
3113,"SGSN54UC6.grd","IGDB v52.0",1,0,5.613400,0.284170,0.418178,0.527604,0.612872,0.112773,0.142759,0.000000,0.840000,0.026885,1.000345,,"Guardian","SunGuard® SuperNeutral 54 on 6mm UltraClear?",12570318,"#",256,1510863040,0,0.612872,0.284170,0
3114,"SGSN54C6.grd","IGDB v47.0",1,0,5.613400,0.271495,0.326179,0.527261,0.601312,0.111898,0.142692,0.000000,0.840000,0.026885,1.000345,,"Guardian","SunGuard® SuperNeutral 54 on 6mm Clear",12504523,"#",256,1510862625,0,0.601312,0.271495,0
3115,"SGSN54G6.grd","IGDB v52.0",1,0,5.613400,0.198453,0.094940,0.524282,0.509150,0.091239,0.136503,0.000000,0.840000,0.026885,1.000345,,"Guardian","SunGuard® SuperNeutral 54 on Green",11518641,"#",256,1510862625,0,0.509150,0.198453,0
3116,"SGSN54CB6.grd","IGDB v52.0",1,0,5.613400,0.186844,0.207653,0.523424,0.388555,0.073167,0.131466,0.000000,0.840000,0.026885,1.000345,,"Guardian","SunGuard® SuperNeutral 54 on 6mm CrystalBlue?",10922403,"#",256,1510863043,0,0.388555,0.186844,0
3117,"SGSN68CB6.grd","IGDB v52.0",1,0,5.613400,0.267568,0.199571,0.439697,0.491223,0.051810,0.032624,0.000000,0.840000,0.038792,1.000345,,"Guardian","SunGuard® SuperNeutral 68 on 6mm CrystalBlue?",12696755,"#",256,1510863040,0,0.491223,0.267568,0
3118,"SNX5123CB6.grd","IGDB v52.0",1,0,5.613400,0.143572,0.221447,0.563211,0.367237,0.073483,0.054458,0.000000,0.840000,0.020884,1.000345,,"Guardian","SunGuard® SNX 51/23 on 6mm CrystalBlue?",10921626,"#",256,1510863041,0,0.367237,0.143572,0
3119,"SNX6227CB6.grd","IGDB v52.0",1,0,5.613400,0.174888,0.250189,0.541478,0.446065,0.056571,0.030749,0.000000,0.840000,0.020519,1.000345,,"Guardian","SunGuard® SNX 62/27 on 6mm CrystalBlue?",11646378,"#",256,1510863046,0,0.446065,0.174888,0
3120,"SGSN68C3.grd","IGDB v17.0",1,0,2.971800,0.393815,0.351793,0.446640,0.766161,0.060773,0.050475,0.000000,0.840000,0.038799,1.000345,,"Guardian","SunGuard® SuperNeutral 68 on Clear",14542048,"#",256,1510862650,0,0.766161,0.393815,0
3121,"SGSN68C5.grd","IGDB v17.0",1,0,4.622800,0.385607,0.317446,0.446273,0.760332,0.060572,0.050025,0.000000,0.840000,0.038799,1.000345,,"Guardian","SunGuard® SuperNeutral 68 on Clear",14476255,"#",256,1510862650,0,0.760332,0.385607,0
3122,"SGSN68C4.grd","IGDB v66.0",1,0,3.835400,0.389436,0.333201,0.446384,0.763105,0.060677,0.050238,0.000000,0.840000,0.038792,1.000345,,"Guardian","SunGuard® SuperNeutral 68 on 4 mm Clear",14542047,"#",256,1586299460,0,0.763105,0.389436,0
3126,"SGAG50C6.grd","IGDB v44.0",1,0,5.613400,0.334481,0.324378,0.381453,0.554222,0.246925,0.128907,0.000000,0.840000,0.059232,1.000345,,"Guardian","SunGuard® AG 50 on 6mm Clear",12765117,"#",256,1510862624,0,0.554222,0.334481,0
3127,"SGAG50G6.grd","IGDB v44.0",1,0,5.613400,0.212260,0.124567,0.377693,0.469027,0.188464,0.123823,0.000000,0.840000,0.059232,1.000345,,"Guardian","SunGuard® AG 50 on 6mm Green",11779237,"#",256,1510862624,0,0.469027,0.212260,0
3128,"SGNU50C6.grd","IGDB v15.4",1,0,5.613400,0.375768,0.175297,0.212653,0.554932,0.131255,0.029179,0.000000,0.840000,0.146971,0.996883,,"Guardian","SunGuard® Neutral 50 on Clear",13289402,"#",256,1510862624,0,0.554932,0.375768,0
3129,"SGNU50G6.grd","IGDB v15.4",1,0,5.613400,0.231508,0.082960,0.208581,0.472942,0.106993,0.024708,0.000000,0.840000,0.146971,0.996883,,"Guardian","SunGuard® Neutral 50 on Green",12303778,"#",256,1510862625,0,0.472942,0.231508,0
3130,"SGAG43C6.grd","IGDB v44.0",1,0,5.613400,0.303745,0.321541,0.334120,0.477390,0.275396,0.080261,0.000000,0.840000,0.067043,1.000345,,"Guardian","SunGuard® AG 43 on 6mm Clear",11909810,"#",256,1510862623,0,0.477390,0.303745,0
3131,"SGAG43G6.grd","IGDB v44.0",1,0,5.613400,0.187914,0.130619,0.331112,0.403735,0.209143,0.076438,0.000000,0.840000,0.067043,1.000345,,"Guardian","SunGuard® AG 43 on 6mm Green",10989466,"#",256,1510862624,0,0.403735,0.187914,0
3132,"SGNU40C6.grd","IGDB v15.4",1,0,5.613400,0.293438,0.214545,0.247721,0.445017,0.186756,0.045188,0.000000,0.840000,0.149299,0.996883,,"Guardian","SunGuard® Neutral 40 on Clear",12367270,"#",256,1510862624,0,0.445017,0.293438,0
3133,"SGNU40G6.grd","IGDB v15.4",1,0,5.613400,0.182972,0.098364,0.245161,0.378452,0.145979,0.042084,0.000000,0.840000,0.149299,0.996883,,"Guardian","SunGuard® Neutral 40 on Green",11381903,"#",256,1510862624,0,0.378452,0.182972,0
3134,"SGAG43UC6.grd","IGDB v52.0",1,0,5.613400,0.329163,0.388541,0.334581,0.486481,0.283150,0.080481,0.000000,0.840000,0.067043,1.000345,,"Guardian","SunGuard® AG 43 on 6mm UltraClear?",12041141,"#",256,1510863046,0,0.486481,0.329163,0
3135,"SGAG43UC10.grd","IGDB v52.0",1,0,9.067800,0.326043,0.377902,0.334469,0.485165,0.280813,0.080081,0.000000,0.840000,0.067043,1.000345,,"Guardian","SunGuard® AG 43 on 10mm UltraClear?",12041140,"#",256,1510863046,0,0.485165,0.326043,0
3136,"SGAG43CB6.grd","IGDB v52.0",1,0,5.613400,0.214407,0.197546,0.331038,0.307279,0.141650,0.073336,0.000000,0.840000,0.067043,1.000345,,"Guardian","SunGuard® AG 43 on 6mm CrystalBlue?",10393998,"#",256,1510863046,0,0.307279,0.214407,0
3137,"SGSNR43CB6.grd","IGDB v52.0",1,0,5.613400,0.146543,0.257206,0.505509,0.308769,0.133426,0.062802,0.000000,0.840000,0.025000,1.000345,,"Guardian","SunGuard® SNR 43 on 6mm CrystalBlue?",10459788,"#",256,1510863041,0,0.308769,0.146543,0
3138,"SGSR20C6.grd","IGDB v48.0",1,0,5.613400,0.162923,0.260941,0.342037,0.196827,0.299751,0.264617,0.000000,0.840000,0.294739,1.000345,,"Guardian","SunGuard® Silver 20 on 6mm Clear",8879474,"#",256,1510862626,0,0.196827,0.162923,0
3139,"SGSR20G6.grd","IGDB v48.0",1,0,5.613400,0.091282,0.121031,0.341216,0.164944,0.223161,0.263983,0.000000,0.840000,0.294739,1.000345,,"Guardian","SunGuard® Silver 20 on 6mm Green",8090977,"#",256,1510862626,0,0.164944,0.091282,0
3140,"SGSN68GY6.grd","IGDB v32.0",1,0,5.613400,0.213844,0.154163,0.437554,0.385291,0.050379,0.028136,0.000000,0.840000,0.038799,1.000345,,"Guardian","SunGuard® SuperNeutral 68 on Gray",10921893,"#",256,1510862739,0,0.385291,0.213844,0
3141,"SGSN54C5.grd","IGDB v47.0",1,0,4.622800,0.274042,0.343420,0.527357,0.603776,0.112404,0.142844,0.000000,0.840000,0.026885,1.000345,,"Guardian","SunGuard® SuperNeutral 54 on 5mm Clear",12504523,"#",256,1510862737,0,0.603776,0.274042,0
3142,"SGAG50UC6.grd","IGDB v52.0",1,0,5.613400,0.360814,0.396301,0.382094,0.564753,0.253247,0.129005,0.000000,0.840000,0.059232,1.000345,,"Guardian","SunGuard® AG 50 on 6mm UltraClear?",12896449,"#",256,1510863047,0,0.564753,0.360814,0
3143,"SGAG50CB6.grd","IGDB v52.0",1,0,5.613400,0.235346,0.200401,0.377509,0.357070,0.129495,0.119511,0.000000,0.840000,0.059232,1.000345,,"Guardian","SunGuard® AG 50 on 6mm CrystalBlue?",11183000,"#",256,1510863046,0,0.357070,0.235346,0
3147,"SGSR20C8.grd","IGDB v48.0",1,0,7.467600,0.157364,0.246150,0.341960,0.195337,0.295906,0.264588,0.000000,0.840000,0.294739,1.000345,,"Guardian","SunGuard® Silver 20 on 8mm Clear",8813681,"#",256,1510862763,0,0.195337,0.157364,0
3148,"SGSR20C10.grd","IGDB v48.0",1,0,9.067800,0.152836,0.234651,0.341900,0.194063,0.292645,0.264563,0.000000,0.840000,0.294739,1.000345,,"Guardian","SunGuard® Silver 20 on 10mm Clear",8813680,"#",256,1510862717,0,0.194063,0.152836,0
3149,"SGNU40C5.grd","IGDB v26.0",1,0,4.622800,0.298731,0.223180,0.248446,0.447057,0.188052,0.045279,0.000000,0.840000,0.149299,1.000345,,"Guardian","SunGuard® Neutral 40 on Clear",12367526,"#",256,1510862733,0,0.447057,0.298731,0
3150,"SGSN68Y6.grd","IGDB v15.5",1,0,5.613400,0.271185,0.147322,0.440082,0.550379,0.052689,0.035529,0.000000,0.840000,0.038799,1.000345,,"Guardian","SunGuard® SuperNeutral 68 on CrystalGray",12764861,"#",256,1510862636,0,0.550379,0.271185,0
3152,"SGSN54Y6.grd","IGDB v52.0",1,0,5.613400,0.193497,0.157449,0.523680,0.435571,0.079412,0.133331,0.000000,0.840000,0.026885,1.000345,,"Guardian","SunGuard® SuperNeutral 54 on 6mm CrystalGray",10990252,"#",256,1510862636,0,0.435571,0.193497,0
3154,"SGAG50Y6.grd","IGDB v52.0",1,0,5.613400,0.229314,0.166291,0.377480,0.400349,0.150005,0.121074,0.000000,0.840000,0.059232,1.000345,,"Guardian","SunGuard® AG 50 on 6mm CrystalGray",11250849,"#",256,1510862636,0,0.400349,0.229314,0
3156,"SGAG43Y6.grd","IGDB v52.0",1,0,5.613400,0.206897,0.167161,0.330946,0.344571,0.165116,0.074510,0.000000,0.840000,0.067043,1.000345,,"Guardian","SunGuard® AG 43 on 6mm CrystalGray",10461591,"#",256,1510862636,0,0.344571,0.206897,0
3160,"SGSN54C8.grd","IGDB v47.0",1,0,7.467600,0.266867,0.296947,0.527088,0.596733,0.110963,0.142410,0.000000,0.840000,0.026885,1.000345,,"Guardian","SunGuard® SuperNeutral 54 on 8mm Clear",12438729,"#",256,1510862715,0,0.596733,0.266867,0
3161,"SGSN54C10.grd","IGDB v47.0",1,0,9.067800,0.263008,0.274562,0.526944,0.592815,0.110170,0.142171,0.000000,0.840000,0.026885,1.000345,,"Guardian","SunGuard® SuperNeutral 54 on 10mm Clear",12373192,"#",256,1510862715,0,0.592815,0.263008,0
3167,"SGIS20C5.grd","IGDB v20.0",1,0,4.622800,0.741551,0.093869,0.093453,0.869608,0.091829,0.092081,0.000000,0.840000,0.198165,1.000345,,"Guardian","SunGuard® IS 20 Interior Surface LE on 5mm clear",15593966,"#",256,1510862715,0,0.869608,0.741551,0
3168,"SGIS20C6.grd","IGDB v20.0",1,0,5.613400,0.725481,0.091873,0.092378,0.865591,0.091421,0.091736,0.000000,0.840000,0.198165,1.000345,,"Guardian","SunGuard® IS 20 Interior Surface LE on 6mm clear",15528173,"#",256,1510862715,0,0.865591,0.725481,0
3169,"SGIS20C8.grd","IGDB v20.0",1,0,7.467600,0.696894,0.088443,0.090542,0.858169,0.090666,0.091080,0.000000,0.840000,0.198165,1.000345,,"Guardian","SunGuard® IS 20 Interior Surface LE on 8mm clear",15462635,"#",256,1510862715,0,0.858169,0.696894,0
3170,"SGIS20C10.grd","IGDB v20.0",1,0,9.093201,0.673669,0.085765,0.089137,0.851817,0.090028,0.090542,0.000000,0.840000,0.198165,1.000345,,"Guardian","SunGuard® IS 20 Interior Surface LE on 10mm clear",15396842,"#",256,1510862714,0,0.851817,0.673669,0
3171,"C_Lam33.3.GRD","IGDB v47.0",1,0,8.432799,0.721814,0.071236,0.069874,0.882243,0.082957,0.082611,0.000000,0.840000,0.840000,0.498442,,"Guardian","Clear laminate (3.1mm+.090""PVB+3.1mm)",15528687,"#",256,1510863264,0,0.882243,0.721814,0
3172,"C_Lam44.3.GRD","IGDB v47.0",1,0,9.956800,0.700561,0.069900,0.068387,0.876736,0.082517,0.082113,0.000000,0.840000,0.840000,0.539978,,"Guardian","Clear laminate (4mm+.090""PVB+4mm)",15463150,"#",256,1510863263,0,0.876736,0.700561,0
3174,"C_Lam66HP.GRD","IGDB v15.0",1,0,13.766800,0.632351,0.064571,0.063122,0.852800,0.079415,0.078790,0.000000,0.840000,0.840000,0.851504,,"Guardian","Clear HP laminate (6mm+.100""HPpvb+6mm)",15200234,"#",256,1510863262,0,0.852800,0.632351,0
3179,"SGIS20C32.grd","IGDB v20.0",1,0,3.175000,0.766118,0.096981,0.095149,0.875497,0.092439,0.092586,0.000000,0.840000,0.198165,1.000345,,"Guardian","SunGuard® IS 20 Interior Surface LE on 3.2mm Clear",15593967,"#",256,1510862714,0,0.875497,0.766118,0
3180,"SGIS20C4.grd","IGDB v20.0",1,0,3.835400,0.754746,0.095526,0.094355,0.872798,0.092148,0.092367,0.000000,0.840000,0.198165,1.000345,,"Guardian","SunGuard® IS 20 Interior Surface LE on 4 mm Clear",15593967,"#",256,1510862714,0,0.872798,0.754746,0
3181,"BrLam33.3.GRD","IGDB v15.0",1,0,8.966200,0.473708,0.055386,0.052823,0.502143,0.057931,0.054581,0.000000,0.840000,0.840000,0.763239,,"Guardian","Bronz laminate (3.1+[.045"",.015""Brz,.045""]PVB+3.1)",11450822,"#",256,1510863264,0,0.502143,0.473708,0
3182,"BrLam44.3.GRD","IGDB v15.0",1,0,10.337800,0.458457,0.054702,0.052088,0.498881,0.057779,0.054413,0.000000,0.840000,0.840000,0.794391,,"Guardian","Bronz laminate (4mm+[.045"",.015""Brz,.045""]PVB+4mm)",11450821,"#",256,1510863264,0,0.498881,0.458457,0
3183,"BrLam66.3.GRD","IGDB v15.0",1,0,13.893800,0.422117,0.053213,0.050480,0.490519,0.057395,0.053975,0.000000,0.840000,0.840000,0.846312,,"Guardian","Bronz laminate (6mm+[.045"",.015""Brz,.045""]PVB+6mm)",11319490,"#",256,1510863263,0,0.490519,0.422117,0
3184,"BrLam66HP.GRD","IGDB v15.0",1,0,14.147799,0.419001,0.053103,0.050353,0.489029,0.057342,0.053909,0.000000,0.840000,0.840000,0.834197,,"Guardian","Bronz HP lami(6mm+[.050"",.015""Brz,.050""]HPpvb+6mm)",11319235,"#",256,1510863263,0,0.489029,0.419001,0
3189,"SGSN68UC8.grd","IGDB v52.0",1,0,7.467600,0.403666,0.395016,0.446770,0.772040,0.060036,0.050267,0.000000,0.840000,0.038792,1.000345,,"Guardian","SunGuard® SuperNeutral 68 on 8mm UltraClear?",14607586,"#",256,1510863040,0,0.772040,0.403666,0
3190,"SGSN68UC10.grd","IGDB v52.0",1,0,9.067800,0.402456,0.388543,0.446656,0.771125,0.059488,0.049900,0.000000,0.840000,0.038792,1.000345,,"Guardian","SunGuard® SuperNeutral 68 on 10mm UltraClear?",14607585,"#",256,1510863039,0,0.771125,0.402456,0
3191,"GyLam33.4.GRD","IGDB v15.0",1,0,9.347200,0.456878,0.054721,0.052065,0.444233,0.055422,0.051757,0.000000,0.840000,0.840000,0.740740,,"Guardian","Gray laminate (3.1+[.045"",.030""gray,.045""]PVB+3.1)",11842224,"#",256,1510863262,0,0.444233,0.456878,0
3192,"GyLam44.4.GRD","IGDB v15.0",1,0,10.718800,0.441585,0.054025,0.051328,0.441419,0.055311,0.051630,0.000000,0.840000,0.840000,0.773623,,"Guardian","Gray laminate (4mm+[.045"",.030""gray,.045""]PVB+4mm)",11776687,"#",256,1510863263,0,0.441419,0.441585,0
3193,"GyLam66.4.GRD","IGDB v15.0",1,0,14.274799,0.405197,0.052524,0.049702,0.434212,0.055026,0.051303,0.000000,0.840000,0.840000,0.829005,,"Guardian","Gray laminate (6mm+[.045"",.030""gray,.045""]PVB+6mm)",11710893,"#",256,1510863263,0,0.434212,0.405197,0
3194,"GyLam66HP.GRD","IGDB v15.0",1,0,14.528801,0.402187,0.052421,0.049585,0.432820,0.054966,0.051250,0.000000,0.840000,0.840000,0.818621,,"Guardian","Gray HP lami(6mm+[.050"",.030""gray,.050""]HPpvb+6mm)",11645357,"#",256,1510863264,0,0.432820,0.402187,0
3203,"SGNU50C8.grd","IGDB v30.0",1,0,7.467600,0.365547,0.165306,0.212478,0.551465,0.131120,0.029330,0.000000,0.840000,0.146971,1.000345,,"Guardian","SunGuard® Neutral 50 on 8mm Clear",13289401,"#",256,1510862766,0,0.551465,0.365547,0
3204,"SGNU50C10.grd","IGDB v30.0",1,0,9.067800,0.355291,0.155983,0.212156,0.547434,0.129917,0.029114,0.000000,0.840000,0.146971,1.000345,,"Guardian","SunGuard® Neutral 50 on 10mm Clear",13223864,"#",256,1510862767,0,0.547434,0.355291,0
3206,"SGNU40C8.grd","IGDB v30.0",1,0,7.467600,0.284010,0.199901,0.247498,0.441250,0.184387,0.045030,0.000000,0.840000,0.149299,1.000345,,"Guardian","SunGuard® Neutral 40 on 8mm Clear",12301732,"#",256,1510862767,0,0.441250,0.284010,0
3207,"SGNU40C10.grd","IGDB v30.0",1,0,9.067800,0.276333,0.188648,0.247309,0.438038,0.182390,0.044886,0.000000,0.840000,0.149299,1.000345,,"Guardian","SunGuard® Neutral 40 on 10mm Clear",12235939,"#",256,1510862767,0,0.438038,0.276333,0
3210,"SGAG50C8.grd","IGDB v44.0",1,0,7.467600,0.325367,0.301083,0.381099,0.550003,0.244222,0.128773,0.000000,0.840000,0.059232,1.000345,,"Guardian","SunGuard® AG 50 on 8mm Clear",12764860,"#",256,1510862768,0,0.550003,0.325367,0
3211,"SGAG50C10.grd","IGDB v44.0",1,0,9.067800,0.317909,0.283064,0.380846,0.546395,0.241806,0.128617,0.000000,0.840000,0.059232,1.000345,,"Guardian","SunGuard® AG 50 on 10mm Clear",12699323,"#",256,1510862767,0,0.546395,0.317909,0
3237,"CG8070c23.grd","IGDB v20.0",1,0,2.286000,0.718856,0.179778,0.159553,0.894996,0.058763,0.065187,0.000000,0.094585,0.840000,1.000345,,"Guardian","ClimaGuard 80/70 on 2.3mm Clear",15725555,"#",256,1510862712,0,0.894996,0.718856,0
3238,"CG8070c30.grd","IGDB v20.0",1,0,2.971800,0.708344,0.179079,0.154669,0.892140,0.058502,0.065082,0.000000,0.094585,0.840000,1.000345,,"Guardian","ClimaGuard 80/70 on 3mm Clear",15725554,"#",256,1510862712,0,0.892140,0.708344,0
3239,"CG8070c40.grd","IGDB v20.0",1,0,3.835400,0.695490,0.178234,0.148867,0.888558,0.058188,0.064952,0.000000,0.094585,0.840000,1.000345,,"Guardian","ClimaGuard 80/70 on 4mm Clear",15725553,"#",256,1510862713,0,0.888558,0.695490,0
3247,"CG8070c50.grd","IGDB v20.0",1,0,4.622800,0.684123,0.177505,0.143883,0.885317,0.057881,0.064843,0.000000,0.094585,0.840000,1.000345,,"Guardian","ClimaGuard 80/70 on 5mm Clear",15659760,"#",256,1510862713,0,0.885317,0.684123,0
3248,"CG8070c60.grd","IGDB v20.0",1,0,5.613400,0.670250,0.176643,0.137999,0.881248,0.057524,0.064694,0.000000,0.094585,0.840000,1.000345,,"Guardian","ClimaGuard 80/70 on 6mm Clear",15659759,"#",256,1510862713,0,0.881248,0.670250,0
3252,"CG7036C2.3.grd","IGDB v45.0",1,0,2.286000,0.400377,0.373416,0.435097,0.775937,0.060583,0.050013,0.000000,0.840000,0.035680,1.000345,,"Guardian","ClimaGuard 70/36 LE on 2.3mm Clear",14673377,"#",256,1510862656,0,0.775937,0.400377,0
3253,"CG7036C3.grd","IGDB v45.0",1,0,2.971800,0.397245,0.358879,0.434956,0.773766,0.060488,0.049832,0.000000,0.840000,0.035680,1.000345,,"Guardian","ClimaGuard 70/36 LE on 3mm Clear",14673376,"#",256,1510862656,0,0.773766,0.397245,0
3254,"CG7036C4.grd","IGDB v45.0",1,0,3.835400,0.393383,0.341592,0.434783,0.771042,0.060377,0.049607,0.000000,0.840000,0.035680,1.000345,,"Guardian","ClimaGuard 70/36 LE on 4mm Clear",14673375,"#",256,1510862656,0,0.771042,0.393383,0
3255,"CG7036C5.grd","IGDB v45.0",1,0,4.622800,0.389936,0.326706,0.434669,0.768569,0.060119,0.049349,0.000000,0.840000,0.035680,1.000345,,"Guardian","ClimaGuard 70/36 LE on 5mm Clear",14673375,"#",256,1510862656,0,0.768569,0.389936,0
3256,"CG7036C6.grd","IGDB v45.0",1,0,5.613400,0.385694,0.309250,0.434436,0.765471,0.060160,0.049153,0.000000,0.840000,0.035680,1.000345,,"Guardian","ClimaGuard 70/36 LE on 6mm Clear",14607838,"#",256,1510862655,0,0.765471,0.385694,0
3257,"CG8071C23.grd","IGDB v70.0",1,0,2.286000,0.722621,0.169068,0.161308,0.885832,0.066054,0.071747,0.000000,0.081714,0.840000,1.000345,,"Guardian","ClimaGuard® 80/71 on 2.3 mm Clear",15266801,"#",256,1586299377,0,0.885832,0.722621,0
3258,"CG8071C3.grd","IGDB v70.0",1,0,2.971800,0.712861,0.168256,0.157194,0.883326,0.064990,0.071564,0.000000,0.081714,0.840000,1.000345,,"Guardian","ClimaGuard® 80/71 on 3 mm Clear",15201009,"#",256,1586299377,0,0.883326,0.712861,0
3259,"CG8071C4.grd","IGDB v70.0",1,0,3.835400,0.700914,0.167599,0.152353,0.880200,0.065556,0.071440,0.000000,0.081714,0.840000,1.000345,,"Guardian","ClimaGuard® 80/71 on 4 mm Clear",15201008,"#",256,1586299377,0,0.880200,0.700914,0
3260,"CG8071C5.grd","IGDB v70.0",1,0,4.622800,0.690303,0.166898,0.148136,0.877355,0.065557,0.071285,0.000000,0.081714,0.840000,1.000345,,"Guardian","ClimaGuard® 80/71 on 5 mm Clear",15201007,"#",256,1586299377,0,0.877355,0.690303,0
3261,"CG8071C6.grd","IGDB v70.0",1,0,5.613400,0.677332,0.166075,0.143120,0.873792,0.065753,0.071093,0.000000,0.081714,0.840000,1.000345,,"Guardian","ClimaGuard® 80/71 on 6 mm Clear",15135470,"#",256,1586299377,0,0.873792,0.677332,0
3263,"CG70Clear2.3.grd","IGDB v83.0",1,0,2.286000,0.361598,0.416317,0.512345,0.757346,0.103377,0.096379,0.000000,0.840000,0.024935,1.000345,,"Guardian","ClimaGuard® 70 on 2.3 mm Clear",14476508,"#",256,1641409438,0,0.757346,0.361598,0
3264,"CG70Clear3.grd","IGDB v83.0",1,0,2.971800,0.359071,0.400603,0.512223,0.755226,0.103067,0.096217,0.000000,0.840000,0.024935,1.000345,,"Guardian","ClimaGuard® 70 on 3 mm Clear",14410972,"#",256,1641409438,0,0.755226,0.359071,0
3265,"CG70Clear4.grd","IGDB v83.0",1,0,3.835400,0.355949,0.381889,0.512062,0.752568,0.102681,0.096014,0.000000,0.840000,0.024935,1.000345,,"Guardian","ClimaGuard® 70 on 4 mm Clear",14410715,"#",256,1641409438,0,0.752568,0.355949,0
3266,"CG70Clear5.grd","IGDB v83.0",1,0,4.622800,0.353161,0.365847,0.511951,0.750158,0.102334,0.095822,0.000000,0.840000,0.024935,1.000345,,"Guardian","ClimaGuard® 70 on 5 mm Clear",14410714,"#",256,1641409438,0,0.750158,0.353161,0
3267,"CG70Clear6.grd","IGDB v83.0",1,0,5.613400,0.349744,0.346848,0.511806,0.747129,0.101895,0.095600,0.000000,0.840000,0.024935,1.000345,,"Guardian","ClimaGuard® 70 on 6 mm Clear",14345178,"#",256,1641409438,0,0.747129,0.349744,0
3270,"CG70Exp27L3.grd","IGDB v83.0",1,0,6.045200,0.340755,0.312801,0.511506,0.745514,0.101657,0.095465,0.000000,0.837079,0.024935,0.668050,,"Guardian","ClimaGuard® 70 exposed clear Lam 2.7mm+.030+2.7mm",14279642,"#",256,1641409453,0,0.745514,0.340755,0
3277,"CG6331C2.3.grd","IGDB v45.0",1,0,2.286000,0.312776,0.411494,0.497115,0.693856,0.081704,0.071659,0.000000,0.840000,0.032894,1.000345,,"Guardian","ClimaGuard 63/31 LE on 2.3mm Clear",13819090,"#",256,1510862655,0,0.693856,0.312776,0
3278,"CG6331C3.grd","IGDB v45.0",1,0,2.971800,0.310760,0.395962,0.496999,0.691927,0.081671,0.071568,0.000000,0.840000,0.032894,1.000345,,"Guardian","ClimaGuard 63/31 LE on 3mm Clear",13818834,"#",256,1510862655,0,0.691927,0.310760,0
3279,"CG6331C4.grd","IGDB v45.0",1,0,3.835400,0.308269,0.377431,0.496902,0.689508,0.081453,0.071392,0.000000,0.840000,0.032894,1.000345,,"Guardian","ClimaGuard 63/31 LE on 4mm Clear",13818833,"#",256,1510862655,0,0.689508,0.308269,0
3280,"CG6331C5.grd","IGDB v45.0",1,0,4.622800,0.306042,0.361602,0.496737,0.687312,0.081557,0.071337,0.000000,0.840000,0.032894,1.000345,,"Guardian","ClimaGuard 63/31 LE on 5mm Clear",13818833,"#",256,1510862679,0,0.687312,0.306042,0
3281,"CG6331C6.grd","IGDB v45.0",1,0,5.613400,0.303295,0.342808,0.496632,0.684560,0.081303,0.071136,0.000000,0.840000,0.032894,1.000345,,"Guardian","ClimaGuard 63/31 LE on 6mm Clear",13753296,"#",256,1510862656,0,0.684560,0.303295,0
3282,"CG5527C2.3.grd","IGDB v45.0",1,0,2.286000,0.279120,0.441090,0.518878,0.610024,0.142609,0.132924,0.000000,0.840000,0.031298,1.000345,,"Guardian","ClimaGuard 55/27 LE on 2.3mm Clear",12897995,"#",256,1510862654,0,0.610024,0.279120,0
3283,"CG5527C3.grd","IGDB v45.0",1,0,2.971800,0.277252,0.425002,0.518816,0.608298,0.142057,0.132808,0.000000,0.840000,0.031298,1.000345,,"Guardian","ClimaGuard 55/27 LE on 3mm Clear",12897995,"#",256,1510862654,0,0.608298,0.277252,0
