Repository: aegis1980/glass-explore

# Glass Explore

(c)2026 Jon Robinson. All Rights Reserved.

Glass Explore is a Dash web app for exploring architectural glazing products from the International Glazing Database (IGDB). It lets you pick glass products, build a simple insulated glass unit, and calculate optical and thermal properties using `pywincalc`.

The app currently focuses on the `Energy` page:

- search and filter IGDB glass products
- plot solar transmittance, visible transmittance, and colour spaces
- build a double-glazing unit with a coated lite, gas gap, and clear/ultraclear lite
- calculate U-value, SHGC or solar factor, visible transmittance, reflectance, and transmitted/reflected colours

File: data/igdb.csv (part 7 of 38)
"ID","Name","Source","SpectralData","AngularFunction","Thickness","Tsol","Rsol1","Rsol2","Tvis","Rvis1","Rvis2","Tir","emis1","emis2","Conductivity","Comment","Manufacturer","ProductName","Color","Certification","Status","Timestamp","Specularity","Tvis2","Tsol2","MaterialID"
3284,"CG5527C4.grd","IGDB v45.0",1,0,3.835400,0.274953,0.405891,0.518696,0.606134,0.141538,0.132722,0.000000,0.840000,0.031298,1.000345,,"Guardian","ClimaGuard 55/27 LE on 4mm Clear",12832458,"#",256,1510862654,0,0.606134,0.274953,0
3285,"CG5527C5.grd","IGDB v45.0",1,0,4.622800,0.272902,0.389511,0.518546,0.604169,0.141230,0.132700,0.000000,0.840000,0.031298,1.000345,,"Guardian","ClimaGuard 55/27 LE on 5mm Clear",12832202,"#",256,1510862654,0,0.604169,0.272902,0
3286,"CG5527C6.grd","IGDB v45.0",1,0,5.613400,0.270379,0.370049,0.518460,0.601708,0.140462,0.132540,0.000000,0.840000,0.031298,1.000345,,"Guardian","ClimaGuard 55/27 LE on 6mm Clear",12832201,"#",256,1510862655,0,0.601708,0.270379,0
3287,"CGIS-20c2.0.grd","IGDB v18.1",1,0,1.854200,0.789778,0.100088,0.096864,0.880899,0.092993,0.093086,0.000000,0.840000,0.198165,1.000345,,"Guardian","ClimaGuard IS-20, Interior Surface LE on 2.0mm Clr",15659761,"#",256,1510862702,0,0.880899,0.789778,0
3288,"CGIS-20c2.3.grd","IGDB v18.1",1,0,2.286000,0.781910,0.099043,0.096279,0.879127,0.092805,0.092926,0.000000,0.840000,0.198165,1.000345,,"Guardian","ClimaGuard IS-20, Interior Surface LE on 2.3mm Clr",15659504,"#",256,1510862702,0,0.879127,0.781910,0
3289,"CGIS-20c2.7.grd","IGDB v18.1",1,0,2.641600,0.775523,0.098199,0.095820,0.877666,0.092651,0.092796,0.000000,0.840000,0.198165,1.000345,,"Guardian","ClimaGuard IS-20, Interior Surface LE on 2.7mm Clr",15659504,"#",256,1510862702,0,0.877666,0.775523,0
3290,"CGIS-20c3.0.grd","IGDB v18.1",1,0,2.971800,0.769675,0.097441,0.095406,0.876312,0.092504,0.092686,0.000000,0.840000,0.198165,1.000345,,"Guardian","ClimaGuard IS-20, Interior Surface LE on 3mm Clr",15593967,"#",256,1510862701,0,0.876312,0.769675,0
3291,"CGIS-20c4.0.grd","IGDB v18.1",1,0,3.835400,0.754746,0.095526,0.094355,0.872798,0.092148,0.092367,0.000000,0.840000,0.198165,1.000345,,"Guardian","ClimaGuard IS-20, Interior Surface LE on 4mm Clr",15593967,"#",256,1510862702,0,0.872798,0.754746,0
3292,"CGIS-20c5.0.grd","IGDB v18.1",1,0,4.622800,0.741551,0.093869,0.093453,0.869608,0.091829,0.092081,0.000000,0.840000,0.198165,1.000345,,"Guardian","ClimaGuard IS-20, Interior Surface LE on 5mm Clr",15593966,"#",256,1510862702,0,0.869608,0.741551,0
3293,"CGIS-20c6.0.grd","IGDB v18.1",1,0,5.613400,0.725481,0.091873,0.092378,0.865591,0.091421,0.091736,0.000000,0.840000,0.198165,1.000345,,"Guardian","ClimaGuard IS-20, Interior Surface LE on 6mm Clr",15528173,"#",256,1510862702,0,0.865591,0.725481,0
3299,"CGIS-20_2+3L30.grd","IGDB v39.0",1,0,6.019800,0.695448,0.082272,0.091198,0.862516,0.091091,0.091459,0.000000,0.836435,0.198165,0.680165,,"Guardian","ClimaGuard IS-20 exposed clr Lam, 2.3mm+.030+3mm",15397101,"#",256,1510863422,0,0.862516,0.695448,0
3300,"CGIS-20_2L15.grd","IGDB v18.1",1,0,4.089400,0.729898,0.087945,0.093243,0.871037,0.091968,0.092205,0.000000,0.836435,0.198165,0.742816,,"Guardian","ClimaGuard IS-20 exposed clr Lam, 2mm+.015+2mm",15528431,"#",256,1510863288,0,0.871037,0.729898,0
3301,"CGIS-20_2L30.grd","IGDB v18.1",1,0,4.470400,0.720296,0.084991,0.092782,0.868913,0.091741,0.092020,0.000000,0.836435,0.198165,0.612149,,"Guardian","ClimaGuard IS-20 exposed clr Lam, 2mm+.030+2mm",15462638,"#",256,1510863287,0,0.868913,0.720296,0
3302,"CGIS-20_23L15.grd","IGDB v18.1",1,0,4.953000,0.716109,0.086482,0.092286,0.867547,0.091609,0.091908,0.000000,0.836435,0.198165,0.777604,,"Guardian","ClimaGuard IS-20 exposed clr Lam, 2.3mm+.015+2.3mm",15528174,"#",256,1510863286,0,0.867547,0.716109,0
3303,"CGIS-20_23L30.grd","IGDB v18.1",1,0,5.334000,0.706687,0.083640,0.091850,0.865426,0.091375,0.091722,0.000000,0.836435,0.198165,0.653166,,"Guardian","ClimaGuard IS-20 exposed clr Lam, 2.3mm+.030+2.3mm",15462638,"#",256,1510863287,0,0.865426,0.706687,0
3304,"CGIS-20_23L60.grd","IGDB v18.1",1,0,6.096000,0.691128,0.080025,0.091101,0.860784,0.090896,0.091307,0.000000,0.836435,0.198165,0.518345,,"Guardian","ClimaGuard IS-20 exposed clr Lam, 2.3mm+.060+2.3mm",15331565,"#",256,1510863287,0,0.860784,0.691128,0
3305,"CGIS-20_23L90.grd","IGDB v18.1",1,0,6.858000,0.679083,0.077917,0.090512,0.856317,0.090436,0.090917,0.000000,0.836435,0.198165,0.446694,,"Guardian","ClimaGuard IS-20 exposed clr Lam, 2.3mm+.090+2.3mm",15200237,"#",256,1510863286,0,0.856317,0.679083,0
3306,"CGIS-20_27L15.grd","IGDB v18.1",1,0,5.664200,0.705048,0.085314,0.091548,0.864664,0.091311,0.091651,0.000000,0.836435,0.198165,0.799929,,"Guardian","ClimaGuard IS-20 exposed clr Lam, 2.7mm+.015+2.7mm",15462637,"#",256,1510863286,0,0.864664,0.705048,0
3307,"CGIS-20_27L30.grd","IGDB v18.1",1,0,6.045200,0.695779,0.082591,0.091115,0.862552,0.091098,0.091464,0.000000,0.836435,0.198165,0.680857,,"Guardian","ClimaGuard IS-20 exposed clr Lam, 2.7mm+.030+2.7mm",15397101,"#",256,1510863286,0,0.862552,0.695779,0
3308,"CGIS-20_27L60.grd","IGDB v18.1",1,0,6.807200,0.680482,0.079089,0.090391,0.857944,0.090611,0.091055,0.000000,0.836435,0.198165,0.545863,,"Guardian","ClimaGuard IS-20 exposed clr Lam, 2.7mm+.060+2.7mm",15265772,"#",256,1510863288,0,0.857944,0.680482,0
3309,"CGIS-20_27L90.grd","IGDB v18.1",1,0,7.569200,0.668634,0.077055,0.089828,0.853476,0.090148,0.090674,0.000000,0.836435,0.198165,0.471096,,"Guardian","ClimaGuard IS-20 exposed clr Lam, 2.7mm+.090+2.7mm",15134700,"#",256,1510863288,0,0.853476,0.668634,0
3310,"CGIS-20_3L30.grd","IGDB v18.1",1,0,6.705600,0.685881,0.081645,0.090473,0.859912,0.090831,0.091228,0.000000,0.836435,0.198165,0.703010,,"Guardian","ClimaGuard IS-20 exposed clr Lam, 3mm+.030+3mm",15397100,"#",256,1510863287,0,0.859912,0.685881,0
3311,"CGIS-20_3L60.grd","IGDB v18.1",1,0,7.467600,0.670819,0.078251,0.089767,0.855294,0.090346,0.090829,0.000000,0.836435,0.198165,0.568708,,"Guardian","ClimaGuard IS-20 exposed clr Lam, 2mm+.030+2mm",15265772,"#",256,1510863287,0,0.855294,0.670819,0
3312,"CGIS-20_3L90.grd","IGDB v18.1",1,0,8.229600,0.659158,0.076285,0.089215,0.850861,0.089888,0.090443,0.000000,0.836435,0.198165,0.492038,,"Guardian","ClimaGuard IS-20 exposed clr Lam, 3mm+.090+3mm",15134699,"#",256,1510863284,0,0.850861,0.659158,0
3313,"CGIS-20_4L30.grd","IGDB v18.1",1,0,8.432799,0.661023,0.079330,0.088907,0.853044,0.090143,0.090643,0.000000,0.836435,0.198165,0.748528,,"Guardian","ClimaGuard IS-20 exposed clr Lam, 4mm+.030+4mm",15331307,"#",256,1510863284,0,0.853044,0.661023,0
3314,"CGIS-20_4L60.grd","IGDB v18.1",1,0,9.194799,0.646545,0.076215,0.088255,0.848467,0.089661,0.090245,0.000000,0.836435,0.198165,0.618725,,"Guardian","ClimaGuard IS-20 exposed clr Lam, 4mm+.060+4mm",15200234,"#",256,1510863285,0,0.848467,0.646545,0
3315,"CGIS-20_4L90.grd","IGDB v18.1",1,0,9.956800,0.635357,0.074391,0.087731,0.844057,0.089202,0.089867,0.000000,0.836435,0.198165,0.539459,,"Guardian","ClimaGuard IS-20 exposed clr Lam, 4mm+.090+4mm",15068906,"#",256,1510863284,0,0.844057,0.635357,0
3316,"CGIS-20_5L30.grd","IGDB v18.1",1,0,10.007600,0.639574,0.077416,0.087616,0.846828,0.089516,0.090104,0.000000,0.836435,0.198165,0.779334,,"Guardian","ClimaGuard IS-20 exposed clr Lam, 5mm+.030+5mm",15265769,"#",256,1510863284,0,0.846828,0.639574,0
3317,"CGIS-20_5L60.grd","IGDB v18.1",1,0,10.769600,0.625606,0.074513,0.086996,0.842278,0.089035,0.089704,0.000000,0.836435,0.198165,0.655243,,"Guardian","ClimaGuard IS-20 exposed clr Lam, 5mm+.060+5mm",15134441,"#",256,1510863285,0,0.842278,0.625606,0
3318,"CGIS-20_5L90.grd","IGDB v18.1",1,0,11.531600,0.614821,0.072824,0.086521,0.837908,0.088598,0.089345,0.000000,0.836435,0.198165,0.575804,,"Guardian","ClimaGuard IS-20 exposed clr Lam, 5mm+.090+5mm",15003368,"#",256,1510863285,0,0.837908,0.614821,0
3319,"CGIS-20_5L100.grd","IGDB v18.1",1,0,11.785600,0.611351,0.072352,0.086317,0.835234,0.088317,0.089108,0.000000,0.836435,0.198165,0.555209,,"Guardian","ClimaGuard IS-20 exposed clr Lam, 5mm+.100+5mm",14937576,"#",256,1510863284,0,0.835234,0.611351,0
3320,"CGIS-20_6L30.grd","IGDB v18.1",1,0,11.988800,0.614147,0.075218,0.086166,0.839101,0.088740,0.089445,0.000000,0.836435,0.198165,0.808929,,"Guardian","ClimaGuard IS-20 exposed clr Lam, 6mm+.030+6mm",15199975,"#",256,1510863285,0,0.839101,0.614147,0
3321,"CGIS-20_6L60.grd","IGDB v18.1",1,0,12.750800,0.600765,0.072581,0.085587,0.834576,0.088284,0.089066,0.000000,0.836435,0.198165,0.692453,,"Guardian","ClimaGuard IS-20 exposed clr Lam, 6mm+.060+6mm",15068647,"#",256,1510863288,0,0.834576,0.600765,0
3322,"CGIS-20_6L90.grd","IGDB v18.1",1,0,13.512800,0.590464,0.071039,0.085143,0.830242,0.087850,0.088693,0.000000,0.836435,0.198165,0.613879,,"Guardian","ClimaGuard IS-20 exposed clr Lam, 6mm+.090+6mm",14937574,"#",256,1510863288,0,0.830242,0.590464,0
3323,"CGIS-20_6L100.grd","IGDB v18.1",1,0,13.766800,0.587181,0.070606,0.084960,0.827585,0.087574,0.088465,0.000000,0.836435,0.198165,0.593111,,"Guardian","ClimaGuard IS-20 exposed clr Lam, 6mm+.100+6mm",14937319,"#",256,1510863286,0,0.827585,0.587181,0
3338,"CG5323C2.3.grd","IGDB v35.0",1,0,2.286000,0.228176,0.420583,0.539452,0.586590,0.104076,0.048759,0.000000,0.840000,0.024234,1.000345,,"Guardian","ClimaGuard 53/23 LE on 2.3mm Clear",12700866,"#",256,1510862812,0,0.586590,0.228176,0
3339,"CG5323C3.grd","IGDB v35.0",1,0,2.971800,0.226969,0.403304,0.539404,0.584750,0.103745,0.048660,0.000000,0.840000,0.024234,1.000345,,"Guardian","ClimaGuard 53/23 LE on 3mm Clear",12700866,"#",256,1510862812,0,0.584750,0.226969,0
3350,"CG7257C2.3.grd","IGDB v32.0",1,0,2.286000,0.494225,0.324645,0.271929,0.786584,0.053961,0.084879,0.000000,0.045315,0.840000,1.000345,,"Guardian","ClimaGuard 72/57 LE on 2.3mm Clear",14608101,"#",256,1510862776,0,0.786584,0.494225,0
3351,"CG7257C3.grd","IGDB v32.0",1,0,2.971800,0.488429,0.324344,0.261704,0.784070,0.053760,0.084659,0.000000,0.045315,0.840000,1.000345,,"Guardian","ClimaGuard 72/57 LE on 3mm Clear",14608101,"#",256,1510862776,0,0.784070,0.488429,0
3352,"CG7257C4.grd","IGDB v32.0",1,0,3.835400,0.481316,0.323998,0.249591,0.780921,0.053504,0.084394,0.000000,0.045315,0.840000,1.000345,,"Guardian","ClimaGuard 72/57 LE on 4mm Clear",14542308,"#",256,1510862776,0,0.780921,0.481316,0
3353,"CG7257C5.grd","IGDB v32.0",1,0,4.622800,0.475012,0.323683,0.239243,0.778068,0.053292,0.084155,0.000000,0.045315,0.840000,1.000345,,"Guardian","ClimaGuard 72/57 LE on 5mm Clear",14542307,"#",256,1510862776,0,0.778068,0.475012,0
3354,"CG7257C6.grd","IGDB v32.0",1,0,5.613400,0.467303,0.323308,0.227079,0.774487,0.053004,0.083858,0.000000,0.045315,0.840000,1.000345,,"Guardian","ClimaGuard 72/57 LE on 6mm Clear",14476770,"#",256,1510862777,0,0.774487,0.467303,0
3360,"CG6227C2.3.grd","IGDB v72.0",1,0,2.286000,0.257206,0.457150,0.565983,0.673571,0.080467,0.065785,0.000000,0.840000,0.023226,1.000345,,"Guardian","ClimaGuard 62/27 LE on 2.3mm Clear",13490639,"#",256,1595268536,0,0.673571,0.257206,0
3361,"CG6227C3.grd","IGDB v72.0",1,0,2.971800,0.256010,0.439856,0.566454,0.671698,0.080286,0.065706,0.000000,0.840000,0.023108,1.000345,,"Guardian","ClimaGuard 62/27 LE on 3mm Clear",13490639,"#",256,1595268536,0,0.671698,0.256010,0
3362,"CG6227C4.grd","IGDB v72.0",1,0,3.835400,0.254527,0.419278,0.565988,0.669360,0.080082,0.065588,0.000000,0.840000,0.023261,1.000345,,"Guardian","ClimaGuard 62/27 LE on 4mm Clear",13490382,"#",256,1595268536,0,0.669360,0.254527,0
3363,"CG6227C5.grd","IGDB v72.0",1,0,4.622800,0.253188,0.401583,0.565968,0.667232,0.079888,0.065259,0.000000,0.840000,0.023392,1.000345,,"Guardian","ClimaGuard 62/27 LE on 5mm Clear",13490382,"#",256,1595268536,0,0.667232,0.253188,0
3364,"CG6227C6.grd","IGDB v72.0",1,0,5.613400,0.251526,0.380677,0.565405,0.664567,0.079647,0.065192,0.000000,0.840000,0.023320,1.000345,,"Guardian","ClimaGuard 62/27 LE on 6mm Clear",13424845,"#",256,1595268536,0,0.664567,0.251526,0
3365,"CG6227Exp27L3.grd","IGDB v45.0",1,0,6.045200,0.271374,0.328090,0.512849,0.676569,0.074961,0.043588,0.000000,0.837079,0.029870,0.680165,,"Guardian","ClimaGuard 62/27 exposed clr Lam 2.7mm+.030+2.7mm",13621711,"#",256,1510863312,0,0.676569,0.271374,0
3366,"CG7036Exp27L3.grd","IGDB v45.0",1,0,6.045200,0.376281,0.276626,0.434070,0.765065,0.060377,0.049202,0.000000,0.837079,0.035680,0.680165,,"Guardian","ClimaGuard 70/36 exposed clr Lam 2.7mm+.030+2.7mm",14542046,"#",256,1510863312,0,0.765065,0.376281,0
3367,"CG5323C4.grd","IGDB v35.0",1,0,3.835400,0.225455,0.382841,0.539344,0.582428,0.103322,0.048522,0.000000,0.840000,0.024234,1.000345,,"Guardian","ClimaGuard 53/23 LE on 4mm Clear",12700865,"#",256,1510862812,0,0.582428,0.225455,0
3368,"CG5323C5.grd","IGDB v35.0",1,0,4.622800,0.224108,0.365347,0.539288,0.580333,0.102945,0.048399,0.000000,0.840000,0.024234,1.000345,,"Guardian","ClimaGuard 53/23 LE on 5mm Clear",12700608,"#",256,1510862810,0,0.580333,0.224108,0
3369,"CG5323C6.grd","IGDB v35.0",1,0,5.613400,0.222435,0.344822,0.539219,0.577717,0.102471,0.048242,0.000000,0.840000,0.024234,1.000345,,"Guardian","ClimaGuard 53/23 LE on 6mm Clear",12635071,"#",256,1510862810,0,0.577717,0.222435,0
3370,"CG5527Emb23L3.grd","IGDB v45.0",1,0,5.334000,0.241050,0.462614,0.440562,0.597938,0.142581,0.136274,0.000000,0.840000,0.840000,0.652474,,"Guardian","ClimaGuard 55/27 embedded clr Lam 2.3mm+.030+2.3mm",11652554,"#",256,1510863306,0,0.597938,0.241050,0
3371,"CG5527Emb23L6.grd","IGDB v45.0",1,0,6.096000,0.239291,0.462568,0.418092,0.596830,0.142521,0.135865,0.000000,0.840000,0.840000,0.519210,,"Guardian","ClimaGuard 55/27 embedded clr Lam 2.3mm+.060+2.3mm",11587017,"#",256,1510863306,0,0.596830,0.239291,0
3372,"CG5527Emb23L9.grd","IGDB v45.0",1,0,6.858000,0.237954,0.462530,0.401792,0.595725,0.142462,0.135460,0.000000,0.840000,0.840000,0.446521,,"Guardian","ClimaGuard 55/27 embedded clr Lam 2.3mm+.090+2.3mm",11521225,"#",256,1510863307,0,0.595725,0.237954,0
3373,"CG5527Emb27L3.grd","IGDB v45.0",1,0,6.045200,0.239535,0.453924,0.432230,0.596198,0.142278,0.135973,0.000000,0.840000,0.840000,0.680165,,"Guardian","ClimaGuard 55/27 embedded clr Lam 2.7mm+.030+2.7mm",11586761,"#",256,1510863307,0,0.596198,0.239535,0
3374,"CG5527Emb27L6.grd","IGDB v45.0",1,0,6.807200,0.237785,0.453878,0.410207,0.595093,0.142219,0.135566,0.000000,0.840000,0.840000,0.545170,,"Guardian","ClimaGuard 55/27 embedded clr Lam 2.7mm+.060+2.7mm",11586761,"#",256,1510863307,0,0.595093,0.237785,0
3375,"CG5527Emb27L9.grd","IGDB v45.0",1,0,7.569200,0.236457,0.453841,0.394243,0.593991,0.142159,0.135162,0.000000,0.840000,0.840000,0.470750,,"Guardian","ClimaGuard 55/27 embedded clr Lam 2.7mm+.090+2.7mm",11521225,"#",256,1510863307,0,0.593991,0.236457,0
3379,"CG5527Emb31L3.grd","IGDB v45.0",1,0,6.908801,0.237721,0.443665,0.422394,0.594094,0.141912,0.135611,0.000000,0.840000,0.840000,0.709587,,"Guardian","ClimaGuard 55/27 embedded clr Lam 3.1mm+.030+3.1mm",11586760,"#",256,1510863308,0,0.594094,0.237721,0
3380,"CG5527Emb31L6.grd","IGDB v45.0",1,0,7.670800,0.235984,0.443620,0.400898,0.592992,0.141853,0.135205,0.000000,0.840000,0.840000,0.574592,,"Guardian","ClimaGuard 55/27 embedded clr Lam 3.1mm+.060+3.1mm",11521224,"#",256,1510863308,0,0.592992,0.235984,0
3381,"CG5527Emb31L9.grd","IGDB v45.0",1,0,8.432799,0.234665,0.443583,0.385331,0.591894,0.141794,0.134802,0.000000,0.840000,0.840000,0.498442,,"Guardian","ClimaGuard 55/27 embedded clr Lam 3.1mm+.090+3.1mm",11455688,"#",256,1510863308,0,0.591894,0.234665,0
3382,"CG5527Exp23L3.grd","IGDB v45.0",1,0,5.334000,0.264795,0.348475,0.518303,0.603159,0.141090,0.132701,0.000000,0.837079,0.031298,0.652474,,"Guardian","ClimaGuard 55/27 exposed clr Lam 2.3mm+.030+2.3mm",12766665,"#",256,1510863308,0,0.603159,0.264795,0
3383,"CG5527Exp23L6.grd","IGDB v45.0",1,0,6.096000,0.262843,0.329748,0.518236,0.602026,0.140734,0.132630,0.000000,0.837079,0.031298,0.519210,,"Guardian","ClimaGuard 55/27 exposed clr Lam 2.3mm+.060+2.3mm",12701129,"#",256,1510863309,0,0.602026,0.262843,0
3384,"CG5527Exp23L9.grd","IGDB v45.0",1,0,6.858000,0.261355,0.316309,0.518180,0.600897,0.140380,0.132560,0.000000,0.837079,0.031298,0.446521,,"Guardian","ClimaGuard 55/27 exposed clr Lam 2.3mm+.090+2.3mm",12701129,"#",256,1510863309,0,0.600897,0.261355,0
3385,"CG5527Exp27L3.grd","IGDB v45.0",1,0,6.045200,0.263103,0.335904,0.518240,0.601393,0.140558,0.132592,0.000000,0.837079,0.031298,0.680165,,"Guardian","ClimaGuard 55/27 exposed clr Lam 2.7mm+.030+2.7mm",12766665,"#",256,1510863309,0,0.601393,0.263103,0
3386,"CG5527Exp27L6.grd","IGDB v45.0",1,0,6.807200,0.261162,0.317905,0.518173,0.600264,0.140204,0.132522,0.000000,0.837079,0.031298,0.545170,,"Guardian","ClimaGuard 55/27 exposed clr Lam 2.7mm+.060+2.7mm",12701129,"#",256,1510863309,0,0.600264,0.261162,0
3387,"CG5527Exp27L9.grd","IGDB v45.0",1,0,7.569200,0.259683,0.305009,0.518118,0.599139,0.139852,0.132453,0.000000,0.837079,0.031298,0.470750,,"Guardian","ClimaGuard 55/27 exposed clr Lam 2.7mm+.090+2.7mm",12635593,"#",256,1510863310,0,0.599139,0.259683,0
3391,"CG5527Exp31L3.grd","IGDB v45.0",1,0,6.908801,0.261078,0.321467,0.518165,0.599258,0.139917,0.132461,0.000000,0.837079,0.031298,0.709587,,"Guardian","ClimaGuard 55/27 exposed clr Lam 3.1mm+.030+3.1mm",12766664,"#",256,1510863310,0,0.599258,0.261078,0
3392,"CG5527Exp31L6.grd","IGDB v45.0",1,0,7.670800,0.259150,0.304309,0.518099,0.598133,0.139565,0.132392,0.000000,0.837079,0.031298,0.574592,,"Guardian","ClimaGuard 55/27 exposed clr Lam 3.1mm+.060+3.1mm",12701128,"#",256,1510863310,0,0.598133,0.259150,0
3393,"CG5527Exp31L9.grd","IGDB v45.0",1,0,7.315200,0.257681,0.292038,0.518044,0.597011,0.139215,0.132323,0.000000,0.837079,0.031298,0.789199,,"Guardian","ClimaGuard 55/27 exposed clr Lam 3.1mm+.090+3.1mm",12635592,"#",256,1510863310,0,0.597011,0.257681,0
3400,"SGN7865C6.grd","IGDB v30.0",1,0,5.613400,0.656533,0.179034,0.136886,0.868537,0.054038,0.062476,0.000000,0.089113,0.840000,1.000345,,"Guardian","SunGuard® Neutral 78/65 on 6mm Clear",15528429,"#",256,1510862765,0,0.868537,0.656533,0
3401,"SGN7865C8.grd","IGDB v30.0",1,0,7.467600,0.632388,0.177616,0.127055,0.861102,0.053401,0.062231,0.000000,0.089113,0.840000,1.000345,,"Guardian","SunGuard® Neutral 78/65 on 8mm Clear",15462635,"#",256,1510862766,0,0.861102,0.632388,0
3402,"SGN7865C10.grd","IGDB v30.0",1,0,9.067800,0.612748,0.176508,0.119547,0.854760,0.052845,0.062027,0.000000,0.089113,0.840000,1.000345,,"Guardian","SunGuard® Neutral 78/65 on 10mm Clear",15462634,"#",256,1510862766,0,0.854760,0.612748,0
3403,"SGN7865UC6.grd","IGDB v52.0",1,0,5.613400,0.727332,0.167680,0.183554,0.887173,0.062552,0.055244,0.000000,0.840000,0.089277,1.000345,,"Guardian","SunGuard® Neutral 78/65 on 6mm UltraClear?",15725298,"#",256,1510863042,0,0.887173,0.727332,0
3404,"SGN7865UC8.grd","IGDB v52.0",1,0,7.467600,0.723295,0.164626,0.183075,0.886038,0.061867,0.054639,0.000000,0.840000,0.089277,1.000345,,"Guardian","SunGuard® Neutral 78/65 on 8mm UltraClear?",15725297,"#",256,1510863042,0,0.886038,0.723295,0
3405,"SGN7865UC10.grd","IGDB v52.0",1,0,9.067800,0.719800,0.162148,0.182684,0.884982,0.061469,0.054232,0.000000,0.840000,0.089277,1.000345,,"Guardian","SunGuard® Neutral 78/65 on 10mm UltraClear?",15659761,"#",256,1510863043,0,0.884982,0.719800,0
3406,"SGAG43C8.grd","IGDB v44.0",1,0,7.467600,0.294963,0.299750,0.333807,0.473741,0.272300,0.080188,0.000000,0.840000,0.067043,1.000345,,"Guardian","SunGuard® AG 43 on 8mm Clear",11909552,"#",256,1510862768,0,0.473741,0.294963,0
3407,"SGAG43C10.grd","IGDB v44.0",1,0,9.067800,0.287787,0.282676,0.333749,0.470620,0.268928,0.079866,0.000000,0.840000,0.067043,1.000345,,"Guardian","SunGuard® AG 43 on 10mm Clear",11844015,"#",256,1510862767,0,0.470620,0.287787,0
3408,"SGSN68CY8.grd","IGDB v30.0",1,0,7.747000,0.233183,0.109553,0.438566,0.482804,0.051001,0.032079,0.000000,0.840000,0.038799,1.000345,,"Guardian","SunGuard® SuperNeutral 68 on 8mm CrystalGray",12172208,"#",256,1510862763,0,0.482804,0.233183,0
3409,"SGSN68CY10.grd","IGDB v30.0",1,0,9.753600,0.202720,0.087493,0.437489,0.426926,0.049760,0.029571,0.000000,0.840000,0.038799,1.000345,,"Guardian","SunGuard® SuperNeutral 68 on 10mm CrystalGray",11579813,"#",256,1510862763,0,0.426926,0.202720,0
3410,"SNX6227C3.grd","IGDB v19.0",1,0,2.971800,0.263842,0.448087,0.546157,0.696000,0.071614,0.045443,0.000000,0.840000,0.020395,1.000345,,"Guardian","SunGuard® SNX 62/27 on 3mm Clear",13360085,"#",256,1510862711,0,0.696000,0.263842,0
3411,"SNX6227C4.grd","IGDB v19.0",1,0,3.835400,0.262101,0.424658,0.546068,0.693235,0.071409,0.045254,0.000000,0.840000,0.020395,1.000345,,"Guardian","SunGuard® SNX 62/27 on 4mm Clear",13294549,"#",256,1510862710,0,0.693235,0.262101,0
3412,"SNX6227C5.grd","IGDB v19.0",1,0,4.622800,0.260537,0.404658,0.545996,0.690723,0.071249,0.045077,0.000000,0.840000,0.020395,1.000345,,"Guardian","SunGuard® SNX 62/27 on 5mm Clear",13294548,"#",256,1510862710,0,0.690723,0.260537,0
3413,"SNX6227C6.grd","IGDB v18.1",1,0,5.613400,0.258631,0.381182,0.545901,0.687589,0.071020,0.044869,0.000000,0.840000,0.020395,1.000345,,"Guardian","SunGuard® SNX 62/27 on 6mm Clear",13294291,"#",256,1510862697,0,0.687589,0.258631,0
3414,"SNX6227C8.grd","IGDB v19.0",1,0,7.467600,0.255031,0.341785,0.545730,0.681760,0.070624,0.044460,0.000000,0.840000,0.020395,1.000345,,"Guardian","SunGuard® SNX 62/27 on 8mm Clear",13228754,"#",256,1510862709,0,0.681760,0.255031,0
3415,"SNX6227C10.grd","IGDB v19.0",1,0,9.067800,0.252031,0.311993,0.545589,0.676769,0.070280,0.044110,0.000000,0.840000,0.020395,1.000345,,"Guardian","SunGuard® SNX 62/27 on 10mm Clear",13162960,"#",256,1510862711,0,0.676769,0.252031,0
3416,"SNX6227CY6.grd","IGDB v18.1",1,0,5.613400,0.187269,0.184211,0.542048,0.499966,0.058309,0.033105,0.000000,0.840000,0.020395,1.000345,,"Guardian","SunGuard® SNX 62/27 on 6mm CrystalGray",11714228,"#",256,1510862697,0,0.499966,0.187269,0
3417,"SNX6227CY8.grd","IGDB v19.0",1,0,7.747000,0.163170,0.134448,0.541093,0.438596,0.055327,0.030260,0.000000,0.840000,0.020395,1.000345,,"Guardian","SunGuard® SNX 62/27 on 8mm CrystalGray",11121832,"#",256,1510862709,0,0.438596,0.163170,0
3418,"SNX6227CY10.grd","IGDB v19.0",1,0,9.753600,0.143457,0.104962,0.540408,0.387867,0.053161,0.028188,0.000000,0.836435,0.020395,1.000345,,"Guardian","SunGuard® SNX 62/27 on 10mm CrystalGray",10595229,"#",256,1510862710,0,0.387867,0.143457,0
3420,"SNX6227G6.grd","IGDB v18.1",1,0,5.613400,0.203764,0.099463,0.543054,0.584685,0.062198,0.037329,0.000000,0.840000,0.020395,1.000345,,"Guardian","SunGuard® SNX 62/27 on 6mm Green",12308409,"#",256,1510862697,0,0.584685,0.203764,0
3422,"SNX6227UC6.grd","IGDB v52.0",1,0,5.613400,0.268036,0.513056,0.546228,0.702209,0.071570,0.045607,0.000000,0.840000,0.020519,1.000345,,"Guardian","SunGuard® SNX 62/27 on 6mm UltraClear?",13425879,"#",256,1510863045,0,0.702209,0.268036,0
3423,"SNX6227UC8.grd","IGDB v52.0",1,0,7.467600,0.267470,0.503599,0.546196,0.701317,0.070692,0.045148,0.000000,0.840000,0.020519,1.000345,,"Guardian","SunGuard® SNX 62/27 on 8mm UltraClear?",13425879,"#",256,1510863044,0,0.701317,0.267470,0
3424,"SNX6227UC10.grd","IGDB v52.0",1,0,9.067800,0.266960,0.495744,0.546103,0.700488,0.070326,0.044907,0.000000,0.840000,0.020519,1.000345,,"Guardian","SunGuard® SNX 62/27 on 10mm UltraClear?",13360343,"#",256,1510863045,0,0.700488,0.266960,0
3425,"SGSNR43C6.grd","IGDB v20.0",1,0,5.613400,0.212844,0.411128,0.507666,0.478190,0.254549,0.069747,0.000000,0.840000,0.025133,1.000345,,"Guardian","SunGuard® SNR 43 on 6mm Clear",11975599,"#",256,1510862716,0,0.478190,0.212844,0
3426,"SGSNR43C8.grd","IGDB v20.0",1,0,7.467600,0.208904,0.374606,0.507551,0.474087,0.251058,0.069565,0.000000,0.840000,0.025133,1.000345,,"Guardian","SunGuard® SNR 43 on 8mm Clear",11975342,"#",256,1510862716,0,0.474087,0.208904,0
3427,"SGSNR43C10.grd","IGDB v20.0",1,0,9.067800,0.205625,0.346862,0.507460,0.470580,0.248110,0.069393,0.000000,0.840000,0.025133,1.000345,,"Guardian","SunGuard® SNR 43 on 10mm Clear",11909805,"#",256,1510862716,0,0.470580,0.205625,0
3428,"SGSNR43G6.grd","IGDB v20.0",1,0,5.613400,0.157974,0.139178,0.505980,0.405865,0.195377,0.066139,0.000000,0.840000,0.025133,1.000345,,"Guardian","SunGuard® SNR 43 on 6mm Green",11055256,"#",256,1510862717,0,0.405865,0.157974,0
3429,"SGSNR43G8.grd","IGDB v20.0",1,0,7.467600,0.143124,0.112126,0.505612,0.381406,0.178293,0.065247,0.000000,0.840000,0.025133,1.000345,,"Guardian","SunGuard® SNR 43 on 8mm Green",10726800,"#",256,1510862717,0,0.381406,0.143124,0
3430,"SGSNR43G10.grd","IGDB v20.0",1,0,9.067800,0.132081,0.097845,0.505343,0.361636,0.165259,0.064566,0.000000,0.840000,0.025133,1.000345,,"Guardian","SunGuard® SNR 43 on 10mm Green",10463625,"#",256,1510862717,0,0.361636,0.132081,0
3434,"SGSNR43UC6.grd","IGDB v52.0",1,0,5.613400,0.223803,0.531720,0.507996,0.488416,0.262950,0.070093,0.000000,0.840000,0.025000,1.000345,,"Guardian","SunGuard® SNR 43 on 6mm UltraClear?",12106931,"#",256,1510863041,0,0.488416,0.223803,0
3435,"SGSNR43UC8.grd","IGDB v52.0",1,0,7.467600,0.223136,0.522983,0.507970,0.487735,0.261733,0.069865,0.000000,0.840000,0.025000,1.000345,,"Guardian","SunGuard® SNR 43 on 8mm UltraClear?",12106930,"#",256,1510863041,0,0.487735,0.223136,0
3436,"SGSNR43UC10.grd","IGDB v52.0",1,0,9.067800,0.222551,0.515715,0.507885,0.487115,0.261011,0.069788,0.000000,0.840000,0.025000,1.000345,,"Guardian","SunGuard® SNR 43 on 10mm UltraClear?",12106930,"#",256,1510863041,0,0.487115,0.222551,0
3437,"SGSNR43CY6.grd","IGDB v20.0",1,0,5.613400,0.152257,0.204103,0.505544,0.346230,0.155122,0.064099,0.000000,0.840000,0.025133,1.000345,,"Guardian","SunGuard® SNR 43 on 6mm CrystalGray",10592917,"#",256,1510862716,0,0.346230,0.152257,0
3438,"SGSNR43CY8.grd","IGDB v20.0",1,0,7.747000,0.131717,0.151610,0.505008,0.303442,0.129898,0.062721,0.000000,0.840000,0.025133,1.000345,,"Guardian","SunGuard® SNR 43 on 8mm CrystalGray",10000778,"#",256,1510862716,0,0.303442,0.131717,0
3439,"SGSNR43CY10.grd","IGDB v20.0",1,0,9.753600,0.115134,0.119453,0.504634,0.268172,0.111549,0.061744,0.000000,0.840000,0.025133,1.000345,,"Guardian","SunGuard® SNR 43 on 10mm CrystalGray",9539969,"#",256,1510862716,0,0.268172,0.115134,0
3440,"SGAG43CY8.grd","IGDB v52.0",1,0,7.747000,0.174481,0.129200,0.330278,0.301926,0.137358,0.073100,0.000000,0.840000,0.067043,1.000345,,"Guardian","SunGuard® AG 43 on 8mm CrystalGray",9934988,"#",256,1510862768,0,0.301926,0.174481,0
3441,"SGAG43CY10.grd","IGDB v52.0",1,0,9.753600,0.149254,0.105207,0.329796,0.266779,0.117264,0.072104,0.000000,0.840000,0.067043,1.000345,,"Guardian","SunGuard® AG 43 on 10mm CrystalGray",9474179,"#",256,1510862768,0,0.266779,0.149254,0
3442,"SGAG50CY8.grd","IGDB v52.0",1,0,7.747000,0.194130,0.127754,0.376537,0.350875,0.125948,0.119295,0.000000,0.840000,0.059232,1.000345,,"Guardian","SunGuard® AG 50 on 8mm CrystalGray",10658710,"#",256,1510862766,0,0.350875,0.194130,0
3443,"SGAG50CY10.grd","IGDB v52.0",1,0,9.753600,0.166611,0.103659,0.375868,0.310080,0.108508,0.118017,0.000000,0.840000,0.059232,1.000345,,"Guardian","SunGuard® AG 50 on 10mm CrystalGray",10132108,"#",256,1510862768,0,0.310080,0.166611,0
3446,"SGSN54CY8.grd","IGDB v52.0",1,0,7.747000,0.167244,0.117633,0.522834,0.381903,0.071616,0.131171,0.000000,0.840000,0.026885,1.000345,,"Guardian","SunGuard® SuperNeutral 54 on 8mm CrystalGray",10463392,"#",256,1510862763,0,0.381903,0.167244,0
3447,"SGSN54CY10.grd","IGDB v52.0",1,0,9.753600,0.146018,0.093945,0.522228,0.337576,0.065928,0.129599,0.000000,0.840000,0.026885,1.000345,,"Guardian","SunGuard® SuperNeutral 54 on 10mm CrystalGray",9937046,"#",256,1510862762,0,0.337576,0.146018,0
3448,"SGSN54GY6.grd","IGDB v49.0",1,0,5.613400,0.148791,0.159372,0.522167,0.304778,0.063521,0.128716,0.000000,0.840000,0.026885,1.000345,,"Guardian","SunGuard® SuperNeutral 54 on 6mm Gray",9344662,"#",256,1510862997,0,0.304778,0.148791,0
3450,"GrdTE67C3.grd","IGDB v18.1",1,0,2.971800,0.389258,0.342073,0.428183,0.753722,0.058422,0.052124,0.000000,0.840000,0.036390,1.000345,,"Guardian","SunGuard TE67 on 3 mm clear",14410463,"#",256,1510862696,0,0.753722,0.389258,0
3451,"GrdTE67C4.grd","IGDB v18.1",1,0,3.835400,0.385016,0.323889,0.427982,0.750712,0.058336,0.051896,0.000000,0.840000,0.036390,1.000345,,"Guardian","SunGuard TE67 on 4 mm clear",14410462,"#",256,1510862696,0,0.750712,0.385016,0
3452,"GrdTE67C5.grd","IGDB v18.1",1,0,4.622800,0.381246,0.308386,0.427812,0.747976,0.058254,0.051676,0.000000,0.840000,0.036390,1.000345,,"Guardian","SunGuard TE67 on 5 mm clear",14410461,"#",256,1510862696,0,0.747976,0.381246,0
3453,"GrdTE67C6.grd","IGDB v18.1",1,0,5.613400,0.376600,0.290232,0.427606,0.744565,0.058150,0.051434,0.000000,0.840000,0.036390,1.000345,,"Guardian","SunGuard TE67 on 6 mm clear",14344669,"#",256,1510862696,0,0.744565,0.376600,0
3454,"GrdTEX62C3.grd","IGDB v19.0",1,0,2.971800,0.263842,0.448087,0.546157,0.696000,0.071614,0.045443,0.000000,0.840000,0.020395,1.000345,,"Guardian","Guardian TEX 62 Low-E on 3mm Clear",13360085,"#",256,1510862709,0,0.696000,0.263842,0
3455,"GrdTEX62C4.grd","IGDB v19.0",1,0,3.835400,0.262101,0.424658,0.546068,0.693235,0.071409,0.045254,0.000000,0.840000,0.020395,1.000345,,"Guardian","Guardian TEX 62 Low-E on 4mm Clear",13294549,"#",256,1510862709,0,0.693235,0.262101,0
3456,"GrdTEX62C5.grd","IGDB v19.0",1,0,4.622800,0.260537,0.404658,0.545996,0.690723,0.071249,0.045077,0.000000,0.840000,0.020395,1.000345,,"Guardian","Guardian TEX 62 Low-E on 5mm Clear",13294548,"#",256,1510862709,0,0.690723,0.260537,0
3457,"GrdTEX62C6.grd","IGDB v19.0",1,0,5.613400,0.258588,0.381182,0.545901,0.687589,0.071020,0.044869,0.000000,0.840000,0.020395,1.000345,,"Guardian","Guardian TEX 62 Low-E on 6mm Clear",13294291,"#",256,1510862709,0,0.687589,0.258588,0
3480,"MkoMC27C3.grd","IGDB v81.0",1,0,2.971800,0.280880,0.423014,0.513191,0.684223,0.075569,0.044121,0.000000,0.840000,0.029870,1.000345,,"Guardian","Manko MC27 hpt Low-E on 3mm Clear",13753041,"#",256,1641409335,0,0.684223,0.280880,0
3481,"MkoMC27C4.grd","IGDB v81.0",1,0,3.835400,0.279073,0.402715,0.513106,0.681829,0.075382,0.043955,0.000000,0.840000,0.029870,1.000345,,"Guardian","Manko MC27 hpt Low-E on 4mm Clear",13687504,"#",256,1641409336,0,0.681829,0.279073,0
3482,"MkoMC27C5.grd","IGDB v81.0",1,0,4.622800,0.277446,0.385289,0.513029,0.679655,0.075212,0.043804,0.000000,0.840000,0.029870,1.000345,,"Guardian","Manko MC27 hpt Low-E on 5mm Clear",13687504,"#",256,1641409336,0,0.679655,0.277446,0
3483,"MkoMC27C6.grd","IGDB v81.0",1,0,5.613400,0.275427,0.364724,0.512934,0.676933,0.075001,0.043615,0.000000,0.840000,0.029870,1.000345,,"Guardian","Manko MC27 hpt Low-E on 6mm Clear",13687247,"#",256,1641409336,0,0.676933,0.275427,0
3484,"MkoMC37C3.grd","IGDB v81.0",1,0,2.971800,0.397245,0.358929,0.434912,0.773766,0.060659,0.049891,0.000000,0.840000,0.035680,1.000345,,"Guardian","Manko MC37 hpt Low-E on 3mm Clear",14673376,"#",256,1641409336,0,0.773766,0.397245,0
3485,"MkoMC37C4.grd","IGDB v81.0",1,0,3.835400,0.393383,0.341649,0.434731,0.771042,0.060572,0.049674,0.000000,0.840000,0.035680,1.000345,,"Guardian","Manko MC37 hpt Low-E on 4mm Clear",14673375,"#",256,1641409336,0,0.771042,0.393383,0
3486,"MkoMC37C5.grd","IGDB v81.0",1,0,4.622800,0.389936,0.326816,0.434571,0.768569,0.060494,0.049479,0.000000,0.840000,0.035680,1.000345,,"Guardian","Manko MC37 hpt Low-E on 5mm Clear",14673375,"#",256,1641409336,0,0.768569,0.389936,0
3487,"MkoMC37C6.grd","IGDB v81.0",1,0,5.613400,0.385694,0.309319,0.434374,0.765471,0.060397,0.049235,0.000000,0.840000,0.035680,1.000345,,"Guardian","Manko MC37 hpt Low-E on 6mm Clear",14607838,"#",256,1641409336,0,0.765471,0.385694,0
4100,"ArcticBlue4mm.NSG","IGDB v35.0",1,0,3.950000,0.463390,0.053829,0.053829,0.643654,0.063005,0.063005,0.000000,0.840000,0.840000,1.000000,,"Pilkington","4mm Arctic Blue",14669757,"",256,1510862521,0,0.643654,0.463390,0
4101,"ArcticBlue6mm.NSG","IGDB v35.0",1,0,5.950000,0.345398,0.049595,0.049595,0.540131,0.057329,0.057329,0.000000,0.840000,0.840000,1.000000,,"Pilkington","6mm Arctic Blue",14011044,"",256,1510862521,0,0.540131,0.345398,0
4102,"ArcticBlue8mm.NSG","IGDB v35.0",1,0,7.950000,0.264731,0.047224,0.047224,0.454369,0.053359,0.053359,0.000000,0.840000,0.840000,1.000000,,"Pilkington","8mm Arctic Blue",13417870,"",256,1510862521,0,0.454369,0.264731,0
4103,"ArcticBlue10mm.NSG","IGDB v35.0",1,0,9.950000,0.207711,0.045788,0.045788,0.383125,0.050563,0.050563,0.000000,0.840000,0.840000,1.000000,,"Pilkington","10mm Arctic Blue",12824954,"",256,1510862521,0,0.383125,0.207711,0
4104,"DarkGrey5mm.NSG","IGDB v35.0",1,0,4.770000,0.455171,0.050636,0.050636,0.205231,0.042759,0.042759,0.000000,0.840000,0.840000,1.000000,,"Pilkington","5mm Dark Grey",8224379,"",256,1510862521,0,0.205231,0.455171,0
4105,"EmeraldGreen4mm.NSG","IGDB v35.0",1,0,4.000000,0.359532,0.050621,0.050621,0.621152,0.061705,0.061705,0.000000,0.840000,0.840000,1.000000,,"Pilkington","4mm Emerald Green",14145205,"",256,1510862522,0,0.621152,0.359532,0
4106,"EmeraldGreen5mm.NSG","IGDB v35.0",1,0,5.000000,0.300226,0.048895,0.048895,0.564742,0.059020,0.059020,0.000000,0.840000,0.840000,1.000000,,"Pilkington","5mm Emerald Green",13749927,"",256,1510862522,0,0.564742,0.300226,0
4107,"EmeraldGreen6mm.NSG","IGDB v35.0",1,0,6.000000,0.254710,0.047589,0.047589,0.513782,0.056387,0.056387,0.000000,0.840000,0.840000,1.000000,,"Pilkington","6mm Emerald Green",13289370,"",256,1510862522,0,0.513782,0.254710,0
4108,"OptifloatBlue5mm.NSG","IGDB v35.0",1,0,4.890000,0.611287,0.060872,0.060872,0.782178,0.072179,0.072179,0.000000,0.840000,0.840000,1.000000,,"Pilkington","5mm Optifloat Blue",15263962,"",256,1510862522,0,0.782178,0.611287,0
4109,"OptifloatBronze3mm.NSG","IGDB v35.0",1,0,2.850000,0.666916,0.063118,0.063118,0.681286,0.065152,0.065152,0.000000,0.840000,0.840000,1.000000,,"Pilkington","3mm Optifloat Bronze",13555166,"",256,1510862523,0,0.681286,0.666916,0
4110,"OptifloatBronze4mm.NSG","IGDB v35.0",1,0,3.850000,0.603387,0.059418,0.059418,0.613740,0.061061,0.061061,0.000000,0.840000,0.840000,1.000000,,"Pilkington","4mm Optifloat Bronze",12831702,"",256,1510862523,0,0.613740,0.603387,0
4111,"OptifloatBronze5mm.NSG","IGDB v35.0",1,0,4.850000,0.542680,0.056244,0.056244,0.553313,0.057755,0.057755,0.000000,0.840000,0.840000,1.000000,,"Pilkington","5mm Optifloat Bronze",12108239,"",256,1510862523,0,0.553313,0.542680,0
4112,"OptifloatBronze6mm.NSG","IGDB v35.0",1,0,5.900000,0.485900,0.053567,0.053567,0.496392,0.054953,0.054953,0.000000,0.840000,0.840000,1.000000,,"Pilkington","6mm Optifloat Bronze",11384775,"",256,1510862523,0,0.496392,0.485900,0
4113,"OptifloatBronze8mm.NSG","IGDB v35.0",1,0,7.900000,0.394509,0.049875,0.049875,0.403985,0.051041,0.051041,0.000000,0.840000,0.840000,1.000000,,"Pilkington","8mm Optifloat Bronze",10069689,"",256,1510862523,0,0.403985,0.394509,0
4114,"OptifloatBronze10mm.NSG","IGDB v35.0",1,0,10.000000,0.317885,0.047351,0.047351,0.325744,0.048347,0.048347,0.000000,0.840000,0.840000,1.000000,,"Pilkington","10mm Optifloat Bronze",8885675,"",256,1510862522,0,0.325744,0.317885,0
4115,"OptifloatClear3mm.NSG","IGDB v35.0",1,0,2.900000,0.870686,0.077480,0.077480,0.907098,0.082020,0.082020,0.000000,0.840000,0.840000,1.000000,,"Pilkington","3mm Optifloat Clear",15922675,"",256,1510862524,0,0.907098,0.870686,0
4116,"OptifloatClear4mm.NSG","IGDB v35.0",1,0,4.000000,0.853699,0.076187,0.076187,0.903331,0.081704,0.081704,0.000000,0.840000,0.840000,1.000000,,"Pilkington","4mm Optifloat Clear",15922674,"",256,1510862525,0,0.903331,0.853699,0
4117,"OptifloatClear5mm.NSG","IGDB v35.0",1,0,4.850000,0.804376,0.072637,0.072637,0.889964,0.080576,0.080576,0.000000,0.840000,0.840000,1.000000,,"Pilkington","5mm Optifloat Clear",15791088,"",256,1510862525,0,0.889964,0.804376,0
4118,"OptifloatClear6mm.NSG","IGDB v35.0",1,0,5.900000,0.783152,0.071211,0.071211,0.884207,0.080113,0.080113,0.000000,0.840000,0.840000,1.000000,,"Pilkington","6mm Optifloat Clear",15725550,"",256,1510862525,0,0.884207,0.783152,0
4119,"OptifloatClear8mm.NSG","IGDB v35.0",1,0,8.000000,0.748215,0.068924,0.068924,0.874690,0.079331,0.079331,0.000000,0.840000,0.840000,1.000000,,"Pilkington","8mm Optifloat Clear",15659756,"",256,1510862525,0,0.874690,0.748215,0
4120,"OptifloatClear10mm.NSG","IGDB v35.0",1,0,10.000000,0.716178,0.066967,0.066967,0.866054,0.078627,0.078627,0.000000,0.840000,0.840000,1.000000,,"Pilkington","10mm Optifloat Clear",15593962,"",256,1510862524,0,0.866054,0.716178,0
4121,"OptifloatClear12mm.NSG","IGDB v35.0",1,0,11.900000,0.670359,0.064391,0.064391,0.851417,0.077464,0.077464,0.000000,0.840000,0.840000,1.000000,,"Pilkington","12mm Optifloat Clear",15528167,"",256,1510862524,0,0.851417,0.670359,0
4122,"OptifloatClear15mm.NSG","IGDB v35.0",1,0,15.050000,0.610433,0.061297,0.061297,0.831763,0.075924,0.075924,0.000000,0.840000,0.840000,1.000000,,"Pilkington","15mm Optifloat Clear",15396578,"",256,1510862524,0,0.831763,0.610433,0
4123,"OptifloatClear19mm.NSG","IGDB v35.0",1,0,18.950001,0.549396,0.058536,0.058536,0.809147,0.074218,0.074218,0.000000,0.840000,0.840000,1.000000,,"Pilkington","19mm Optifloat Clear",15264988,"",256,1510862524,0,0.809147,0.549396,0
4124,"OptifloatGrey3mm.NSG","IGDB v35.0",1,0,2.850000,0.654951,0.062365,0.062365,0.645416,0.062905,0.062905,0.000000,0.840000,0.840000,1.000000,,"Pilkington","3mm Optifloat Grey",13882066,"",256,1510862526,0,0.645416,0.654951,0
4125,"OptifloatGrey4mm.NSG","IGDB v35.0",1,0,3.900000,0.580166,0.058134,0.058134,0.565743,0.058369,0.058369,0.000000,0.840000,0.840000,1.000000,,"Pilkington","4mm Optifloat Grey",13092551,"",256,1510862526,0,0.565743,0.580166,0
4126,"OptifloatGrey5mm.NSG","IGDB v35.0",1,0,4.900000,0.517234,0.054972,0.054972,0.500077,0.055075,0.055075,0.000000,0.840000,0.840000,1.000000,,"Pilkington","5mm Optifloat Grey",12434364,"",256,1510862526,0,0.500077,0.517234,0
4127,"OptifloatGrey6mm.NSG","IGDB v35.0",1,0,5.900000,0.461466,0.052480,0.052480,0.442090,0.052501,0.052501,0.000000,0.840000,0.840000,1.000000,,"Pilkington","6mm Optifloat Grey",11841970,"",256,1510862526,0,0.442090,0.461466,0
4128,"OptifloatGrey8mm.NSG","IGDB v35.0",1,0,7.900000,0.368113,0.048920,0.048920,0.345693,0.048941,0.048941,0.000000,0.840000,0.840000,1.000000,,"Pilkington","8mm Optifloat Grey",10657439,"",256,1510862527,0,0.345693,0.368113,0
4129,"OptifloatGrey10mm.NSG","IGDB v35.0",1,0,10.000000,0.291163,0.046571,0.046571,0.267183,0.046664,0.046664,0.000000,0.840000,0.840000,1.000000,,"Pilkington","10mm Optifloat Grey",9538702,"",256,1510862525,0,0.267183,0.291163,0
4130,"OptilamOW6.4mm.nsg","IGDB v67.0",1,0,6.010000,0.857572,0.080458,0.080295,0.908066,0.085536,0.085615,0.000000,0.840000,0.840000,0.798000,,"Pilkington","Optilam OW 6.4mm",15922676,"#",256,1586299522,0,0.908066,0.857572,0
4131,"OptilamOW8.8mm.nsg","IGDB v70.0",1,0,8.540000,0.826040,0.075595,0.075252,0.906630,0.082647,0.082564,0.000000,0.840000,0.840000,0.737000,,"Pilkington","Optilam OW 8.8mm",15857139,"#",256,1586299524,0,0.906630,0.826040,0
4132,"OptilamThermS38.8mm.nsg","IGDB v77.0",1,0,8.470000,0.538676,0.312021,0.204730,0.856088,0.049542,0.065732,0.000000,0.050608,0.846018,0.736000,,"Pilkington","Optilam Therm S3 8.8mm",15200236,"#",256,1641409447,0,0.856088,0.538676,0
4133,"OptilamThermS56.4mm.nsg","IGDB v78.0",1,0,6.090000,0.568934,0.306925,0.223482,0.880105,0.046069,0.054825,0.000000,0.054190,0.845631,0.800000,,"Pilkington","Optilam Therm S5 6.4mm",15528687,"#",256,1641409447,0,0.880105,0.568934,0
4134,"OptilamThermS510.8mm.nsg","IGDB v78.0",1,0,10.470000,0.527049,0.312867,0.190441,0.859891,0.044695,0.057462,0.000000,0.055239,0.845498,0.775000,,"Pilkington","Optilam Therm S5 10.8mm",15331563,"#",256,1641409447,0,0.859891,0.527049,0
4135,"Suncool6031ProT6mm.nsg","IGDB v72.0",1,0,5.890000,0.304372,0.490606,0.351965,0.653736,0.137694,0.097949,0.000000,0.029339,0.845701,1.000000,,"Pilkington","Suncool 60/31 Pro T 6mm",13424078,"#",256,1595268546,0,0.653736,0.304372,0
4136,"ActivSuncool4527ProT6mm.nsg","IGDB v70.0",1,0,5.910000,0.255052,0.375451,0.481830,0.496582,0.219073,0.203168,0.000000,0.839956,0.027715,1.000000,,"Pilkington","Activ Suncool 45/27 Pro T 6mm",11910328,"#",256,1586299491,0,0.496582,0.255052,0
4137,"ActivSuncool6134ProT6mm.nsg","IGDB v70.0",1,0,5.850000,0.320314,0.366535,0.546931,0.680150,0.192040,0.173069,0.000000,0.840050,0.021553,1.000000,,"Pilkington","Activ Suncool 61/34 Pro T 6mm",13556178,"#",256,1586299491,0,0.680150,0.320314,0
