Repository: aegis1980/glass-explore

# Glass Explore

(c)2026 Jon Robinson. All Rights Reserved.

Glass Explore is a Dash web app for exploring architectural glazing products from the International Glazing Database (IGDB). It lets you pick glass products, build a simple insulated glass unit, and calculate optical and thermal properties using `pywincalc`.

The app currently focuses on the `Energy` page:

- search and filter IGDB glass products
- plot solar transmittance, visible transmittance, and colour spaces
- build a double-glazing unit with a coated lite, gas gap, and clear/ultraclear lite
- calculate U-value, SHGC or solar factor, visible transmittance, reflectance, and transmitted/reflected colours

File: data/igdb.csv (part 8 of 38)
"ID","Name","Source","SpectralData","AngularFunction","Thickness","Tsol","Rsol1","Rsol2","Tvis","Rvis1","Rvis2","Tir","emis1","emis2","Conductivity","Comment","Manufacturer","ProductName","Color","Certification","Status","Timestamp","Specularity","Tvis2","Tsol2","MaterialID"
4138,"KGlassOW6mm.nsg","IGDB v64.0",1,0,5.960000,0.735838,0.127702,0.121336,0.837205,0.117087,0.112171,0.000000,0.167938,0.841906,1.000000,,"Pilkington","K Glass OW 6mm",15199468,"#",256,1586299444,0,0.837205,0.735838,0
4139,"Kglass3mm.NSG","IGDB v35.0",1,0,2.850000,0.723577,0.119041,0.108927,0.830605,0.117656,0.112201,0.000000,0.173274,0.836966,1.000000,,"Pilkington","3mm K Glass",15068140,"",256,1510862744,0,0.830605,0.723577,0
4140,"Kglass4mm.NSG","IGDB v35.0",1,0,3.850000,0.704384,0.117787,0.105602,0.824782,0.117188,0.111278,0.000000,0.173274,0.836966,1.000000,,"Pilkington","4mm K Glass",15002347,"",256,1510862744,0,0.824782,0.704384,0
4141,"Kglass5mm.NSG","IGDB v35.0",1,0,4.850000,0.685978,0.116655,0.102514,0.818990,0.116742,0.110356,0.000000,0.173274,0.836966,1.000000,,"Pilkington","5mm K Glass",15002346,"",256,1510862744,0,0.818990,0.685978,0
4142,"Kglass6mm.NSG","IGDB v35.0",1,0,5.900000,0.667444,0.115550,0.099499,0.812972,0.116302,0.109402,0.000000,0.173274,0.836966,1.000000,,"Pilkington","6mm K Glass",14936552,"",256,1510862744,0,0.812972,0.667444,0
4143,"Kglass8mm.NSG","IGDB v35.0",1,0,8.000000,0.632626,0.113567,0.094084,0.801087,0.115391,0.107565,0.000000,0.173274,0.836966,1.000000,,"Pilkington","8mm K Glass",14805222,"",256,1510862745,0,0.801087,0.632626,0
4144,"KGlassN3mm.nsg","IGDB v63.0",1,0,2.840000,0.728175,0.123299,0.115303,0.838452,0.118691,0.113076,0.000000,0.162116,0.841906,1.000000,,"Pilkington","K Glass N 3mm",15265004,"#",256,1541470906,0,0.838452,0.728175,0
4145,"KGlassN4mm.nsg","IGDB v63.0",1,0,3.830000,0.712893,0.122134,0.113207,0.835215,0.119764,0.113717,0.000000,0.159440,0.841906,1.000000,,"Pilkington","K Glass N 4mm",15265003,"#",256,1541470907,0,0.835215,0.712893,0
4146,"KGlassN6mm.nsg","IGDB v63.0",1,0,5.850000,0.692209,0.119126,0.107545,0.827043,0.116777,0.111315,0.000000,0.156696,0.841906,1.000000,,"Pilkington","K Glass N 6mm",15133673,"#",256,1541470907,0,0.827043,0.692209,0
4147,"KGlassN8mm.nsg","IGDB v63.0",1,0,7.990000,0.674278,0.115931,0.103906,0.816205,0.118246,0.111311,0.000000,0.159438,0.841906,1.000000,,"Pilkington","K Glass N 8mm",15067879,"#",256,1541470907,0,0.816205,0.674278,0
4148,"OptithermS1Plus4mm.NSG","IGDB v47.0",1,0,3.860000,0.516828,0.397510,0.314832,0.822453,0.124507,0.136777,0.000000,0.024733,0.841906,1.000000,,"Pilkington","Optitherm S1 Plus 4mm",14805993,"#",256,1510862948,0,0.822453,0.516828,0
4149,"OptithermS1Plus6mm.NSG","IGDB v47.0",1,0,5.840000,0.487804,0.403839,0.283809,0.811872,0.121240,0.132312,0.000000,0.032032,0.841906,1.000000,,"Pilkington","Optitherm S1 Plus 6mm",14674661,"#",256,1510862948,0,0.811872,0.487804,0
4150,"Suncool6633ProT6mm.NSG","IGDB v47.0",1,0,5.920000,0.349477,0.532217,0.336120,0.744699,0.134884,0.132148,0.000000,0.024934,0.841906,1.000000,,"Pilkington","Suncool 66/33 Pro T 6mm",14410711,"#",256,1510862949,0,0.744699,0.349477,0
4151,"Suncool6633OWProT12mm.NSG","IGDB v47.0",1,0,12.040000,0.365465,0.533073,0.404146,0.761461,0.123181,0.123885,0.000000,0.024698,0.841906,1.000000,,"Pilkington","Suncool 66/33 OW Pro T 12mm",14476763,"#",256,1510862948,0,0.761461,0.365465,0
4152,"Suncool7040ProT6mm.NSG","IGDB v47.0",1,0,5.920000,0.400172,0.446617,0.291373,0.812390,0.043646,0.056973,0.000000,0.026774,0.841906,1.000000,,"Pilkington","Suncool 70/40 Pro T 6mm",15264737,"#",256,1510862950,0,0.812390,0.400172,0
4153,"Suncool7040ProT12mm.NSG","IGDB v47.0",1,0,12.040000,0.365036,0.432470,0.193650,0.770725,0.041957,0.056273,0.000000,0.030793,0.841906,1.000000,,"Pilkington","Suncool 70/40 Pro T 12mm",14870488,"#",256,1510862950,0,0.770725,0.365036,0
4154,"Suncool7040OWProT12mm.NSG","IGDB v47.0",1,0,12.080000,0.414533,0.445110,0.358405,0.819274,0.047197,0.058566,0.000000,0.033100,0.841906,1.000000,,"Pilkington","Suncool 70/40 OW Pro T 12mm",15330531,"#",256,1510862950,0,0.819274,0.414533,0
4155,"Suncool3016ProT6mm.NSG","IGDB v55.0",1,0,5.870000,0.166363,0.318302,0.351437,0.333281,0.027416,0.251182,0.000000,0.024935,0.841906,1.000000,,"Pilkington","Suncool 30/16 Pro T 6mm",10461328,"#",256,1510863097,0,0.333281,0.166363,0
4156,"Suncool4022ProT6mm.NSG","IGDB v55.0",1,0,5.880000,0.213181,0.440546,0.320555,0.422230,0.175154,0.176409,0.000000,0.023372,0.841906,1.000000,,"Pilkington","Suncool 40/22 Pro T 6mm",11186345,"#",256,1510863097,0,0.422230,0.213181,0
4157,"Suncool5025ProT6mm.NSG","IGDB v55.0",1,0,5.890000,0.264378,0.474418,0.313096,0.522710,0.192522,0.157995,0.000000,0.022981,0.841906,1.000000,,"Pilkington","Suncool 50/25 Pro T 6mm",12370362,"#",256,1510863097,0,0.522710,0.264378,0
4158,"Suncool5025ProT12mm.NSG","IGDB v55.0",1,0,12.070000,0.247536,0.476037,0.241934,0.513692,0.184471,0.139199,0.000000,0.022753,0.841906,1.000000,,"Pilkington","Suncool 50/25 Pro T 12mm",12304566,"#",256,1510863097,0,0.513692,0.247536,0
4159,"Suncool7035ProT6mm.NSG","IGDB v55.0",1,0,5.850000,0.363538,0.504138,0.329223,0.784406,0.090897,0.098553,0.000000,0.021156,0.841906,1.000000,,"Pilkington","Suncool 70/35 Pro T 6mm",14608353,"#",256,1510863097,0,0.784406,0.363538,0
4160,"Pyrodur30-203.nsg","IGDB v59.0",1,0,11.450000,0.665677,0.071784,0.071889,0.876033,0.086522,0.086537,0.000000,0.840000,0.840000,0.562700,,"Pilkington","Pyrodur® 30-203",15594222,"#",256,1538271447,0,0.876033,0.665677,0
4161,"Pyrodur60-20.nsg","IGDB v59.0",1,0,13.280000,0.633621,0.069747,0.069816,0.869458,0.086278,0.086284,0.000000,0.840000,0.840000,0.618000,,"Pilkington","Pyrodur® 60-20",15397356,"#",256,1538271447,0,0.869458,0.633621,0
4162,"Pyrostop45-200.nsg","IGDB v63.0",1,0,19.230000,0.657786,0.075513,0.074692,0.866358,0.090742,0.090357,0.000000,0.840000,0.840000,0.537000,,"Pilkington","Pyrostop® 45-200",15462638,"#",256,1541470916,0,0.866358,0.657786,0
4163,"Pyrostop60-201.nsg","IGDB v63.0",1,0,26.030001,0.655211,0.079673,0.079512,0.861443,0.096366,0.096393,0.000000,0.840000,0.840000,0.569200,,"Pilkington","Pyrostop® 60-201",15397101,"#",256,1541470917,0,0.861443,0.655211,0
4164,"Pyrostop120-202.nsg","IGDB v63.0",1,0,39.430000,0.588019,0.073229,0.072895,0.836176,0.091981,0.091428,0.000000,0.840000,0.840000,0.525900,,"Pilkington","Pyrostop® 120-202",15134185,"#",256,1541470916,0,0.836176,0.588019,0
4200,"planibel clear 3.gvb","IGDB v47.0",1,0,2.850000,0.863045,0.075844,0.075844,0.903374,0.080634,0.080634,0.000000,0.840000,0.840000,1.000000,,"AGC Glass Europe","Planibel Clear 3 mm",15922419,"#",256,1510862510,0,0.903374,0.863045,0
4201,"planibel clear 4.gvb","IGDB v47.0",1,0,3.850000,0.844551,0.074491,0.074491,0.898106,0.080110,0.080110,0.000000,0.840000,0.840000,1.000000,,"AGC Glass Europe","Planibel Clear 4 mm",15856882,"#",256,1510862511,0,0.898106,0.844551,0
4202,"planibel clear 5.gvb","IGDB v47.0",1,0,4.850000,0.826805,0.073180,0.073180,0.892967,0.079789,0.079789,0.000000,0.840000,0.840000,1.000000,,"AGC Glass Europe","Planibel Clear 5 mm",15791089,"#",256,1510862511,0,0.892967,0.826805,0
4203,"planibel clear 6.gvb","IGDB v47.0",1,0,5.850000,0.809470,0.071973,0.071973,0.887867,0.079267,0.079267,0.000000,0.840000,0.840000,1.000000,,"AGC Glass Europe","Planibel Clear 6 mm",15791087,"#",256,1510862511,0,0.887867,0.809470,0
4204,"planibel clear 8.gvb","IGDB v47.0",1,0,7.850000,0.776539,0.069714,0.069714,0.877542,0.078483,0.078483,0.000000,0.840000,0.840000,1.000000,,"AGC Glass Europe","Planibel Clear 8 mm",15659757,"#",256,1510862511,0,0.877542,0.776539,0
4205,"planibel clear 10.gvb","IGDB v47.0",1,0,9.850000,0.745563,0.067772,0.067772,0.867658,0.077650,0.077650,0.000000,0.840000,0.840000,1.000000,,"AGC Glass Europe","Planibel Clear 10 mm",15593963,"#",256,1510862510,0,0.867658,0.745563,0
4206,"clear_12.gvb","IGDB v47.0",1,0,11.750000,0.704678,0.065303,0.065303,0.859844,0.077001,0.077001,0.000000,0.840000,0.840000,1.000000,,"AGC Glass Europe","Planibel Clear 12 mm",15528425,"#",256,1510862462,0,0.859844,0.704678,0
4207,"Sunergy azur 6.gvb","IGDB v82.0",1,0,5.850000,0.323883,0.097870,0.064101,0.569175,0.094296,0.072607,0.000000,0.282090,0.840000,1.000000,,"AGC Glass Europe","Sunergy Azur 6 mm",13487285,"#",256,1641409337,0,0.569175,0.323883,0
4208,"Sunergy azur 8.gvb","IGDB v82.0",1,0,7.850000,0.278044,0.096586,0.058593,0.528051,0.092242,0.068635,0.000000,0.282722,0.840000,1.000000,,"AGC Glass Europe","Sunergy Azur 8 mm",13158314,"#",256,1641409337,0,0.528051,0.278044,0
4209,"Sunergy clear 4.gvb","IGDB v82.0",1,0,3.850000,0.534051,0.105835,0.100346,0.699373,0.101826,0.087017,0.000000,0.282600,0.840000,1.000000,,"AGC Glass Europe","Sunergy Clear 4 mm",14212054,"#",256,1641409337,0,0.699373,0.534051,0
4210,"Sunergy clear 6.gvb","IGDB v82.0",1,0,5.850000,0.520990,0.105213,0.097099,0.693154,0.101422,0.086275,0.000000,0.282514,0.840000,1.000000,,"AGC Glass Europe","Sunergy Clear 6 mm",14146517,"#",256,1641409337,0,0.693154,0.520990,0
4211,"Sunergy clear 8.gvb","IGDB v82.0",1,0,7.850000,0.508443,0.104624,0.094061,0.687021,0.101021,0.085493,0.000000,0.282687,0.840000,1.000000,,"AGC Glass Europe","Sunergy Clear 8 mm",14080723,"#",256,1641409337,0,0.687021,0.508443,0
4212,"Sunergy green 6.gvb","IGDB v82.0",1,0,5.850000,0.282571,0.096881,0.058958,0.567579,0.094208,0.072402,0.000000,0.283161,0.840000,1.000000,,"AGC Glass Europe","Sunergy Green 6 mm",12831925,"#",256,1641409337,0,0.567579,0.282571,0
4213,"Sunergy green 8.gvb","IGDB v82.0",1,0,7.850000,0.237952,0.095725,0.054326,0.526047,0.092134,0.068414,0.000000,0.283047,0.840000,1.000000,,"AGC Glass Europe","Sunergy Green 8 mm",12371882,"#",256,1641409337,0,0.526047,0.237952,0
4214,"stratobel 33.1.gvb","IGDB v47.0",1,0,6.080000,0.773529,0.070170,0.070170,0.888248,0.079259,0.079259,0.000000,0.840000,0.840000,0.816000,,"AGC Glass Europe","Stratobel 33.1",15660015,"#",256,1510863282,0,0.888248,0.773529,0
4215,"stratobel 44.1.gvb","IGDB v47.0",1,0,8.080000,0.742414,0.068083,0.068083,0.878305,0.078574,0.078574,0.000000,0.840000,0.840000,0.854000,,"AGC Glass Europe","Stratobel 44.1",15594221,"#",256,1510863282,0,0.878305,0.742414,0
4216,"stratobel 55.1.gvb","IGDB v47.0",1,0,10.080000,0.712936,0.066272,0.066272,0.868148,0.077647,0.077647,0.000000,0.840000,0.840000,0.879000,,"AGC Glass Europe","Stratobel 55.1",15528427,"#",256,1510863283,0,0.868148,0.712936,0
4217,"stratobel 66.1.gvb","IGDB v47.0",1,0,12.080000,0.685324,0.064569,0.064569,0.858376,0.076822,0.076822,0.000000,0.840000,0.840000,0.897000,,"AGC Glass Europe","Stratobel 66.1",15397097,"#",256,1510863283,0,0.858376,0.685324,0
4218,"bz44_1.gvb","IGDB v47.0",1,0,8.080000,0.421399,0.050202,0.050202,0.417414,0.050847,0.050847,0.000000,0.840000,0.840000,0.851000,,"AGC Glass Europe","Stratobel (2x Planibel Bronze) 44.1",10397884,"#",256,1510863249,0,0.417414,0.421399,0
4219,"grey44_1.gvb","IGDB v47.0",1,0,8.080000,0.372663,0.048418,0.048418,0.348883,0.048343,0.048343,0.000000,0.840000,0.840000,0.851000,,"AGC Glass Europe","Stratobel grey 44.1",10788767,"#",256,1510863249,0,0.348883,0.372663,0
4220,"strlbz44.gvb","IGDB v47.0",1,0,8.080000,0.562431,0.056498,0.056498,0.571128,0.057817,0.057817,0.000000,0.840000,0.840000,0.851000,,"AGC Glass Europe","STRATOBEL COLOR LIGHT BRONZE(5558) 44.1",12633550,"#",256,1510863250,0,0.571128,0.562431,0
4221,"strlbz55.gvb","IGDB v47.0",1,0,10.080000,0.538549,0.055306,0.055306,0.564508,0.057474,0.057474,0.000000,0.840000,0.840000,0.877000,,"AGC Glass Europe","Stratobel Color (PVB Light Bronze 5538) 55.1",12567756,"#",256,1510863250,0,0.564508,0.538549,0
4222,"strlbz66.gvb","IGDB v47.0",1,0,12.080000,0.516066,0.054239,0.054239,0.557980,0.057136,0.057136,0.000000,0.840000,0.840000,0.895000,,"AGC Glass Europe","Stratobel Color (PVB Light Bronze 5538) 66.1",12501963,"#",256,1510863250,0,0.557980,0.516066,0
4223,"strlgr44.gvb","IGDB v47.0",1,0,8.080000,0.480161,0.052715,0.052715,0.414252,0.050643,0.050643,0.000000,0.840000,0.840000,0.851000,,"AGC Glass Europe","STRATOBEL COLOR LIGHT GRAY(6544) 44.1",11840937,"#",256,1510863250,0,0.414252,0.480161,0
4224,"strlgr55.gvb","IGDB v47.0",1,0,10.080000,0.458459,0.051707,0.051707,0.409543,0.050457,0.050457,0.000000,0.840000,0.840000,0.877000,,"AGC Glass Europe","Stratobel Color (PVB Grey 6544) 55.1",11775144,"#",256,1510863250,0,0.409543,0.458459,0
4225,"strlgr66.gvb","IGDB v47.0",1,0,12.080000,0.438034,0.050827,0.050827,0.404866,0.050293,0.050293,0.000000,0.840000,0.840000,0.895000,,"AGC Glass Europe","Stratobel Color (PVB Grey 6544) 66.1",11709350,"#",256,1510863251,0,0.404866,0.438034,0
4226,"sunycl44.gvb","IGDB v47.0",1,0,8.080000,0.483636,0.103604,0.082313,0.666976,0.100726,0.084832,0.000000,0.298000,0.840000,0.851000,,"AGC Glass Europe","Stratobel Sunergy Clear 44.1",13883344,"#",256,1510863251,0,0.666976,0.483636,0
4231,"sycl55p2.gvb","IGDB v47.0",1,0,10.080000,0.465421,0.089382,0.081500,0.679019,0.074889,0.077698,0.000000,0.840000,0.840000,0.865000,,"AGC Glass Europe","Stratobel Sunergy Clear against PVB 55.1",14080464,"#",256,1510863265,0,0.679019,0.465421,0
4232,"sycl66p2.gvb","IGDB v47.0",1,0,12.080000,0.449759,0.086221,0.079667,0.671462,0.074230,0.077117,0.000000,0.840000,0.840000,0.885000,,"AGC Glass Europe","Stratobel Sunergy Clear against PVB 66.1",13949390,"#",256,1510863266,0,0.671462,0.449759,0
4237,"Stopsol Classic Clear 5.gvb","IGDB v81.0",1,0,4.850000,0.518705,0.259860,0.218694,0.391343,0.323124,0.272812,0.000000,0.846692,0.840000,1.000000,,"AGC Glass Europe","Stopsol Classic Clear 5 mm",9938355,"#",256,1641409337,0,0.391343,0.518705,0
4238,"Stopsol Classic Clear 6.gvb","IGDB v81.0",1,0,5.850000,0.510676,0.259420,0.214318,0.389530,0.323057,0.270754,0.000000,0.846692,0.840000,1.000000,,"AGC Glass Europe","Stopsol Classic Clear 6 mm",9872818,"#",256,1641409338,0,0.389530,0.510676,0
4239,"Stopsol Classic Clear 8.gvb","IGDB v81.0",1,0,7.850000,0.495123,0.258617,0.206028,0.385980,0.322930,0.266724,0.000000,0.846692,0.840000,1.000000,,"AGC Glass Europe","Stopsol Classic Clear 8 mm",9872561,"#",256,1641409338,0,0.385980,0.495123,0
4240,"Stopsol Classic Clear 4.gvb","IGDB v81.0",1,0,3.850000,0.526894,0.260305,0.223243,0.393151,0.323198,0.274870,0.000000,0.846692,0.840000,1.000000,,"AGC Glass Europe","Stopsol Classic Clear 4 mm",9938355,"#",256,1641409338,0,0.393151,0.526894,0
4241,"Stopsol Classic bronze 4.gvb","IGDB v81.0",1,0,3.850000,0.382110,0.254248,0.133633,0.269920,0.319461,0.152299,0.000000,0.846692,0.840000,1.000000,,"AGC Glass Europe","Stopsol Classic Bronze 4 mm",8030621,"#",256,1641409338,0,0.269920,0.382110,0
4242,"Stopsol Classic bronze 5.gvb","IGDB v81.0",1,0,4.850000,0.346771,0.253008,0.117234,0.243966,0.318852,0.132310,0.000000,0.846692,0.840000,1.000000,,"AGC Glass Europe","Stopsol Classic Bronze 5 mm",7570327,"#",256,1641409338,0,0.243966,0.346771,0
4243,"Stopsol Classic bronze 6.gvb","IGDB v81.0",1,0,5.850000,0.314947,0.251990,0.103893,0.220597,0.318367,0.116063,0.000000,0.846692,0.840000,1.000000,,"AGC Glass Europe","Stopsol Classic Bronze 6 mm",7109777,"#",256,1641409338,0,0.220597,0.314947,0
4244,"Stopsol Classic Grey 4.gvb","IGDB v81.0",1,0,3.850000,0.347991,0.252909,0.118835,0.240678,0.318776,0.130452,0.000000,0.846692,0.840000,1.000000,,"AGC Glass Europe","Stopsol Classic Grey 4 mm",8094863,"#",256,1641409338,0,0.240678,0.347991,0
4246,"Stopsol Classic Grey 6.gvb","IGDB v81.0",1,0,5.850000,0.273668,0.250664,0.089515,0.185334,0.317678,0.094972,0.000000,0.846692,0.840000,1.000000,,"AGC Glass Europe","Stopsol Classic Grey 6 mm",7239039,"#",256,1641409338,0,0.185334,0.273668,0
4247,"Stopsol Classic Green 8.gvb","IGDB v81.0",1,0,7.850000,0.179699,0.248655,0.088867,0.292675,0.320043,0.174991,0.000000,0.846692,0.840000,1.000000,,"AGC Glass Europe","Stopsol Classic Green 8 mm",8623503,"#",256,1641409339,0,0.292675,0.179699,0
4248,"Stopsol Classic Green 4.gvb","IGDB v81.0",1,0,3.850000,0.298232,0.251133,0.123794,0.342677,0.321500,0.221210,0.000000,0.846692,0.840000,1.000000,,"AGC Glass Europe","Stopsol Classic Green 4 mm",9346722,"#",256,1641409339,0,0.342677,0.298232,0
4249,"Stopsol Classic Green 5.gvb","IGDB v81.0",1,0,4.850000,0.259412,0.250174,0.111532,0.329320,0.321085,0.208192,0.000000,0.846692,0.840000,1.000000,,"AGC Glass Europe","Stopsol Classic Green 5 mm",9149597,"#",256,1641409339,0,0.329320,0.259412,0
4250,"Stopsol Classic Green 6.gvb","IGDB v81.0",1,0,5.850000,0.227670,0.249508,0.102186,0.316552,0.320709,0.196206,0.000000,0.846692,0.840000,1.000000,,"AGC Glass Europe","Stopsol Classic Green 6 mm",8952216,"#",256,1641409339,0,0.316552,0.227670,0
4251,"top10_33.2.gvb","IGDB v55.0",1,0,6.460000,0.412485,0.324539,0.462278,0.761629,0.168948,0.145890,0.000000,0.841155,0.025401,0.696000,,"AGC Glass Europe","Stratobel iplus Top 1.0 33.2",14083548,"#",256,1510863522,0,0.761629,0.412485,0
4252,"top10_44.2.gvb","IGDB v55.0",1,0,8.460000,0.401520,0.297983,0.461844,0.753431,0.166202,0.145346,0.000000,0.841155,0.025401,0.750000,,"AGC Glass Europe","Stratobel iplus Top 1.0 44.2",14017754,"#",256,1510863523,0,0.753431,0.401520,0
4253,"top10_55.2.gvb","IGDB v55.0",1,0,10.460000,0.391056,0.274409,0.461426,0.745351,0.163502,0.144788,0.000000,0.841155,0.025401,0.787000,,"AGC Glass Europe","Stratobel iplus Top 1.0 55.2",13951960,"#",256,1510863523,0,0.745351,0.391056,0
4254,"top10_66.2.gvb","IGDB v55.0",1,0,12.460000,0.381050,0.253458,0.461046,0.737367,0.160888,0.144242,0.000000,0.841155,0.025401,0.815000,,"AGC Glass Europe","Stratobel iplus Top 1.0 66.2",13886166,"#",256,1510863523,0,0.737367,0.381050,0
4255,"top10_88.2.gvb","IGDB v55.0",1,0,16.459999,0.362265,0.218150,0.460321,0.721680,0.155829,0.143209,0.000000,0.841155,0.025401,0.854000,,"AGC Glass Europe","Stratobel iplus Top 1.0 88.2",13689299,"#",256,1510863524,0,0.721680,0.362265,0
4260,"Planibel Azur 6.gvb","IGDB v81.0",1,0,5.850000,0.501543,0.055215,0.055215,0.733975,0.067821,0.067821,0.000000,0.840000,0.840000,1.000000,,"AGC Glass Europe","Planibel Azur 6 mm",15000526,"#",256,1641409339,0,0.733975,0.501543,0
4262,"Planibel Azur 10.gvb","IGDB v81.0",1,0,9.850000,0.361329,0.050181,0.050181,0.631837,0.061495,0.061495,0.000000,0.840000,0.840000,1.000000,,"AGC Glass Europe","Planibel Azur 10 mm",14407605,"#",256,1641409339,0,0.631837,0.361329,0
4263,"Planibel Dark Blue 8.gvb","IGDB v81.0",1,0,7.850000,0.297524,0.047680,0.047680,0.495039,0.054456,0.054456,0.000000,0.840000,0.840000,1.000000,,"AGC Glass Europe","Planibel Dark Blue 8 mm",14009493,"#",256,1641409339,0,0.495039,0.297524,0
4264,"Planibel Dark Blue 6.gvb","IGDB v81.0",1,0,5.850000,0.380064,0.050215,0.050215,0.577366,0.058475,0.058475,0.000000,0.840000,0.840000,1.000000,,"AGC Glass Europe","Planibel Dark Blue 6 mm",14471083,"#",256,1641409339,0,0.577366,0.380064,0
4265,"Planibel Azur 8.gvb","IGDB v81.0",1,0,7.850000,0.422555,0.052225,0.052225,0.680783,0.064399,0.064399,0.000000,0.840000,0.840000,1.000000,,"AGC Glass Europe","Planibel Azur 8 mm",14671297,"#",256,1641409340,0,0.680783,0.422555,0
4266,"Planibel grey 8.gvb","IGDB v81.0",1,0,7.850000,0.352661,0.047740,0.047740,0.330394,0.047712,0.047712,0.000000,0.840000,0.840000,1.000000,,"AGC Glass Europe","Planibel Grey 8 mm",10525595,"#",256,1641409340,0,0.330394,0.352661,0
4267,"planibel gray 6.gvb","IGDB v81.0",1,0,5.850000,0.447566,0.051188,0.051188,0.428196,0.051166,0.051166,0.000000,0.840000,0.840000,1.000000,,"AGC Glass Europe","Planibel Grey 6 mm",11710382,"#",256,1641409340,0,0.428196,0.447566,0
4268,"Planibel bronze 8.gvb","IGDB v81.0",1,0,7.850000,0.421355,0.050305,0.050305,0.414163,0.050669,0.050669,0.000000,0.840000,0.840000,1.000000,,"AGC Glass Europe","Planibel Bronze 8 mm",10332346,"#",256,1641409340,0,0.414163,0.421355,0
4269,"Planibel bronze 6.gvb","IGDB v81.0",1,0,5.850000,0.511584,0.054088,0.054088,0.506543,0.054602,0.054602,0.000000,0.840000,0.840000,1.000000,,"AGC Glass Europe","Planibel Bronze 6 mm",11581896,"#",256,1641409340,0,0.506543,0.511584,0
4271,"Planibel green 10.gvb","IGDB v81.0",1,0,9.850000,0.295540,0.048483,0.048483,0.628840,0.061286,0.061286,0.000000,0.840000,0.840000,1.000000,,"AGC Glass Europe","Planibel Green 10 mm",13293494,"#",256,1641409340,0,0.628840,0.295540,0
4272,"Planibel bronze 3.gvb","IGDB v81.0",1,0,2.900000,0.684265,0.063400,0.063400,0.682948,0.064310,0.064310,0.000000,0.840000,0.840000,1.000000,,"AGC Glass Europe","Planibel Bronze 3 mm",13620958,"#",256,1641409340,0,0.682948,0.684265,0
4273,"Planibel bronze 5.gvb","IGDB v81.0",1,0,4.850000,0.564217,0.056650,0.056650,0.560386,0.057282,0.057282,0.000000,0.840000,0.840000,1.000000,,"AGC Glass Europe","Planibel Bronze 5 mm",12239567,"#",256,1641409341,0,0.560386,0.564217,0
4274,"Planibel bronze 4.gvb","IGDB v81.0",1,0,3.850000,0.622673,0.059771,0.059771,0.620127,0.060534,0.060534,0.000000,0.840000,0.840000,1.000000,,"AGC Glass Europe","Planibel Bronze 4 mm",12963031,"#",256,1641409341,0,0.620127,0.622673,0
4275,"Planibel green 4.gvb","IGDB v81.0",1,0,3.850000,0.535618,0.056873,0.056873,0.790434,0.071748,0.071748,0.000000,0.840000,0.840000,1.000000,,"AGC Glass Europe","Planibel Green 4 mm",14936795,"#",256,1641409341,0,0.790434,0.535618,0
4276,"Planibel grey 3.gvb","IGDB v81.0",1,0,2.900000,0.639919,0.060613,0.060613,0.628508,0.060971,0.060971,0.000000,0.840000,0.840000,1.000000,,"AGC Glass Europe","Planibel Grey 3 mm",13750479,"#",256,1641409341,0,0.628508,0.639919,0
4277,"Planibel grey 12.gvb","IGDB v81.0",1,0,11.750000,0.223488,0.044323,0.044323,0.199670,0.044488,0.044488,0.000000,0.840000,0.840000,1.000000,,"AGC Glass Europe","Planibel Grey 12 mm",8485754,"#",256,1641409341,0,0.199670,0.223488,0
4278,"Planibel grey 5.gvb","IGDB v81.0",1,0,4.850000,0.504812,0.053641,0.053641,0.487587,0.053679,0.053679,0.000000,0.840000,0.840000,1.000000,,"AGC Glass Europe","Planibel Grey 5 mm",12368313,"#",256,1641409341,0,0.487587,0.504812,0
4279,"Planibel grey 4.gvb","IGDB v81.0",1,0,3.850000,0.569853,0.056829,0.056829,0.555331,0.057001,0.057001,0.000000,0.840000,0.840000,1.000000,,"AGC Glass Europe","Planibel Grey 4 mm",13026500,"#",256,1641409341,0,0.555331,0.569853,0
4280,"Planibel green 6.gvb","IGDB v81.0",1,0,5.850000,0.427411,0.052698,0.052698,0.731964,0.067688,0.067688,0.000000,0.840000,0.840000,1.000000,,"AGC Glass Europe","Planibel Green 6 mm",14345166,"#",256,1641409341,0,0.731964,0.427411,0
4281,"Planibel green 5.gvb","IGDB v81.0",1,0,4.850000,0.476554,0.054497,0.054497,0.760582,0.069633,0.069633,0.000000,0.840000,0.840000,1.000000,,"AGC Glass Europe","Planibel Green 5 mm",14608084,"#",256,1641409342,0,0.760582,0.476554,0
4282,"Planibel grey 10.gvb","IGDB v81.0",1,0,9.850000,0.278718,0.045608,0.045608,0.255110,0.045659,0.045659,0.000000,0.840000,0.840000,1.000000,,"AGC Glass Europe","Planibel Grey 10 mm",9407113,"#",256,1641409342,0,0.255110,0.278718,0
4283,"Planibel green 8.gvb","IGDB v81.0",1,0,7.850000,0.351203,0.050181,0.050181,0.678247,0.064225,0.064225,0.000000,0.840000,0.840000,1.000000,,"AGC Glass Europe","Planibel Green 8 mm",13819330,"#",256,1641409342,0,0.678247,0.351203,0
4284,"Planibel bronze 10.gvb","IGDB v81.0",1,0,9.850000,0.347799,0.047729,0.047729,0.338932,0.048047,0.048047,0.000000,0.840000,0.840000,1.000000,,"AGC Glass Europe","Planibel Bronze 10 mm",9214124,"#",256,1641409342,0,0.338932,0.347799,0
4285,"advanced10onclearlite_33.2.gvb","IGDB v55.0",1,0,6.460000,0.473421,0.270970,0.394254,0.827456,0.103223,0.084194,0.000000,0.841155,0.029997,0.696000,,"AGC Glass Europe","Stratobel iplus Advanced 1.0 on Clearlite 33.2",14609639,"#",256,1510863509,0,0.827456,0.473421,0
4286,"advanced10onclearlite_44.2.gvb","IGDB v55.0",1,0,8.460000,0.473421,0.270970,0.394254,0.827456,0.103223,0.084194,0.000000,0.841155,0.029997,0.750000,,"AGC Glass Europe","Stratobel iplus Advanced 1.0 on Clearlite 44.2",14609639,"#",256,1510863510,0,0.827456,0.473421,0
4287,"advanced10onclearlite_55.2.gvb","IGDB v55.0",1,0,10.460000,0.464034,0.254967,0.393788,0.820111,0.102148,0.083627,0.000000,0.841155,0.029997,0.787000,,"AGC Glass Europe","Stratobel iplus Advanced 1.0 on Clearlite 55.2",14544102,"#",256,1510863510,0,0.820111,0.464034,0
4288,"top11onclearlite_33.2.gvb","IGDB v55.0",1,0,6.460000,0.575211,0.216513,0.307695,0.892511,0.056106,0.050841,0.000000,0.841155,0.052620,0.696000,,"AGC Glass Europe","Stratobel iplus Top 1.1 on Clearlite 33.2",15463664,"#",256,1510863524,0,0.892511,0.575211,0
4289,"top11onclearlite_44.2.gvb","IGDB v55.0",1,0,8.460000,0.562693,0.203515,0.307020,0.884602,0.055874,0.050203,0.000000,0.841155,0.052620,0.750000,,"AGC Glass Europe","Stratobel iplus Top 1.1 on Clearlite 44.2",15397871,"#",256,1510863524,0,0.884602,0.562693,0
4290,"top11onclearlite_55.2.gvb","IGDB v55.0",1,0,10.460000,0.550596,0.191583,0.306372,0.876778,0.055648,0.049555,0.000000,0.841155,0.052620,0.787000,,"AGC Glass Europe","Stratobel iplus Top 1.1 on Clearlite 55.2",15332078,"#",256,1510863525,0,0.876778,0.550596,0
4291,"Stopsol Supersilver grey 5.gvb","IGDB v81.0",1,0,4.850000,0.399101,0.242676,0.106460,0.339090,0.338142,0.130097,0.000000,0.841156,0.840000,1.000000,,"AGC Glass Europe","Stopsol Supersilver Grey 5 mm",9870498,"#",256,1641409342,0,0.339090,0.399101,0
4292,"Stopsol Supersilver grey 6.gvb","IGDB v81.0",1,0,5.850000,0.353969,0.241144,0.092657,0.297543,0.336923,0.110131,0.000000,0.841156,0.840000,1.000000,,"AGC Glass Europe","Stopsol Supersilver Grey 6 mm",9343896,"#",256,1641409342,0,0.297543,0.353969,0
4293,"Stopsol Supersilver grey 8.gvb","IGDB v81.0",1,0,7.850000,0.279202,0.238984,0.073489,0.229332,0.335264,0.082926,0.000000,0.841156,0.840000,1.000000,,"AGC Glass Europe","Stopsol Supersilver Grey 8 mm",8356487,"#",256,1641409342,0,0.229332,0.279202,0
4304,"Planibel PrivaBlue 6.gvb","IGDB v81.0",1,0,5.850000,0.181345,0.044497,0.044497,0.344658,0.048593,0.048593,0.000000,0.840000,0.840000,1.000000,,"AGC Glass Europe","Planibel PrivaBlue 6 mm",12233323,"#",256,1641409342,0,0.344658,0.181345,0
4305,"Planibel PrivaBlue 8.gvb","IGDB v81.0",1,0,7.850000,0.121677,0.043296,0.043296,0.250933,0.045929,0.045929,0.000000,0.840000,0.840000,1.000000,,"AGC Glass Europe","Planibel PrivaBlue 8 mm",11113803,"#",256,1641409343,0,0.250933,0.121677,0
4315,"Sunergy Clear 10.gvb","IGDB v82.0",1,0,9.850000,0.496347,0.104081,0.091237,0.680924,0.100654,0.084761,0.000000,0.281450,0.840000,1.000000,,"AGC Glass Europe","Sunergy Clear 10 mm",14014930,"#",256,1641409343,0,0.680924,0.496347,0
4325,"sunergy gray 8.gvb","IGDB v82.0",1,0,7.850000,0.208974,0.093389,0.054854,0.255852,0.082159,0.048696,0.000000,0.282410,0.840000,1.000000,,"AGC Glass Europe","Sunergy Grey 8 mm",9407368,"#",256,1641409343,0,0.255852,0.208974,0
4326,"sunergy gray 6.gvb","IGDB v82.0",1,0,5.850000,0.267485,0.094815,0.061078,0.331626,0.084234,0.052742,0.000000,0.284234,0.840000,1.000000,,"AGC Glass Europe","Sunergy Grey 6 mm",10460313,"#",256,1641409343,0,0.331626,0.267485,0
4327,"ls_4.gvb","IGDB v55.0",1,0,3.850000,0.714899,0.202516,0.182306,0.897981,0.060493,0.062657,0.000000,0.096854,0.840000,1.000000,,"AGC Glass Europe","iplus LS 4 mm",15791347,"#",256,1510863094,0,0.897981,0.714899,0
4328,"ls_6.gvb","IGDB v55.0",1,0,5.850000,0.700193,0.201611,0.173805,0.892154,0.060040,0.062437,0.000000,0.096854,0.840000,1.000000,,"AGC Glass Europe","iplus LS 6 mm",15725554,"#",256,1510863093,0,0.892154,0.700193,0
4329,"stratobel 55.2.gvb","IGDB v47.0",1,0,10.460000,0.699743,0.065670,0.065670,0.867977,0.077626,0.077626,0.000000,0.840000,0.840000,0.791000,,"AGC Glass Europe","Stratophone 55.2",15462891,"#",256,1510863283,0,0.867977,0.699743,0
4330,"stratobel 44.2.gvb","IGDB v47.0",1,0,8.460000,0.728626,0.067483,0.067483,0.878175,0.078572,0.078572,0.000000,0.840000,0.840000,0.754000,,"AGC Glass Europe","Stratobel 44.2",15528685,"#",256,1510863283,0,0.878175,0.728626,0
4331,"stratobel 33.2.gvb","IGDB v47.0",1,0,6.080000,0.759120,0.069543,0.069543,0.888124,0.079258,0.079258,0.000000,0.840000,0.840000,0.702000,,"AGC Glass Europe","Stratobel 33.2",15594479,"#",256,1510863282,0,0.888124,0.759120,0
4334,"stratobel 66.2.gvb","IGDB v47.0",1,0,12.460000,0.672621,0.064029,0.064029,0.858161,0.076806,0.076806,0.000000,0.840000,0.840000,0.818000,,"AGC Glass Europe","Stratobel 66.2",15331561,"#",256,1510863283,0,0.858161,0.672621,0
4335,"ls_44.2.gvb","IGDB v55.0",1,0,8.460000,0.652617,0.136400,0.199408,0.882401,0.062018,0.059247,0.000000,0.841155,0.096854,0.750000,,"AGC Glass Europe","Stratobel iplus LS 44.2",15463152,"#",256,1510863528,0,0.882401,0.652617,0
4336,"clearvision 8.gvb","IGDB v47.0",1,0,7.850000,0.892344,0.078057,0.078057,0.911124,0.081191,0.081191,0.000000,0.840000,0.840000,1.000000,,"AGC Glass Europe","Planibel Clearvision 8 mm",15988212,"#",256,1510862496,0,0.911124,0.892344,0
4337,"clearvision 3.gvb","IGDB v47.0",1,0,2.850000,0.909729,0.079427,0.079427,0.915734,0.081638,0.081638,0.000000,0.840000,0.840000,1.000000,,"AGC Glass Europe","Planibel Clearvision 3 mm",15988469,"#",256,1510862496,0,0.915734,0.909729,0
4338,"clearvision 12.gvb","IGDB v47.0",1,0,11.750000,0.879397,0.077095,0.077095,0.907749,0.080955,0.080955,0.000000,0.840000,0.840000,1.000000,,"AGC Glass Europe","Planibel Clearvision 12 mm",15922676,"#",256,1510862496,0,0.907749,0.879397,0
4339,"clearvision 10.gvb","IGDB v47.0",1,0,9.850000,0.885710,0.077543,0.077543,0.909467,0.080966,0.080966,0.000000,0.840000,0.840000,1.000000,,"AGC Glass Europe","Planibel Clearvision 10 mm",15988212,"#",256,1510862497,0,0.909467,0.885710,0
4340,"clearvision 6.gvb","IGDB v47.0",1,0,5.850000,0.899206,0.078644,0.078644,0.912983,0.081355,0.081355,0.000000,0.840000,0.840000,1.000000,,"AGC Glass Europe","Planibel Clearvision 6 mm",15988213,"#",256,1510862497,0,0.912983,0.899206,0
4341,"clearvision 5.gvb","IGDB v47.0",1,0,4.850000,0.902617,0.078863,0.078863,0.913833,0.081409,0.081409,0.000000,0.840000,0.840000,1.000000,,"AGC Glass Europe","Planibel Clearvision 5 mm",15988213,"#",256,1510862497,0,0.913833,0.902617,0
4342,"clearvision 4.gvb","IGDB v47.0",1,0,3.850000,0.906199,0.079238,0.079238,0.914758,0.081624,0.081624,0.000000,0.840000,0.840000,1.000000,,"AGC Glass Europe","Planibel Clearvision 4 mm",15988213,"#",256,1510862496,0,0.914758,0.906199,0
4343,"Planibel A 6.gvb","IGDB v47.0",1,0,5.850000,0.637409,0.118226,0.106908,0.789162,0.109526,0.099775,0.000000,0.114000,0.840000,1.000000,,"AGC Glass Europe","Planibel A 6 mm",14542565,"#",256,1510862680,0,0.789162,0.637409,0
4348,"Planibel A 4.gvb","IGDB v47.0",1,0,3.850000,0.661853,0.119721,0.111974,0.798010,0.109953,0.101259,0.000000,0.114000,0.840000,1.000000,,"AGC Glass Europe","Planibel A 4 mm",14608359,"#",256,1510862680,0,0.798010,0.661853,0
4350,"iplus 1.1 on Clv_10.gvb","IGDB v71.0",1,0,9.850000,0.616340,0.275514,0.310999,0.906960,0.056551,0.052060,0.000000,0.841156,0.052617,1.000000,,"AGC Glass Europe","iplus 1.1 on Clearvision 10 mm",15791603,"#",256,1586299502,0,0.906960,0.616340,0
4351,"Stopray Vision-50_Clv_6.gvb","IGDB v75.0",1,0,5.850000,0.273423,0.441037,0.482329,0.560488,0.169012,0.173784,0.000000,0.840000,0.027093,1.000000,,"AGC Glass Europe","Stopray Vision-50 on Cleavision 6 mm",12634302,"#",256,1641409343,0,0.560488,0.273423,0
4352,"Stopray Vision-50_Clv_10.gvb","IGDB v75.0",1,0,9.850000,0.271303,0.424698,0.482256,0.558297,0.168025,0.173666,0.000000,0.840000,0.026141,1.000000,,"AGC Glass Europe","Stopray Vision-50 on Clearvision 10mm",12634301,"#",256,1641409343,0,0.558297,0.271303,0
4370,"Planibel Top Nplus T 8.gvb","IGDB v47.0",1,0,7.850000,0.571519,0.283738,0.201841,0.860273,0.060703,0.074492,0.000000,0.040000,0.840000,1.000000,,"AGC Glass Europe","Planibel Top N+T 8 mm",15134701,"#",256,1510862680,0,0.860273,0.571519,0
4373,"Planibel Top Nplus T 6.gvb","IGDB v47.0",1,0,5.850000,0.592038,0.284941,0.221439,0.870398,0.061539,0.075174,0.000000,0.040000,0.840000,1.000000,,"AGC Glass Europe","Planibel Top N+T 6 mm",15266032,"#",256,1510862691,0,0.870398,0.592038,0
4374,"Planibel Top Nplus T 10.gvb","IGDB v47.0",1,0,9.850000,0.552294,0.282817,0.184834,0.850525,0.060014,0.073902,0.000000,0.040000,0.840000,1.000000,,"AGC Glass Europe","Planibel Top N+T 10 mm",15069163,"#",256,1510862690,0,0.850525,0.552294,0
4375,"Planibel Top Nplus T 4.gvb","IGDB v47.0",1,0,3.850000,0.613781,0.285954,0.243738,0.880469,0.062232,0.075761,0.000000,0.040000,0.840000,1.000000,,"AGC Glass Europe","Planibel Top N+T 4 mm",15331826,"#",256,1510862691,0,0.880469,0.613781,0
4376,"planibelg_33.1st.gvb","IGDB v55.0",1,0,6.080000,0.692456,0.095140,0.112714,0.819048,0.099175,0.106515,0.000000,0.841155,0.167730,0.811000,,"AGC Glass Europe","Stratophone Low-e G 33.1",14805484,"#",256,1510863527,0,0.819048,0.692456,0
4377,"planibelg_33.2st.gvb","IGDB v55.0",1,0,6.460000,0.685609,0.091705,0.112454,0.818914,0.099160,0.106504,0.000000,0.841155,0.167730,0.696000,,"AGC Glass Europe","Stratophone Low-e G 33.2",14739948,"#",256,1510863527,0,0.818914,0.685609,0
4378,"planibelg_44.1st.gvb","IGDB v55.0",1,0,8.080000,0.674569,0.092496,0.111553,0.811728,0.098198,0.105953,0.000000,0.841155,0.167730,0.851000,,"AGC Glass Europe","Stratophone Low-e G 44.1",14739947,"#",256,1510863528,0,0.811728,0.674569,0
4379,"planibelg_44.2st.gvb","IGDB v55.0",1,0,8.460000,0.667899,0.089281,0.111299,0.811606,0.098166,0.105944,0.000000,0.841155,0.167730,0.750000,,"AGC Glass Europe","Stratophone Low-e G 44.2",14674410,"#",256,1510863527,0,0.811606,0.667899,0
4380,"planibelg_64.1st.gvb","IGDB v55.0",1,0,10.080000,0.657293,0.090027,0.110453,0.804476,0.097251,0.105411,0.000000,0.841155,0.946699,0.877000,,"AGC Glass Europe","Stratophone Low-e G 64.1",14674153,"#",256,1510863529,0,0.804476,0.657293,0
4381,"planibelg_64.2st.gvb","IGDB v55.0",1,0,10.460000,0.650789,0.087019,0.110218,0.804355,0.097232,0.105404,0.000000,0.841155,0.167730,0.787000,,"AGC Glass Europe","Stratophone Low-e G 64.2",14608617,"#",256,1510863529,0,0.804355,0.650789,0
4387,"itop_33.2.gvb","IGDB v55.0",1,0,6.460000,0.517275,0.198905,0.326784,0.861567,0.070530,0.054639,0.000000,0.841155,0.038209,0.696000,,"AGC Glass Europe","Stratobel iplus I-Top 33.2",15003884,"#",256,1510863518,0,0.861567,0.517275,0
4390,"itop_33.1.gvb","IGDB v55.0",1,0,6.080000,0.521282,0.209678,0.326907,0.861705,0.070547,0.054657,0.000000,0.841155,0.038209,0.811000,,"AGC Glass Europe","Stratobel iplus I-Top 33.1",15069420,"#",256,1510863517,0,0.861705,0.521282,0
4391,"itop_55.2.gvb","IGDB v55.0",1,0,10.460000,0.477579,0.157360,0.324933,0.839948,0.069234,0.052941,0.000000,0.841155,0.038209,0.787000,,"AGC Glass Europe","Stratobel iplus I-Top 55.2",14872295,"#",256,1510863520,0,0.839948,0.477579,0
4392,"itop_66.2.gvb","IGDB v55.0",1,0,12.460000,0.459698,0.141477,0.324137,0.829383,0.068629,0.052128,0.000000,0.841155,0.038209,0.815000,,"AGC Glass Europe","Stratobel iplus I-Top 66.2",14806500,"#",256,1510863520,0,0.829383,0.459698,0
4393,"itop_44.1.gvb","IGDB v55.0",1,0,8.080000,0.500586,0.185771,0.325912,0.850805,0.069891,0.053781,0.000000,0.841155,0.038209,0.851000,,"AGC Glass Europe","Stratobel iplus I-Top 44.1",15003625,"#",256,1510863519,0,0.850805,0.500586,0
4394,"itop_44.2.gvb","IGDB v55.0",1,0,8.460000,0.496714,0.176284,0.325793,0.850681,0.069878,0.053772,0.000000,0.841155,0.038209,0.750000,,"AGC Glass Europe","Stratobel iplus I-Top 44.2",14938089,"#",256,1510863519,0,0.850681,0.496714,0
4395,"planibelg_33.1.gvb","IGDB v55.0",1,0,6.080000,0.692456,0.095140,0.112714,0.819048,0.099175,0.106515,0.000000,0.841155,0.167730,0.811000,,"AGC Glass Europe","Stratobel Low-e G 33.1",14805484,"#",256,1510863521,0,0.819048,0.692456,0
4396,"planibelg_44.1.gvb","IGDB v55.0",1,0,8.080000,0.674569,0.092496,0.111553,0.811728,0.098198,0.105953,0.000000,0.841155,0.167730,0.851000,,"AGC Glass Europe","Stratobel Low-e G 44.1",14739947,"#",256,1510863521,0,0.811728,0.674569,0
4397,"planibelg_64.1.gvb","IGDB v55.0",1,0,10.080000,0.657293,0.090027,0.110453,0.804476,0.097251,0.105411,0.000000,0.841155,0.167730,0.877000,,"AGC Glass Europe","Stratobel Low-e G 64.1",14674153,"#",256,1510863522,0,0.804476,0.657293,0
4398,"planibelg_64.2.gvb","IGDB v55.0",1,0,10.460000,0.650789,0.087019,0.110218,0.804355,0.097232,0.105404,0.000000,0.841155,0.167730,0.787000,,"AGC Glass Europe","Stratobel low-e G 64.2",14608617,"#",256,1510863522,0,0.804355,0.650789,0
4399,"stratophoneTop N+ 55.2.gvb","IGDB v47.0",1,0,10.460000,0.492060,0.179849,0.329840,0.839510,0.073270,0.057118,0.000000,0.840000,0.033000,0.791000,,"AGC Glass Europe","Stratophone Low-e 55.2 Top N+",14872296,"#",256,1510863281,0,0.839510,0.492060,0
4400,"stratophoneTop N+ 33.2.gvb","IGDB v47.0",1,0,6.460000,0.525161,0.217330,0.331511,0.858991,0.074592,0.058854,0.000000,0.840000,0.033000,0.702000,,"AGC Glass Europe","Stratophone Low-e 33.2 Top N+",15003884,"#",256,1510863281,0,0.858991,0.525161,0
4401,"stratophone Top N+ 66.2.gvb","IGDB v47.0",1,0,12.460000,0.476748,0.164560,0.329215,0.829906,0.072454,0.056530,0.000000,0.840000,0.033000,0.818000,,"AGC Glass Europe","Stratophone Low-e 66.2 Top N+",14806502,"#",256,1510863281,0,0.829906,0.476748,0
4403,"Top N+ 6.gvb","IGDB v47.0",1,0,5.850000,0.542020,0.331959,0.252958,0.858492,0.058660,0.074473,0.000000,0.033000,0.840000,1.000000,,"AGC Glass Europe","Planibel Top N+ 6 mm",15200492,"#",256,1510862698,0,0.858492,0.542020,0
4404,"Top N+ 4.gvb","IGDB v47.0",1,0,3.850000,0.560706,0.332970,0.280014,0.868557,0.059517,0.075302,0.000000,0.033000,0.840000,1.000000,,"AGC Glass Europe","Planibel Top N+ 4 mm",15266286,"#",256,1510862698,0,0.868557,0.560706,0
4406,"itop_4.gvb","IGDB v53.0",1,0,3.850000,0.547792,0.327958,0.247901,0.869970,0.055310,0.071061,0.000000,0.052620,0.841155,1.000000,,"AGC Glass Europe","iplus I-Top 4 mm",15266286,"#",256,1510863053,0,0.869970,0.547792,0
4407,"itop_6.gvb","IGDB v53.0",1,0,5.850000,0.521531,0.326726,0.213090,0.857917,0.054349,0.070351,0.000000,0.052620,0.841155,1.000000,,"AGC Glass Europe","iplus I-Top 6 mm",15200491,"#",256,1510863053,0,0.857917,0.521531,0
4408,"sunergydarkblue_6.gvb","IGDB v82.0",1,0,5.850000,0.248204,0.095478,0.056108,0.448044,0.088677,0.061689,0.000000,0.283526,0.840000,1.000000,,"AGC Glass Europe","Sunergy Dark Blue 6 mm",12958357,"#",256,1641409344,0,0.448044,0.248204,0
4409,"sunergydarkblue_8.gvb","IGDB v82.0",1,0,7.850000,0.198581,0.094285,0.051479,0.384327,0.086252,0.056931,0.000000,0.282275,0.840000,1.000000,,"AGC Glass Europe","Sunergy Dark Blue 8 mm",12496770,"#",256,1641409344,0,0.384327,0.198581,0
4410,"stratophone Top N+ 44.2.gvb","IGDB v47.0",1,0,8.460000,0.508133,0.197282,0.330692,0.849206,0.073789,0.058024,0.000000,0.840000,0.033000,0.754000,,"AGC Glass Europe","Stratophone Low-e 44.2 Top N+",14938090,"#",256,1510863281,0,0.849206,0.508133,0
4411,"stratophone Top N+ 44.1.gvb","IGDB v47.0",1,0,8.080000,0.512052,0.207818,0.330797,0.849511,0.073816,0.058028,0.000000,0.840000,0.033000,0.854000,,"AGC Glass Europe","Stratophone Low-e 44.1 Top N+",15003626,"#",256,1510863281,0,0.849511,0.512052,0
4413,"itop_44.1st.gvb","IGDB v55.0",1,0,8.080000,0.500586,0.185771,0.325912,0.850805,0.069891,0.053781,0.000000,0.841155,0.038209,0.851000,,"AGC Glass Europe","Stratophone iplus I-Top 44.1",15003625,"#",256,1510863519,0,0.850805,0.500586,0
4414,"itop_33.2st.gvb","IGDB v55.0",1,0,6.460000,0.517275,0.198905,0.326784,0.861567,0.070530,0.054639,0.000000,0.841155,0.038209,0.696000,,"AGC Glass Europe","Stratophone iplus I-Top 33.2",15003884,"#",256,1510863518,0,0.861567,0.517275,0
4415,"itop_55.2st.gvb","IGDB v55.0",1,0,10.460000,0.477579,0.157360,0.324933,0.839948,0.069234,0.052941,0.000000,0.841155,0.038209,0.787000,,"AGC Glass Europe","Stratophone iplus I-Top 55.2",14872295,"#",256,1510863520,0,0.839948,0.477579,0
4416,"itop_44.2st.gvb","IGDB v55.0",1,0,8.460000,0.496714,0.176284,0.325793,0.850681,0.069878,0.053772,0.000000,0.841155,0.038209,0.750000,,"AGC Glass Europe","Stratophone iplus I-Top 44.2",14938089,"#",256,1510863519,0,0.850681,0.496714,0
4419,"itop_33.1st.gvb","IGDB v55.0",1,0,6.080000,0.521282,0.209678,0.326907,0.861705,0.070547,0.054657,0.000000,0.841155,0.038209,0.811000,,"AGC Glass Europe","Stratophone iplus I-Top 33.1",15069420,"#",256,1510863518,0,0.861705,0.521282,0
4423,"stratophone Top N+ 33.1.gvb","IGDB v47.0",1,0,6.080000,0.529177,0.228997,0.331626,0.859206,0.074600,0.058857,0.000000,0.840000,0.033000,0.816000,,"AGC Glass Europe","Stratophone Low-e 33.1 Top N+",15134956,"#",256,1510863280,0,0.859206,0.529177,0
