Repository: aegis1980/glass-explore

# Glass Explore

(c)2026 Jon Robinson. All Rights Reserved.

Glass Explore is a Dash web app for exploring architectural glazing products from the International Glazing Database (IGDB). It lets you pick glass products, build a simple insulated glass unit, and calculate optical and thermal properties using `pywincalc`.

The app currently focuses on the `Energy` page:

- search and filter IGDB glass products
- plot solar transmittance, visible transmittance, and colour spaces
- build a double-glazing unit with a coated lite, gas gap, and clear/ultraclear lite
- calculate U-value, SHGC or solar factor, visible transmittance, reflectance, and transmitted/reflected colours

File: data/igdb.csv (part 9 of 38)
"ID","Name","Source","SpectralData","AngularFunction","Thickness","Tsol","Rsol1","Rsol2","Tvis","Rvis1","Rvis2","Tir","emis1","emis2","Conductivity","Comment","Manufacturer","ProductName","Color","Certification","Status","Timestamp","Specularity","Tvis2","Tsol2","MaterialID"
4426,"itop_66.2st.gvb","IGDB v55.0",1,0,12.460000,0.459698,0.141477,0.324137,0.829383,0.068629,0.052128,0.000000,0.841155,0.038209,0.815000,,"AGC Glass Europe","Stratophone iplus I-Top 66.2",14806500,"#",256,1510863521,0,0.829383,0.459698,0
4429,"stratobel Top N+ 66.2.gvb","IGDB v47.0",1,0,12.460000,0.476748,0.164560,0.329215,0.829906,0.072454,0.056530,0.000000,0.840000,0.033000,0.818000,,"AGC Glass Europe","Stratobel Low-e 66.2 Top N+",14806502,"#",256,1510863279,0,0.829906,0.476748,0
4430,"stratobel Top N+ 55.2.gvb","IGDB v47.0",1,0,10.460000,0.492060,0.179849,0.329840,0.839510,0.073270,0.057118,0.000000,0.840000,0.033000,0.791000,,"AGC Glass Europe","Stratobel Low-e 55.2 Top N+",14872296,"#",256,1510863279,0,0.839510,0.492060,0
4431,"stratophone 33.2.gvb","IGDB v47.0",1,0,6.080000,0.759120,0.069543,0.069543,0.888124,0.079258,0.079258,0.000000,0.840000,0.840000,0.702000,,"AGC Glass Europe","stratophone 33.2",15594479,"#",256,1510863279,0,0.888124,0.759120,0
4432,"stratophone 33.1.gvb","IGDB v47.0",1,0,6.080000,0.773529,0.070170,0.070170,0.888248,0.079259,0.079259,0.000000,0.840000,0.840000,0.816000,,"AGC Glass Europe","stratophone 33.1",15660015,"#",256,1510863279,0,0.888248,0.773529,0
4433,"stratobel Top N+ 33.2.gvb","IGDB v47.0",1,0,6.460000,0.525161,0.217330,0.331511,0.858991,0.074592,0.058854,0.000000,0.840000,0.033000,0.702000,,"AGC Glass Europe","Stratobel Low-e 33.2 Top N+",15003884,"#",256,1510863278,0,0.858991,0.525161,0
4434,"stratobel Top N+ 33.1.gvb","IGDB v47.0",1,0,6.080000,0.529177,0.228997,0.331626,0.859206,0.074600,0.058857,0.000000,0.840000,0.033000,0.816000,,"AGC Glass Europe","Stratobel Low-e 33.1 Top N+",15134956,"#",256,1510863278,0,0.859206,0.529177,0
4435,"stratobel Top N+ 44.2.gvb","IGDB v47.0",1,0,8.460000,0.508133,0.197282,0.330692,0.849206,0.073789,0.058024,0.000000,0.840000,0.033000,0.754000,,"AGC Glass Europe","Stratobel Low-e 44.2 Top N+",14938090,"#",256,1510863279,0,0.849206,0.508133,0
4436,"stratobel Top N+ 44.1.gvb","IGDB v47.0",1,0,8.080000,0.512052,0.207818,0.330797,0.849511,0.073816,0.058028,0.000000,0.840000,0.033000,0.854000,,"AGC Glass Europe","Stratobel Low-e 44.1 Top N+",15003626,"#",256,1510863278,0,0.849511,0.512052,0
4438,"stratophone 66.2.gvb","IGDB v47.0",1,0,12.460000,0.672621,0.064029,0.064029,0.858161,0.076806,0.076806,0.000000,0.840000,0.840000,0.818000,,"AGC Glass Europe","Stratophone 66.2",15331561,"#",256,1510863280,0,0.858161,0.672621,0
4441,"stratophone 44.2.gvb","IGDB v47.0",1,0,8.460000,0.728626,0.067483,0.067483,0.878175,0.078572,0.078572,0.000000,0.840000,0.840000,0.754000,,"AGC Glass Europe","Stratophone 44.2",15528685,"#",256,1510863280,0,0.878175,0.728626,0
4442,"stratophone 44.1.gvb","IGDB v47.0",1,0,8.080000,0.742414,0.068083,0.068083,0.878305,0.078574,0.078574,0.000000,0.840000,0.840000,0.854000,,"AGC Glass Europe","Stratophone 44.1",15594221,"#",256,1510863279,0,0.878305,0.742414,0
4443,"stratophone 66.1.gvb","IGDB v47.0",1,0,12.080000,0.685324,0.064569,0.064569,0.858376,0.076822,0.076822,0.000000,0.840000,0.840000,0.897000,,"AGC Glass Europe","Stratophone 66.1",15397097,"#",256,1510863280,0,0.858376,0.685324,0
4444,"stratophone 55.1.gvb","IGDB v47.0",1,0,10.080000,0.712936,0.066272,0.066272,0.868148,0.077647,0.077647,0.000000,0.840000,0.840000,0.879000,,"AGC Glass Europe","Stratophone 55.1",15528427,"#",256,1510863280,0,0.868148,0.712936,0
4445,"stopray vision-36T 6 mm.gvb","IGDB v47.0",1,0,5.800000,0.191477,0.619234,0.416766,0.390540,0.313016,0.292741,0.000000,0.027721,0.840000,1.000000,,"AGC Glass Europe","Stopray Vision-36T 6 mm",10922658,"#",256,1510862829,0,0.390540,0.191477,0
4446,"stopray vision-36T 8 mm.gvb","IGDB v47.0",1,0,7.850000,0.186771,0.619131,0.380362,0.385904,0.312862,0.286979,0.000000,0.027721,0.840000,1.000000,,"AGC Glass Europe","Stopray Vision-36T 8 mm",10856865,"#",256,1510862830,0,0.385904,0.186771,0
4447,"advanced10onclearlite_4.gvb","IGDB v45.0",1,0,3.850000,0.516374,0.399537,0.353225,0.848011,0.082830,0.102344,0.000000,0.022028,0.841624,1.000000,,"AGC Glass Europe","iplus Advanced 1.0 on Clearlite 4 mm",14937835,"#",256,1510862905,0,0.848011,0.516374,0
4448,"advanced10onclearlite_6.gvb","IGDB v45.0",1,0,5.850000,0.505720,0.399017,0.331057,0.840473,0.082253,0.101287,0.000000,0.022028,0.841624,1.000000,,"AGC Glass Europe","iplus Advanced 1.0 on Clearlite 6 mm",14872298,"#",256,1510862906,0,0.840473,0.505720,0
4449,"advanced10tonclearlite_4.gvb","IGDB v45.0",1,0,3.850000,0.592766,0.340497,0.298137,0.894089,0.063587,0.072327,0.000000,0.032308,0.841624,1.000000,,"AGC Glass Europe","iplus Advanced 1.0T on Clearlite 4 mm",15594737,"#",256,1510862906,0,0.894089,0.592766,0
4450,"advanced10tonclearlite_6.gvb","IGDB v45.0",1,0,5.850000,0.579690,0.339788,0.279419,0.886179,0.062936,0.071794,0.000000,0.032308,0.841624,1.000000,,"AGC Glass Europe","iplus Advanced 1.0T on Clearlite 6 mm",15528943,"#",256,1510862906,0,0.886179,0.579690,0
4451,"top11onclearlite_4.gvb","IGDB v45.0",1,0,3.850000,0.615058,0.309493,0.267230,0.900181,0.051483,0.056358,0.000000,0.043478,0.840920,1.000000,,"AGC Glass Europe","iplus Top 1.1 on Clearlite 4 mm",15725810,"#",256,1510862931,0,0.900181,0.615058,0
4452,"top11onclearlite_6.gvb","IGDB v45.0",1,0,5.850000,0.601226,0.308710,0.250409,0.892211,0.050825,0.056102,0.000000,0.043478,0.840920,1.000000,,"AGC Glass Europe","iplus Top 1.1 on Clearlite 6 mm",15660017,"#",256,1510862931,0,0.892211,0.601226,0
4453,"top11tonclearlite_4.gvb","IGDB v45.0",1,0,3.850000,0.639056,0.285883,0.247920,0.909012,0.048153,0.053724,0.000000,0.042075,0.840920,1.000000,,"AGC Glass Europe","iplus Top 1.1T on Clearlite 4 mm",15857139,"#",256,1510862932,0,0.909012,0.639056,0
4454,"top11tonclearlite_6.gvb","IGDB v45.0",1,0,5.850000,0.624409,0.285022,0.232617,0.900946,0.047480,0.053545,0.000000,0.042075,0.840920,1.000000,,"AGC Glass Europe","iplus Top 1.1T on Clearlite 6 mm",15725810,"#",256,1510862932,0,0.900946,0.624409,0
4455,"orionbronze_6.gvb","IGDB v53.0",1,0,5.850000,0.216833,0.130974,0.102110,0.220935,0.062877,0.114723,0.000000,0.703326,0.840000,1.000000,,"AGC Glass Europe","Sunlux Orion Bronze 6 mm",7831434,"#",256,1510863054,0,0.220935,0.216833,0
4456,"orionbronze_8.gvb","IGDB v53.0",1,0,7.850000,0.179465,0.130306,0.083477,0.180332,0.062126,0.091059,0.000000,0.703326,0.840000,1.000000,,"AGC Glass Europe","Sunlux Orion Bronze 8 mm",6976128,"#",256,1510863054,0,0.180332,0.179465,0
4457,"oriongreen_6.gvb","IGDB v53.0",1,0,5.850000,0.177335,0.130740,0.098516,0.320751,0.065377,0.192801,0.000000,0.703326,0.840000,1.000000,,"AGC Glass Europe","Sunlux Orion Green 6 mm",9674126,"#",256,1510863055,0,0.320751,0.177335,0
4458,"oriongreen_8.gvb","IGDB v53.0",1,0,7.850000,0.145750,0.130296,0.086026,0.296867,0.064705,0.171823,0.000000,0.703326,0.840000,1.000000,,"AGC Glass Europe","Sunlux Orion Green 8 mm",9279877,"#",256,1510863055,0,0.296867,0.145750,0
4459,"vision40_6.gvb","IGDB v45.0",1,0,5.850000,0.185570,0.538209,0.451546,0.442826,0.089120,0.176969,0.000000,0.020166,0.840709,1.000000,,"AGC Glass Europe","Stopray Vision-40 6 mm",10991017,"#",256,1510862933,0,0.442826,0.185570,0
4460,"vision40_8.gvb","IGDB v45.0",1,0,7.850000,0.183179,0.538150,0.425533,0.439323,0.088996,0.174893,0.000000,0.020166,0.840709,1.000000,,"AGC Glass Europe","Stopray Vision-40 8 mm",10990760,"#",256,1510862933,0,0.439323,0.183179,0
4461,"vision40_10.gvb","IGDB v45.0",1,0,9.850000,0.180848,0.538086,0.401377,0.435879,0.088836,0.172829,0.000000,0.020166,0.840709,1.000000,,"AGC Glass Europe","Stopray Vision-40 10 mm",10925223,"#",256,1510862933,0,0.435879,0.180848,0
4462,"vision40t_6.gvb","IGDB v45.0",1,0,5.850000,0.185570,0.538209,0.451546,0.442826,0.089120,0.176969,0.000000,0.020166,0.840709,1.000000,,"AGC Glass Europe","Stopray Vision-40T 6 mm",10991017,"#",256,1510862934,0,0.442826,0.185570,0
4463,"vision40t_8.gvb","IGDB v45.0",1,0,7.850000,0.183179,0.538150,0.425533,0.439323,0.088996,0.174893,0.000000,0.020166,0.840709,1.000000,,"AGC Glass Europe","Stopray Vision-40T 8 mm",10990760,"#",256,1510862934,0,0.439323,0.183179,0
4464,"vision40t_10.gvb","IGDB v45.0",1,0,9.850000,0.180848,0.538086,0.401377,0.435879,0.088836,0.172829,0.000000,0.020166,0.840709,1.000000,,"AGC Glass Europe","Stopray Vision-40T 10 mm",10925223,"#",256,1510862934,0,0.435879,0.180848,0
4465,"vision51_6.gvb","IGDB v45.0",1,0,5.850000,0.246244,0.489012,0.387392,0.561521,0.074918,0.117023,0.000000,0.025311,0.840920,1.000000,,"AGC Glass Europe","Stopray Vision-51 6 mm",12503484,"#",256,1510862935,0,0.561521,0.246244,0
4466,"vision51_8.gvb","IGDB v45.0",1,0,7.850000,0.243029,0.488900,0.364768,0.557108,0.074698,0.115880,0.000000,0.025311,0.840920,1.000000,,"AGC Glass Europe","Stopray Vision-51 8 mm",12437691,"#",256,1510862935,0,0.557108,0.243029,0
4467,"vision51_10.gvb","IGDB v45.0",1,0,9.850000,0.239852,0.488797,0.343805,0.552743,0.074473,0.114737,0.000000,0.025311,0.840920,1.000000,,"AGC Glass Europe","Stopray Vision-51 10 mm",12437690,"#",256,1510862935,0,0.552743,0.239852,0
4468,"vision51t_6.gvb","IGDB v45.0",1,0,5.850000,0.246244,0.489084,0.387392,0.561521,0.074918,0.117023,0.000000,0.018776,0.840920,1.000000,,"AGC Glass Europe","Stopray Vision-51T 6 mm",12503484,"#",256,1510862936,0,0.561521,0.246244,0
4469,"vision51t_8.gvb","IGDB v45.0",1,0,7.850000,0.243029,0.488972,0.364768,0.557108,0.074698,0.115880,0.000000,0.018776,0.840920,1.000000,,"AGC Glass Europe","Stopray Vision-51T 8 mm",12437691,"#",256,1510862937,0,0.557108,0.243029,0
4470,"vision51t_10.gvb","IGDB v45.0",1,0,9.850000,0.239852,0.488869,0.343805,0.552743,0.074473,0.114737,0.000000,0.018776,0.840920,1.000000,,"AGC Glass Europe","Stopray Vision-51T 10 mm",12437690,"#",256,1510862936,0,0.552743,0.239852,0
4471,"vision61_6.gvb","IGDB v45.0",1,0,5.850000,0.305349,0.474988,0.370216,0.673269,0.064021,0.093725,0.000000,0.025444,0.840920,1.000000,,"AGC Glass Europe","Stopray Vision-61 6 mm",13556175,"#",256,1510862938,0,0.673269,0.305349,0
4472,"vision61_8.gvb","IGDB v45.0",1,0,7.850000,0.301193,0.474809,0.348332,0.667962,0.063687,0.092916,0.000000,0.025444,0.840920,1.000000,,"AGC Glass Europe","Stopray Vision-61 8 mm",13490382,"#",256,1510862938,0,0.667962,0.301193,0
4473,"vision61_10.gvb","IGDB v45.0",1,0,9.850000,0.297152,0.474644,0.328069,0.662715,0.063357,0.092163,0.000000,0.025444,0.840920,1.000000,,"AGC Glass Europe","Stopray Vision-61 10 mm",13424845,"#",256,1510862937,0,0.662715,0.297152,0
4474,"vision61t_6.gvb","IGDB v45.0",1,0,5.850000,0.305348,0.474988,0.370216,0.673269,0.064021,0.093725,0.000000,0.013904,0.840920,1.000000,,"AGC Glass Europe","Stopray Vision-61T 6 mm",13556175,"#",256,1510862939,0,0.673269,0.305348,0
4475,"vision61t_8.gvb","IGDB v45.0",1,0,7.850000,0.301194,0.474809,0.348332,0.667962,0.063687,0.092916,0.000000,0.013904,0.840920,1.000000,,"AGC Glass Europe","Stopray Vision-61T 8 mm",13490382,"#",256,1510862939,0,0.667962,0.301194,0
4476,"vision61t_10.gvb","IGDB v45.0",1,0,9.850000,0.297152,0.474644,0.328069,0.662715,0.063357,0.092163,0.000000,0.013904,0.840920,1.000000,,"AGC Glass Europe","Stopray Vision-61T 10 mm",13424845,"#",256,1510862939,0,0.662715,0.297152,0
4477,"vision72_6.gvb","IGDB v77.0",1,0,5.850000,0.357698,0.494034,0.399027,0.792936,0.077784,0.081414,0.000000,0.030711,0.840921,1.000000,,"AGC Glass Europe","Energy 72/38 6 mm",14608609,"#",256,1641409346,0,0.792936,0.357698,0
4478,"vision72_8.gvb","IGDB v77.0",1,0,7.850000,0.352905,0.493803,0.374874,0.786703,0.077334,0.080829,0.000000,0.030711,0.840921,1.000000,,"AGC Glass Europe","Energy 72/38 8 mm",14543072,"#",256,1641409346,0,0.786703,0.352905,0
4479,"vision72_10.gvb","IGDB v77.0",1,0,9.850000,0.348214,0.493565,0.352558,0.780502,0.076891,0.080256,0.000000,0.030711,0.840921,1.000000,,"AGC Glass Europe","Energy 72/38 10 mm",14477279,"#",256,1641409347,0,0.780502,0.348214,0
4480,"vision72t_6.gvb","IGDB v77.0",1,0,5.850000,0.357698,0.494034,0.399027,0.792936,0.077784,0.081414,0.000000,0.030711,0.840921,1.000000,,"AGC Glass Europe","Energy 72/38T 6 mm",14608609,"#",256,1641409347,0,0.792936,0.357698,0
4481,"vision72t_8.gvb","IGDB v77.0",1,0,7.850000,0.352905,0.493803,0.374874,0.786703,0.077334,0.080829,0.000000,0.030711,0.840921,1.000000,,"AGC Glass Europe","Energy 72/38T 8 mm",14543072,"#",256,1641409347,0,0.786703,0.352905,0
4482,"vision72t_10.gvb","IGDB v77.0",1,0,9.850000,0.348214,0.493565,0.352558,0.780502,0.076891,0.080256,0.000000,0.030711,0.840921,1.000000,,"AGC Glass Europe","Energy 72/38T 10 mm",14477279,"#",256,1641409347,0,0.780502,0.348214,0
4483,"Stopray Vision-52T _6.gvb","IGDB v78.0",1,0,5.850000,0.244989,0.490705,0.403338,0.559462,0.055578,0.137265,0.000000,0.022310,0.841155,1.000000,,"AGC Glass Europe","Stopray Vision-52T 6mm",12437693,"#",256,1641409425,0,0.559462,0.244989,0
4484,"Stopray Vision-52T_8.gvb","IGDB v78.0",1,0,7.850000,0.241469,0.490586,0.378054,0.554513,0.055336,0.135619,0.000000,0.022381,0.841155,1.000000,,"AGC Glass Europe","Stopray Vision-52T 8mm",12372156,"#",256,1641409419,0,0.554513,0.241469,0
4485,"Stopray Vision-52T_10.gvb","IGDB v78.0",1,0,9.850000,0.238046,0.490467,0.354791,0.549615,0.055088,0.134016,0.000000,0.022345,0.841155,1.000000,,"AGC Glass Europe","Stopray Vision-52T 10mm",12306363,"#",256,1641409425,0,0.549615,0.238046,0
4489,"orion_6.gvb","IGDB v48.0",1,0,5.850000,0.345905,0.134277,0.195554,0.391894,0.067658,0.265134,0.000000,0.711148,0.841093,1.000000,,"AGC Glass Europe","Sunlux Orion 6 mm",10791334,"#",256,1510862974,0,0.391894,0.345905,0
4490,"orion_8.gvb","IGDB v48.0",1,0,7.850000,0.334001,0.133946,0.186385,0.387770,0.067521,0.260572,0.000000,0.711148,0.841093,1.000000,,"AGC Glass Europe","Sunlux Orion 8 mm",10725541,"#",256,1510862973,0,0.387770,0.334001,0
4491,"vision60_5.gvb","IGDB v66.0",1,0,4.850000,0.326224,0.437371,0.342155,0.672259,0.122526,0.116615,0.000000,0.027710,0.841155,1.000000,,"AGC Glass Europe","Stopray Vision-60 5 mm",13686993,"#",256,1586299459,0,0.672259,0.326224,0
4492,"clearlite_4.gvb","IGDB v49.0",1,0,3.850000,0.870794,0.076366,0.076366,0.902544,0.080462,0.080462,0.000000,0.840000,0.840000,1.000000,,"AGC Glass Europe","Planibel Clearlite 4 mm",15856883,"#",256,1510862579,0,0.902544,0.870794,0
4493,"clearlite_6.gvb","IGDB v49.0",1,0,5.850000,0.847194,0.074603,0.074603,0.894503,0.079800,0.079800,0.000000,0.840000,0.840000,1.000000,,"AGC Glass Europe","Planibel Clearlite 6 mm",15791089,"#",256,1510862580,0,0.894503,0.847194,0
4494,"clearlite_8.gvb","IGDB v49.0",1,0,7.850000,0.824569,0.072963,0.072963,0.886587,0.079140,0.079140,0.000000,0.840000,0.840000,1.000000,,"AGC Glass Europe","Planibel Clearlite 8 mm",15725552,"#",256,1510862580,0,0.886587,0.824569,0
4495,"clearlite_10.gvb","IGDB v49.0",1,0,9.850000,0.802845,0.071437,0.071437,0.878713,0.078499,0.078499,0.000000,0.840000,0.840000,1.000000,,"AGC Glass Europe","Planibel Clearlite 10 mm",15659758,"#",256,1510862579,0,0.878713,0.802845,0
4496,"clearlite_12.gvb","IGDB v49.0",1,0,11.750000,0.782939,0.070078,0.070078,0.871304,0.077915,0.077915,0.000000,0.840000,0.840000,1.000000,,"AGC Glass Europe","Planibel Clearlite 12 mm",15593965,"#",256,1510862579,0,0.871304,0.782939,0
4499,"vision60onclearvision_10.gvb","IGDB v64.0",1,0,9.860000,0.338370,0.435115,0.405939,0.684576,0.123295,0.119352,0.000000,0.027150,0.840000,1.000000,,"AGC Glass Europe","Stopray Vision-60 on Clearvision 10 mm",13818324,"#",256,1586299432,0,0.684576,0.338370,0
4500,"clearlite_33.1.gvb","IGDB v53.0",1,0,6.080000,0.808786,0.072627,0.072627,0.894966,0.079847,0.079847,0.000000,0.841155,0.841155,0.811000,,"AGC Glass Europe","Stratobel Clearlite 33.1",15725809,"#",256,1510863511,0,0.894966,0.808786,0
4501,"clearlite_33.2.gvb","IGDB v53.0",1,0,6.460000,0.793804,0.071879,0.071879,0.894816,0.079829,0.079829,0.000000,0.841155,0.841155,0.696000,,"AGC Glass Europe","Stratobel Clearlite 33.2",15660273,"#",256,1510863511,0,0.894816,0.793804,0
4502,"clearlite_44.1.gvb","IGDB v53.0",1,0,8.080000,0.787683,0.071120,0.071120,0.887022,0.079202,0.079202,0.000000,0.841155,0.841155,0.851000,,"AGC Glass Europe","Stratobel Clearlite 44.1",15660016,"#",256,1510863512,0,0.887022,0.787683,0
4503,"clearlite_44.2.gvb","IGDB v53.0",1,0,8.460000,0.773145,0.070411,0.070411,0.886875,0.079192,0.079192,0.000000,0.841155,0.841155,0.750000,,"AGC Glass Europe","Stratobel Clearlite 44.2",15594480,"#",256,1510863512,0,0.886875,0.773145,0
4504,"clearlite_55.1.gvb","IGDB v53.0",1,0,10.080000,0.767281,0.069699,0.069699,0.879151,0.078541,0.078541,0.000000,0.841155,0.841155,0.877000,,"AGC Glass Europe","Stratobel Clearlite 55.1",15594222,"#",256,1510863512,0,0.879151,0.767281,0
4505,"clearlite_66.1.gvb","IGDB v53.0",1,0,12.080000,0.747610,0.068366,0.068366,0.871339,0.077905,0.077905,0.000000,0.841155,0.841155,0.895000,,"AGC Glass Europe","Stratobel Clearlite 66.1",15462893,"#",256,1510863513,0,0.871339,0.747610,0
4506,"clearlite_66.2.gvb","IGDB v53.0",1,0,12.460000,0.733920,0.067738,0.067738,0.871206,0.077897,0.077897,0.000000,0.841155,0.841155,0.815000,,"AGC Glass Europe","Stratobel Clearlite 66.2",15397357,"#",256,1510863513,0,0.871206,0.733920,0
4507,"clearlite_88.1.gvb","IGDB v53.0",1,0,16.080000,0.710252,0.065961,0.065961,0.855958,0.076689,0.076689,0.000000,0.841155,0.841155,0.919000,,"AGC Glass Europe","Stratobel Clearlite 88.1",15331562,"#",256,1510863513,0,0.855958,0.710252,0
4508,"clearlite_88.2.gvb","IGDB v49.0",1,0,16.459999,0.697342,0.065403,0.065403,0.855814,0.076678,0.076678,0.000000,0.841093,0.841093,0.854000,,"AGC Glass Europe","Stratobel Clearlite 88.2",15266026,"#",256,1510863495,0,0.855814,0.697342,0
4509,"clearlite_55.2.gvb","IGDB v49.0",1,0,10.460000,0.753184,0.069031,0.069031,0.879005,0.078533,0.078533,0.000000,0.841093,0.841093,0.787000,,"AGC Glass Europe","Stratobel Clearlite 55.2",15463150,"#",256,1510863495,0,0.879005,0.753184,0
4520,"lamismart24_44.1.gvb","IGDB v49.0",1,0,8.080000,0.129286,0.391440,0.307697,0.237472,0.352492,0.276782,0.000000,0.841093,0.841093,0.851000,,"AGC Glass Europe","Stratobel Stopray LamiSmart 24 44.1",8292226,"#",256,1510863495,0,0.237472,0.129286,0
4537,"energynonclearlite_5.gvb","IGDB v55.0",1,0,4.850000,0.388350,0.470787,0.383447,0.805427,0.067395,0.066127,0.000000,0.032776,0.841155,1.000000,,"AGC Glass Europe","iplus Energy N on Clearlite 5 mm",14674405,"#",256,1510863093,0,0.805427,0.388350,0
4538,"energyntonclearlite_5.gvb","IGDB v55.0",1,0,4.850000,0.399774,0.462306,0.394799,0.807840,0.073539,0.070124,0.000000,0.037599,0.841155,1.000000,,"AGC Glass Europe","iplus Energy NT on Clearlite 5 mm",14739944,"#",256,1510863092,0,0.807840,0.399774,0
4539,"darkgrey_6.gvb","IGDB v81.0",1,0,5.850000,0.093504,0.042334,0.042334,0.086687,0.043008,0.043008,0.000000,0.840000,0.840000,1.000000,,"AGC Glass Europe","Planibel Dark Grey  6 mm",5329746,"#",256,1641409347,0,0.086687,0.093504,0
4540,"darkgrey_8.gvb","IGDB v81.0",1,0,7.850000,0.045898,0.041956,0.041956,0.039070,0.042719,0.042719,0.000000,0.840000,0.840000,1.000000,,"AGC Glass Europe","Planibel Dark Grey 8 mm",3487798,"#",256,1641409348,0,0.039070,0.045898,0
4541,"energylight_4.gvb","IGDB v77.0",1,0,3.850000,0.415501,0.476958,0.425993,0.711754,0.197863,0.223218,0.000000,0.028595,0.840000,1.000000,,"AGC Glass Europe","Energy 65/42S 4 mm",13622492,"#",256,1641409348,0,0.711754,0.415501,0
4542,"energylight_6.gvb","IGDB v77.0",1,0,5.850000,0.407228,0.476619,0.400870,0.705350,0.197459,0.220057,0.000000,0.028595,0.840000,1.000000,,"AGC Glass Europe","Energy 65/42S 6 mm",13556698,"#",256,1641409348,0,0.705350,0.407228,0
4543,"energynonclearlite_4.gvb","IGDB v53.0",1,0,3.850000,0.391423,0.470949,0.397255,0.808996,0.067657,0.066328,0.000000,0.032776,0.840000,1.000000,,"AGC Glass Europe","iplus Energy N on Clearlite 4 mm",14740197,"#",256,1510863050,0,0.808996,0.391423,0
4544,"energynonclearlite_6.gvb","IGDB v55.0",1,0,5.850000,0.391423,0.470949,0.397255,0.808996,0.067657,0.066328,0.000000,0.032776,0.840000,1.000000,,"AGC Glass Europe","iplus Energy N on Clearlite 6 mm",14740197,"#",256,1510863050,0,0.808996,0.391423,0
4545,"energynonclearlite_8.gvb","IGDB v55.0",1,0,7.850000,0.391423,0.470949,0.397255,0.808996,0.067657,0.066328,0.000000,0.032776,0.840000,1.000000,,"AGC Glass Europe","iplus Energy N on Clearlite 8 mm",14740197,"#",256,1510863051,0,0.808996,0.391423,0
4546,"energynonclearlite_10.gvb","IGDB v55.0",1,0,9.850000,0.391423,0.470949,0.397255,0.808996,0.067657,0.066328,0.000000,0.032776,0.840000,1.000000,,"AGC Glass Europe","iplus Energy N on Clearlite 10 mm",14740197,"#",256,1510863050,0,0.808996,0.391423,0
4547,"energyntonclearlite_4.gvb","IGDB v53.0",1,0,3.850000,0.402967,0.462481,0.409191,0.811465,0.073830,0.070363,0.000000,0.037599,0.840000,1.000000,,"AGC Glass Europe","iplus Energy NT on Clearlite 4 mm",14739945,"#",256,1510863051,0,0.811465,0.402967,0
4548,"energyntonclearlite_6.gvb","IGDB v53.0",1,0,5.850000,0.396634,0.462137,0.381031,0.804252,0.073284,0.069909,0.000000,0.037599,0.840000,1.000000,,"AGC Glass Europe","iplus Energy NT on Clearlite 6 mm",14674152,"#",256,1510863051,0,0.804252,0.396634,0
4549,"energyntonclearlite_8.gvb","IGDB v53.0",1,0,7.850000,0.390469,0.461811,0.355250,0.797113,0.072751,0.069448,0.000000,0.037599,0.840000,1.000000,,"AGC Glass Europe","iplus Energy NT on Clearlite 8 mm",14608614,"#",256,1510863052,0,0.797113,0.390469,0
4550,"energyntonclearlite_10.gvb","IGDB v53.0",1,0,9.850000,0.384460,0.461481,0.331613,0.790030,0.072225,0.069002,0.000000,0.037599,0.840000,1.000000,,"AGC Glass Europe","iplus Energy NT on Clearlite 10 mm",14542821,"#",256,1510863051,0,0.790030,0.384460,0
4551,"planibelas_8.gvb","IGDB v55.0",1,0,7.850000,0.702079,0.199531,0.192443,0.901844,0.049366,0.057140,0.000000,0.065682,0.841155,1.000000,,"AGC Glass Europe","Planibel AS 8 mm",15594741,"#",256,1510863092,0,0.901844,0.702079,0
4552,"planibelas_10.gvb","IGDB v55.0",1,0,9.850000,0.693668,0.199005,0.186662,0.898610,0.049102,0.057049,0.000000,0.065682,0.841155,1.000000,,"AGC Glass Europe","Planibel AS 10 mm",15528948,"#",256,1510863092,0,0.898610,0.693668,0
4553,"top10_4.gvb","IGDB v53.0",1,0,3.850000,0.438537,0.463138,0.408919,0.770613,0.146522,0.172039,0.000000,0.029997,0.841155,1.000000,,"AGC Glass Europe","iplus Top 1.0 4 mm",14345950,"#",256,1510863066,0,0.770613,0.438537,0
4554,"top10_6.gvb","IGDB v53.0",1,0,5.850000,0.427714,0.462688,0.377872,0.762861,0.145965,0.169409,0.000000,0.029997,0.841155,1.000000,,"AGC Glass Europe","iplus Top 1.0 6 mm",14280156,"#",256,1510863067,0,0.762861,0.427714,0
4555,"top11onclearlite_5.gvb","IGDB v53.0",1,0,4.850000,0.608075,0.309097,0.258628,0.896186,0.051151,0.056222,0.000000,0.052620,0.841155,1.000000,,"AGC Glass Europe","iplus Top 1.1 on Clearlite 5 mm",15660273,"#",256,1510863067,0,0.896186,0.608075,0
4556,"top11tonclearlite_5.gvb","IGDB v53.0",1,0,4.850000,0.631669,0.285442,0.240099,0.904961,0.047812,0.053633,0.000000,0.038209,0.841155,1.000000,,"AGC Glass Europe","iplus Top 1.1T on Clearlite 5 mm",15791602,"#",256,1510863067,0,0.904961,0.631669,0
4557,"top11tonclearlite_8.gvb","IGDB v53.0",1,0,7.850000,0.610294,0.284239,0.218574,0.892978,0.046810,0.053352,0.000000,0.038209,0.840000,1.000000,,"AGC Glass Europe","iplus Top 1.1T on Clearlite 8 mm",15660272,"#",256,1510863068,0,0.892978,0.610294,0
4558,"top11tonclearlite_10.gvb","IGDB v53.0",1,0,9.850000,0.596691,0.283501,0.205655,0.885076,0.046173,0.053167,0.000000,0.038209,0.840000,1.000000,,"AGC Glass Europe","iplus Top 1.1T on Clearlite 10 mm",15594479,"#",256,1510863067,0,0.885076,0.596691,0
4559,"lacobeltanthracitegrey_6.gvb","IGDB v53.0",1,0,5.850000,0.000355,0.093365,0.068194,0.000000,0.092790,0.074151,0.000000,0.843041,0.840000,1.000000,,"AGC Glass Europe","Lacobel T Anthracite Grey 6 mm",0,"#",256,1510863053,0,0.000000,0.000355,0
4560,"lacobeltcoolwhite_6.gvb","IGDB v53.0",1,0,5.850000,0.012531,0.179950,0.451630,0.000368,0.183368,0.522627,0.000000,0.842560,0.840000,1.000000,,"AGC Glass Europe","Lacobel T Cool White 6",257,"#",256,1510863053,0,0.000368,0.012531,0
4561,"lacobeltdeepblack_6.gvb","IGDB v53.0",1,0,5.850000,0.000034,0.078270,0.051506,0.000116,0.072774,0.048896,0.000000,0.842863,0.840000,1.000000,,"AGC Glass Europe","Lacobel T Deep Black 6 mm",0,"#",256,1510863054,0,0.000116,0.000034,0
4562,"lacobeltzengrey_6.gvb","IGDB v53.0",1,0,5.850000,0.006264,0.155650,0.119855,0.000156,0.159053,0.136229,0.000000,0.842887,0.840000,1.000000,,"AGC Glass Europe","Lacobel T Zen Grey 6 mm",256,"#",256,1510863054,0,0.000156,0.006264,0
4563,"planibelas_4.gvb","IGDB v53.0",1,0,3.850000,0.719425,0.200624,0.204915,0.908346,0.049920,0.057328,0.000000,0.065682,0.841155,1.000000,,"AGC Glass Europe","Planibel AS 4 mm",15660278,"#",256,1510863055,0,0.908346,0.719425,0
4564,"planibelas_5.gvb","IGDB v53.0",1,0,4.850000,0.715030,0.200347,0.201688,0.906730,0.049780,0.057293,0.000000,0.065682,0.841155,1.000000,,"AGC Glass Europe","Planibel AS 5 mm",15594742,"#",256,1510863056,0,0.906730,0.715030,0
4565,"planibelas_6.gvb","IGDB v53.0",1,0,5.850000,0.710645,0.200064,0.198514,0.905101,0.049628,0.057239,0.000000,0.065682,0.841155,1.000000,,"AGC Glass Europe","Planibel AS 6 mm",15594741,"#",256,1510863056,0,0.905101,0.710645,0
4566,"planibelg_4.gvb","IGDB v53.0",1,0,3.850000,0.733667,0.114797,0.107774,0.826039,0.107043,0.100099,0.000000,0.167730,0.840000,1.000000,,"AGC Glass Europe","Planibel G 4 mm",14936814,"#",256,1510863056,0,0.826039,0.733667,0
4567,"planibelg_6.gvb","IGDB v53.0",1,0,5.850000,0.714061,0.113501,0.104213,0.818647,0.106457,0.099117,0.000000,0.167730,0.840000,1.000000,,"AGC Glass Europe","Planibel G 6 mm",14871020,"#",256,1510863057,0,0.818647,0.714061,0
4568,"planibelgfast_4.gvb","IGDB v53.0",1,0,3.850000,0.733576,0.116768,0.108770,0.827880,0.108437,0.099839,0.000000,0.175234,0.840000,1.000000,,"AGC Glass Europe","Planibel G fasT 4 mm",15002349,"#",256,1510863057,0,0.827880,0.733576,0
4569,"planibelgfast_6.gvb","IGDB v53.0",1,0,5.850000,0.714017,0.115453,0.105062,0.820501,0.107865,0.098840,0.000000,0.175234,0.840000,1.000000,,"AGC Glass Europe","Planibel G fasT 6 mm",14936812,"#",256,1510863057,0,0.820501,0.714017,0
4570,"lineaazzurra_8.gvb","IGDB v53.0",1,0,7.850000,0.735844,0.067164,0.067164,0.869059,0.077738,0.077738,0.000000,0.840000,0.840000,1.000000,,"AGC Glass Europe","Planibel Linea Azzurra 8 mm",15659755,"#",256,1510862583,0,0.869059,0.735844,0
4571,"lineaazzurra_10.gvb","IGDB v53.0",1,0,9.850000,0.698140,0.064937,0.064937,0.857053,0.076780,0.076780,0.000000,0.840000,0.840000,1.000000,,"AGC Glass Europe","Planibel Linea Azzurra 10 mm",15593704,"#",256,1510862582,0,0.857053,0.698140,0
4572,"lineaazzurra_12.gvb","IGDB v53.0",1,0,11.750000,0.664992,0.063122,0.063122,0.845807,0.075924,0.075924,0.000000,0.840000,0.840000,1.000000,,"AGC Glass Europe","Planibel Linea Azzurra 12 mm",15527909,"#",256,1510862583,0,0.845807,0.664992,0
4573,"indigo48t_6.gvb","IGDB v55.0",1,0,5.850000,0.230450,0.454315,0.080425,0.518697,0.055970,0.054975,0.000000,0.037599,0.840000,1.000000,,"AGC Glass Europe","Stopray Indigo 48T 6 mm",13485732,"#",256,1510863052,0,0.518697,0.230450,0
4574,"indigo48t_8.gvb","IGDB v55.0",1,0,7.850000,0.192759,0.453023,0.062637,0.444580,0.052728,0.051984,0.000000,0.037599,0.840000,1.000000,,"AGC Glass Europe","Stopray Indigo 48T 8 mm",12958352,"#",256,1510863052,0,0.444580,0.192759,0
4575,"smart3020_6.gvb","IGDB v53.0",1,0,5.850000,0.182347,0.335402,0.308381,0.326852,0.088927,0.275535,0.000000,0.057618,0.841155,1.000000,,"AGC Glass Europe","Stopray Smart 30/20 6 mm",9346454,"#",256,1510863061,0,0.326852,0.182347,0
4576,"smart3020_8.gvb","IGDB v53.0",1,0,7.850000,0.174269,0.335279,0.275879,0.322290,0.088792,0.269322,0.000000,0.057618,0.841155,1.000000,,"AGC Glass Europe","Stopray Smart 30/20 8 mm",9280660,"#",256,1510863062,0,0.322290,0.174269,0
4577,"smart3020_10.gvb","IGDB v53.0",1,0,9.850000,0.166862,0.335171,0.248999,0.317780,0.088664,0.263296,0.000000,0.058456,0.841155,1.000000,,"AGC Glass Europe","Stopray Smart 30/20 10 mm",9280402,"#",256,1510863061,0,0.317780,0.166862,0
4578,"smart5133_6.gvb","IGDB v53.0",1,0,5.850000,0.306888,0.406509,0.316451,0.557983,0.115047,0.228041,0.000000,0.051783,0.841155,1.000000,,"AGC Glass Europe","Stopray Smart 51/33 6 mm",12502974,"#",256,1510863062,0,0.557983,0.306888,0
4579,"smart5133_8.gvb","IGDB v53.0",1,0,7.850000,0.294143,0.406156,0.278985,0.550220,0.114646,0.223010,0.000000,0.051783,0.841155,1.000000,,"AGC Glass Europe","Stopray Smart 51/33 8 mm",12437436,"#",256,1510863062,0,0.550220,0.294143,0
4580,"smart5133_10.gvb","IGDB v53.0",1,0,9.850000,0.282438,0.405851,0.248268,0.542606,0.114289,0.218152,0.000000,0.051783,0.841155,1.000000,,"AGC Glass Europe","Stopray Smart 51/33 10 mm",12371642,"#",256,1510863062,0,0.542606,0.282438,0
4581,"vision50t_6.gvb","IGDB v75.0",1,0,5.850000,0.276366,0.500375,0.346813,0.545233,0.163109,0.148857,0.000000,0.028340,0.840000,1.000000,,"AGC Glass Europe","Stopray Vision-50T 6 mm",12633280,"#",256,1641409349,0,0.545233,0.276366,0
4582,"vision50t_8.gvb","IGDB v75.0",1,0,7.850000,0.269953,0.500147,0.314250,0.538960,0.162814,0.146535,0.000000,0.028340,0.840000,1.000000,,"AGC Glass Europe","Stopray Vision-50T 8 mm",12567486,"#",256,1641409349,0,0.538960,0.269953,0
4583,"vision50t_10.gvb","IGDB v75.0",1,0,9.850000,0.263795,0.499921,0.285812,0.532765,0.162494,0.144268,0.000000,0.028340,0.840000,1.000000,,"AGC Glass Europe","Stopray Vision-50T 10 mm",12501949,"#",256,1641409349,0,0.532765,0.263795,0
4584,"vision60t_6.gvb","IGDB v53.0",1,0,5.850000,0.352827,0.462717,0.313332,0.657876,0.147013,0.110147,0.000000,0.024836,0.840000,1.000000,,"AGC Glass Europe","Stopray Vision-60T 6 mm",13686227,"#",256,1510863069,0,0.657876,0.352827,0
4585,"vision60t_8.gvb","IGDB v53.0",1,0,7.850000,0.343881,0.462361,0.282914,0.650302,0.146592,0.108701,0.000000,0.024836,0.840000,1.000000,,"AGC Glass Europe","Stopray Vision-60T 8 mm",13620433,"#",256,1510863070,0,0.650302,0.343881,0
4586,"vision60t_10.gvb","IGDB v53.0",1,0,9.850000,0.335327,0.461990,0.256426,0.642838,0.146132,0.107318,0.000000,0.024836,0.840000,1.000000,,"AGC Glass Europe","Stopray Vision-60T 10 mm",13489104,"#",256,1510863069,0,0.642838,0.335327,0
4587,"classicdarkblue_6.gvb","IGDB v81.0",1,0,5.850000,0.203946,0.248952,0.087379,0.247800,0.318913,0.139321,0.000000,0.846692,0.840000,1.000000,,"AGC Glass Europe","Stopsol Classic Dark Blue 6 mm",9079678,"#",256,1641409349,0,0.247800,0.203946,0
4588,"silverlightprivablue_6.gvb","IGDB v81.0",1,0,5.850000,0.148128,0.171407,0.060392,0.274551,0.243416,0.078713,0.000000,0.841156,0.840000,1.000000,,"AGC Glass Europe","6 mm Stopsol SilverLight PrivaBlue",10459494,"#",256,1641409349,0,0.274551,0.148128,0
4589,"silverlightprivablue_8.gvb","IGDB v81.0",1,0,7.850000,0.096926,0.170650,0.052732,0.199264,0.241738,0.062806,0.000000,0.841156,0.840000,1.000000,,"AGC Glass Europe","8 mm Stopsol SilverLight PrivaBlue",9471560,"#",256,1641409349,0,0.199264,0.096926,0
4590,"supersilverclear_4.gvb","IGDB v81.0",1,0,3.850000,0.686695,0.256678,0.240710,0.632959,0.351228,0.343782,0.000000,0.841156,0.840000,1.000000,,"AGC Glass Europe","Stopsol Supersilver Clear 4 mm",12832726,"#",256,1641409350,0,0.632959,0.686695,0
4591,"supersilverclear_5.gvb","IGDB v81.0",1,0,4.850000,0.676777,0.256068,0.236459,0.630033,0.351059,0.341138,0.000000,0.841156,0.840000,1.000000,,"AGC Glass Europe","Stopsol Supersilver Clear 5 mm",12767190,"#",256,1641409350,0,0.630033,0.676777,0
4592,"supersilverclear_6.gvb","IGDB v81.0",1,0,5.850000,0.667068,0.255459,0.232387,0.627145,0.350912,0.338506,0.000000,0.841156,0.840000,1.000000,,"AGC Glass Europe","Stopsol Supersilver Clear 6 mm",12766933,"#",256,1641409350,0,0.627145,0.667068,0
4593,"supersilverclear_8.gvb","IGDB v81.0",1,0,7.850000,0.648220,0.254321,0.224627,0.621408,0.350564,0.333340,0.000000,0.841156,0.840000,1.000000,,"AGC Glass Europe","Stopsol Supersilver Clear 8 mm",12701396,"#",256,1641409350,0,0.621408,0.648220,0
4594,"supersilverclear_10.gvb","IGDB v81.0",1,0,9.850000,0.630086,0.253274,0.217375,0.615727,0.350245,0.328235,0.000000,0.841156,0.840000,1.000000,,"AGC Glass Europe","Stopsol Supersilver Clear 10 mm",12635602,"#",256,1641409350,0,0.615727,0.630086,0
4595,"supersilverdarkblue_6.gvb","IGDB v53.0",1,0,5.850000,0.284060,0.239438,0.104403,0.400206,0.340327,0.170182,0.000000,0.841155,0.840000,1.000000,,"AGC Glass Europe","Stopsol Supersilver Dark Blue 6 mm",11644823,"#",256,1510863065,0,0.400206,0.284060,0
4596,"supersilverdarkblue_8.gvb","IGDB v53.0",1,0,7.850000,0.218430,0.237979,0.087992,0.342132,0.338385,0.138228,0.000000,0.841155,0.840000,1.000000,,"AGC Glass Europe","Stopsol Supersilver Dark Blue 8 mm",11249028,"#",256,1510863066,0,0.342132,0.218430,0
4597,"supersilvergreen_6.gvb","IGDB v81.0",1,0,5.850000,0.319694,0.240792,0.122483,0.510213,0.344843,0.242870,0.000000,0.841156,0.840000,1.000000,,"AGC Glass Europe","Stopsol Supersilver Green 6 mm",11518134,"#",256,1641409350,0,0.510213,0.319694,0
4598,"supersilvergreen_8.gvb","IGDB v81.0",1,0,7.850000,0.258381,0.239309,0.106496,0.471928,0.343152,0.215531,0.000000,0.841156,0.840000,1.000000,,"AGC Glass Europe","Stopsol Supersilver Green 8 mm",11123627,"#",256,1641409351,0,0.471928,0.258381,0
4599,"planibelg_3.gvb","IGDB v56.0",1,0,3.150000,0.740748,0.115272,0.109084,0.828618,0.107242,0.100452,0.000000,0.167730,0.841155,1.000000,,"AGC Glass Europe","Planibel G 3 mm",15002350,"#",256,1510863117,0,0.828618,0.740748,0
4600,"View Gen4_Tint3.vdg","IGDB v74.0",1,0,5.750000,0.033618,0.086047,0.118711,0.066133,0.058905,0.097854,0.000000,0.840000,0.170291,1.000000,,"View","View Gen4_Tint3",5000253,"#",256,1641409354,0,0.066133,0.033618,0
4601,"View Gen4_Tint4.vdg","IGDB v74.0",1,0,5.750000,0.005402,0.092334,0.122544,0.010648,0.064806,0.102177,0.000000,0.840000,0.168699,1.000000,,"View","View Gen4_Tint4",2301200,"#",256,1641409355,0,0.010648,0.005402,0
4602,"View Gen4_Tint2.vdg","IGDB v74.0",1,0,5.750000,0.199630,0.092129,0.121730,0.342675,0.070508,0.106384,0.000000,0.840000,0.168654,1.000000,,"View","View Gen4_Tint2",9544087,"#",256,1641409355,0,0.342675,0.199630,0
4603,"View Gen4_Tint1.vdg","IGDB v74.0",1,0,5.750000,0.384663,0.107629,0.137756,0.582142,0.097033,0.123702,0.000000,0.840000,0.157569,1.000000,,"View","View Gen4_Tint1",11651783,"#",256,1641409355,0,0.582142,0.384663,0
4800,"DN60.jwf","IGDB v16.4",1,0,3.273000,0.612344,0.100266,0.081308,0.626605,0.105553,0.085035,0.000000,0.840000,0.956000,0.969000,,"Johnson Laminating & Coating, Inc.","Daylight Natural 60% on 3mm Clear",13291728,"#",256,1510863150,0,0.626605,0.612344,0
4801,"DN50.jwf","IGDB v16.4",1,0,3.273000,0.482244,0.129047,0.107357,0.491693,0.137494,0.111995,0.000000,0.840000,0.948000,0.969000,,"Johnson Laminating & Coating, Inc.","Daylight Natural 50% on 3mm Clear",12040890,"#",256,1510863150,0,0.491693,0.482244,0
4802,"DN35.jwf","IGDB v16.4",1,0,3.273000,0.409973,0.156423,0.146633,0.374256,0.182628,0.163557,0.000000,0.840000,0.952000,0.969000,,"Johnson Laminating & Coating, Inc.","Daylight Natural 35% on 3mm Clear",10331304,"#",256,1510863150,0,0.374256,0.409973,0
4803,"DN25.jwf","IGDB v16.4",1,0,3.274000,0.268095,0.145396,0.117003,0.272309,0.151960,0.119553,0.000000,0.840000,0.940000,0.969000,,"Johnson Laminating & Coating, Inc.","Daylight Natural 25% on 3mm Clear",9211790,"#",256,1510863149,0,0.272309,0.268095,0
4804,"DN20.jwf","IGDB v16.4",1,0,3.273000,0.233305,0.242593,0.247465,0.223261,0.263234,0.260033,0.000000,0.840000,0.915000,0.969000,,"Johnson Laminating & Coating, Inc.","Daylight Natural 20% on 3mm Clear",8290948,"#",256,1510863149,0,0.223261,0.233305,0
4805,"DN15.jwf","IGDB v16.4",1,0,3.280000,0.177245,0.179365,0.157844,0.175821,0.191289,0.163219,0.000000,0.840000,0.919000,0.965000,,"Johnson Laminating & Coating, Inc.","Daylight Natural 15% on 3mm Clear",7566453,"#",256,1510863149,0,0.175821,0.177245,0
4812,"SB30.jwf","IGDB v16.4",1,0,3.273000,0.241273,0.399031,0.396031,0.328646,0.271636,0.240432,0.000000,0.840000,0.721000,0.969000,,"Johnson Laminating & Coating, Inc.","Sunset Bronze 30% on 3mm Clear",9476515,"#",256,1510863154,0,0.328646,0.241273,0
4813,"SB20.jwf","IGDB v16.4",1,0,3.273000,0.131629,0.518636,0.521296,0.201490,0.368936,0.334803,0.000000,0.840000,0.702000,0.969000,,"Johnson Laminating & Coating, Inc.","Sunset Bronze 20% on 3mm Clear",7305859,"#",256,1510863154,0,0.201490,0.131629,0
4819,"SS35.jwf","IGDB v33.0",1,0,3.026000,0.257219,0.395557,0.437196,0.348232,0.401323,0.392506,0.000000,0.840000,0.693502,0.966000,,"Johnson Laminating & Coating, Inc.","Solar Silver 35%",11510674,"#",256,1510863155,0,0.348232,0.257219,0
4820,"SS20.jwf","IGDB v33.0",1,0,3.026000,0.136240,0.528522,0.597719,0.185042,0.571949,0.570718,0.000000,0.840000,0.665569,0.966000,,"Johnson Laminating & Coating, Inc.","Solar Silver 20%",9009770,"#",256,1510863155,0,0.185042,0.136240,0
4826,"SV50.jwf","IGDB v52.0",1,0,3.259000,0.438152,0.165928,0.127432,0.500098,0.158796,0.117010,0.000000,0.840000,0.895000,0.978000,,"Johnson Laminating & Coating, Inc.","Scenic View 50% on 3mm Clear",12565943,"#",256,1510863243,0,0.500098,0.438152,0
4827,"SV25.jwf","IGDB v52.0",1,0,3.020000,0.204982,0.374575,0.265020,0.269260,0.382068,0.244748,0.000000,0.840000,0.789107,0.970000,,"Johnson Laminating & Coating, Inc.","Scenic View 25% on 3mm Clear",10260610,"#",256,1510863244,0,0.269260,0.204982,0
4828,"SV10.jwf","IGDB v33.0",1,0,3.016000,0.060412,0.534453,0.259096,0.080004,0.575743,0.253410,0.000000,0.840000,0.810654,0.973000,,"Johnson Laminating & Coating, Inc.","Scenic View 10%",6181446,"#",256,1510863155,0,0.080004,0.060412,0
4832,"SV35.jwf","IGDB v55.0",1,0,2.976000,0.280180,0.264039,0.182860,0.360605,0.262900,0.167357,0.000000,0.840000,0.826290,0.972000,,"Johnson Laminating & Coating, Inc.","Scenic View 35% on 3mm Clear",11445400,"#",256,1510863245,0,0.360605,0.280180,0
4834,"NS35.jwf","IGDB v16.4",1,0,3.273000,0.365991,0.201874,0.191770,0.359032,0.171958,0.106657,0.000000,0.840000,0.807000,0.969000,,"Johnson Laminating & Coating, Inc.","Night Scape 35% on 3mm Clear",11052185,"#",256,1510863154,0,0.359032,0.365991,0
4835,"NS25.jwf","IGDB v43.0",1,0,2.990000,0.225797,0.335837,0.314740,0.246526,0.335010,0.168027,0.000000,0.840000,0.686036,0.974000,,"Johnson Laminating & Coating, Inc.","Night Scape 25% on 3mm Clear",9669755,"#",256,1510863154,0,0.246526,0.225797,0
4836,"NS15.jwf","IGDB v43.0",1,0,2.990000,0.156816,0.388273,0.325092,0.137535,0.395950,0.112483,0.000000,0.840000,0.669605,0.974000,,"Johnson Laminating & Coating, Inc.","Night Scape 15% on 3mm Clear",7433307,"#",256,1510863153,0,0.137535,0.156816,0
4837,"NS05.jwf","IGDB v33.0",1,0,3.026000,0.135441,0.259491,0.289337,0.056160,0.118358,0.116680,0.000000,0.840000,0.724146,0.966000,,"Johnson Laminating & Coating, Inc.","Night Scape 05%",4867897,"#",256,1510863166,0,0.056160,0.135441,0
4838,"NS07.jwf","IGDB v47.0",1,0,2.997000,0.137756,0.392778,0.313796,0.084038,0.393568,0.081413,0.000000,0.840000,0.665152,0.989000,,"Johnson Laminating & Coating, Inc.","Night Scape 7% on 3mm Clear",5657929,"#",256,1510863227,0,0.084038,0.137756,0
4851,"MBL35.jwf","IGDB v16.4",1,0,3.258000,0.361112,0.182264,0.215796,0.347292,0.113193,0.182970,0.000000,0.840000,0.832000,0.978000,,"Johnson Laminating & Coating, Inc.","Architectural Blue 35% on 3mm Clear",13149820,"#",256,1510863151,0,0.347292,0.361112,0
4852,"MBL20.jwf","IGDB v33.0",1,0,3.028000,0.178433,0.323275,0.462480,0.191777,0.205583,0.419583,0.000000,0.840000,0.686655,0.965000,,"Johnson Laminating & Coating, Inc.","Architectural Blue 20%",10649432,"#",256,1510863150,0,0.191777,0.178433,0
4858,"MGN35.jwf","IGDB v16.4",1,0,3.255000,0.368300,0.150523,0.182561,0.347242,0.094220,0.154419,0.000000,0.840000,0.855000,0.980000,,"Johnson Laminating & Coating, Inc.","Architectural Green 35% on 3mm Clear",10463108,"#",256,1510863153,0,0.347242,0.368300,0
4859,"MGN20.jwf","IGDB v33.0",1,0,3.018000,0.173184,0.297633,0.454027,0.187607,0.183670,0.411794,0.000000,0.840000,0.692744,0.971000,,"Johnson Laminating & Coating, Inc.","Architectural Green 20%",8355676,"#",256,1510863153,0,0.187607,0.173184,0
