Repository: aegis1980/glass-explore

# Glass Explore

(c)2026 Jon Robinson. All Rights Reserved.

Glass Explore is a Dash web app for exploring architectural glazing products from the International Glazing Database (IGDB). It lets you pick glass products, build a simple insulated glass unit, and calculate optical and thermal properties using `pywincalc`.

The app currently focuses on the `Energy` page:

- search and filter IGDB glass products
- plot solar transmittance, visible transmittance, and colour spaces
- build a double-glazing unit with a coated lite, gas gap, and clear/ultraclear lite
- calculate U-value, SHGC or solar factor, visible transmittance, reflectance, and transmitted/reflected colours

File: data/igdb.csv (part 10 of 38)
"ID","Name","Source","SpectralData","AngularFunction","Thickness","Tsol","Rsol1","Rsol2","Tvis","Rvis1","Rvis2","Tir","emis1","emis2","Conductivity","Comment","Manufacturer","ProductName","Color","Certification","Status","Timestamp","Specularity","Tvis2","Tsol2","MaterialID"
4865,"MGD35.jwf","IGDB v33.0",1,0,3.016000,0.243055,0.375420,0.436402,0.322268,0.351538,0.389530,0.000000,0.840000,0.698393,0.973000,,"Johnson Laminating & Coating, Inc.","Architectural Gold 35%",9870739,"#",256,1510863152,0,0.322268,0.243055,0
4866,"MGD20.jwf","IGDB v33.0",1,0,3.023000,0.125304,0.496895,0.600498,0.167227,0.500251,0.573021,0.000000,0.840000,0.661114,0.968000,,"Johnson Laminating & Coating, Inc.","Architectural Gold 20%",7566442,"#",256,1510863152,0,0.167227,0.125304,0
4873,"PD50.jwf","IGDB v72.0",1,0,2.872000,0.347631,0.089741,0.072418,0.487114,0.090567,0.081267,0.000000,0.840000,0.842791,0.971000,,"Johnson Laminating & Coating, Inc.","Palisade 50% on 3mm Clear",12303537,"#",256,1595268536,0,0.487114,0.347631,0
4874,"PD40.jwf","IGDB v72.0",1,0,2.868000,0.247915,0.236585,0.128202,0.384962,0.223646,0.156048,0.000000,0.840000,0.731662,0.974000,,"Johnson Laminating & Coating, Inc.","Palisade 40% on 3mm Clear",11578265,"#",256,1595268537,0,0.384962,0.247915,0
4876,"PD45.jwf","IGDB v72.0",1,0,2.871000,0.304639,0.160999,0.100268,0.456556,0.152489,0.118298,0.000000,0.840000,0.779805,0.972000,,"Johnson Laminating & Coating, Inc.","Palisade 45% on 3mm Clear",12236969,"#",256,1595268556,0,0.456556,0.304639,0
4881,"SUN70.jwf","IGDB v43.0",1,0,3.020000,0.404337,0.262615,0.144204,0.669892,0.184733,0.165742,0.000000,0.840000,0.779453,0.956000,,"Johnson Laminating & Coating, Inc.","Sunlight 70% on 3mm Clear",14211277,"#",256,1510863206,0,0.669892,0.404337,0
4890,"PD75EXT.jwf","IGDB v77.0",1,0,3.050000,0.445505,0.070050,0.071902,0.766956,0.092413,0.093414,0.000000,0.898079,0.840000,0.963000,,"Johnson Laminating & Coating, Inc.","Palisade 75% on 3mm Clear-Exterior",14869980,"#",256,1641409355,0,0.766956,0.445505,0
5001,"Starphire_3.VTA","IGDB v56.0",1,0,3.276600,0.902223,0.079365,0.081061,0.913747,0.082172,0.082978,0.000000,0.840000,0.840000,1.000345,,"Vitro formerly PPG","Starphire®  3mm",15988213,"#",256,1510862599,0,0.913747,0.902223,0
5002,"Starphire_4.VTA","IGDB v56.0",1,0,3.911600,0.898971,0.079107,0.080794,0.913033,0.082121,0.082923,0.000000,0.840000,0.840000,1.000345,,"Vitro formerly PPG","Starphire®  4mm",15988213,"#",256,1510862599,0,0.913033,0.898971,0
5003,"Starphire_5.VTA","IGDB v56.0",1,0,4.673600,0.895089,0.078795,0.080475,0.912142,0.082029,0.082855,0.000000,0.840000,0.840000,1.000345,,"Vitro formerly PPG","Starphire®  5mm",15988213,"#",256,1510862599,0,0.912142,0.895089,0
5004,"Starphire_6.VTA","IGDB v56.0",1,0,5.664200,0.890088,0.078403,0.080055,0.911000,0.081944,0.082739,0.000000,0.840000,0.840000,1.000345,,"Vitro formerly PPG","Starphire®  6mm",15988212,"#",256,1510862600,0,0.911000,0.890088,0
5005,"Starphire_8.VTA","IGDB v56.0",1,0,7.924800,0.878838,0.077521,0.079127,0.908414,0.081719,0.082507,0.000000,0.840000,0.840000,1.000345,,"Vitro formerly PPG","Starphire®  8mm",15922676,"#",256,1510862602,0,0.908414,0.878838,0
5006,"Starphire_10.VTA","IGDB v56.0",1,0,9.398000,0.871622,0.076970,0.078539,0.906732,0.081587,0.082368,0.000000,0.840000,0.840000,1.000345,,"Vitro formerly PPG","Starphire®  10mm",15922675,"#",256,1510862598,0,0.906732,0.871622,0
5007,"Starphire_12.VTA","IGDB v56.0",1,0,12.700000,0.855801,0.075776,0.077303,0.902965,0.081260,0.082060,0.000000,0.840000,0.840000,1.000345,,"Vitro formerly PPG","Starphire®  12mm",15922419,"#",256,1510862601,0,0.902965,0.855801,0
5008,"Clear_2H.VTA","IGDB v56.0",1,0,2.260600,0.853777,0.077834,0.078418,0.903795,0.086335,0.086532,0.000000,0.840000,0.840000,1.000000,,"Vitro formerly PPG","Clear  2.5mm",15922675,"#",256,1510862607,0,0.903795,0.853777,0
5009,"Clear_3.VTA","IGDB v56.0",1,0,3.276600,0.827459,0.075919,0.076509,0.898458,0.085886,0.086078,0.000000,0.840000,0.840000,1.000000,,"Vitro formerly PPG","Clear  3mm",15856881,"#",256,1510862608,0,0.898458,0.827459,0
5010,"Clear_4.VTA","IGDB v56.0",1,0,3.911600,0.811668,0.074820,0.075405,0.895164,0.085621,0.085811,0.000000,0.840000,0.840000,1.000000,,"Vitro formerly PPG","Clear  4mm",15856880,"#",256,1510862607,0,0.895164,0.811668,0
5011,"Clear_5.VTA","IGDB v56.0",1,0,4.673600,0.793362,0.073577,0.074164,0.891217,0.085290,0.085502,0.000000,0.840000,0.840000,1.000000,,"Vitro formerly PPG","Clear  5mm",15791344,"#",256,1510862607,0,0.891217,0.793362,0
5012,"Clear_6.VTA","IGDB v56.0",1,0,5.664200,0.770509,0.072072,0.072665,0.886115,0.084853,0.085058,0.000000,0.840000,0.840000,1.000000,,"Vitro formerly PPG","Clear  6mm",15791086,"#",256,1510862605,0,0.886115,0.770509,0
5013,"Clear_8.VTA","IGDB v56.0",1,0,7.924800,0.722154,0.069101,0.069691,0.874603,0.083928,0.084139,0.000000,0.840000,0.840000,1.000000,,"Vitro formerly PPG","Clear  8mm",15659755,"#",256,1510862605,0,0.874603,0.722154,0
5014,"Clear_10.VTA","IGDB v56.0",1,0,9.398000,0.693216,0.067444,0.068032,0.867213,0.083321,0.083534,0.000000,0.840000,0.840000,1.000000,,"Vitro formerly PPG","Clear  10mm",15594218,"#",256,1510862606,0,0.867213,0.693216,0
5015,"Clear_12.VTA","IGDB v56.0",1,0,12.700000,0.634816,0.064375,0.064965,0.850909,0.082026,0.082229,0.000000,0.840000,0.840000,1.000000,,"Vitro formerly PPG","Clear  12mm",15462630,"#",256,1510862607,0,0.850909,0.634816,0
5017,"Solexia_3.VTA","IGDB v56.0",1,0,3.276600,0.604255,0.061600,0.062834,0.828851,0.079873,0.080604,0.000000,0.840000,0.840000,1.000000,,"Vitro formerly PPG","Solexia®  3mm",15265506,"#",256,1510862598,0,0.828851,0.604255,0
5018,"Solexia_4.VTA","IGDB v56.0",1,0,3.911600,0.563248,0.059702,0.060947,0.813128,0.078649,0.079407,0.000000,0.840000,0.840000,1.000000,,"Vitro formerly PPG","Solexia®  4mm",15068383,"#",256,1510862598,0,0.813128,0.563248,0
5019,"Solexia_5.VTA","IGDB v56.0",1,0,4.673600,0.519773,0.057864,0.059103,0.794703,0.077288,0.078039,0.000000,0.840000,0.840000,1.000000,,"Vitro formerly PPG","Solexia®  5mm",14936795,"#",256,1510862598,0,0.794703,0.519773,0
5020,"Solexia_6.VTA","IGDB v56.0",1,0,5.664200,0.471094,0.055955,0.057205,0.771447,0.075608,0.076361,0.000000,0.840000,0.840000,1.000000,,"Vitro formerly PPG","Solexia®  6mm",14674133,"#",256,1510862598,0,0.771447,0.471094,0
5021,"Solexia_8.VTA","IGDB v56.0",1,0,7.924800,0.385278,0.052976,0.054221,0.721230,0.072166,0.072913,0.000000,0.840000,0.840000,1.000000,,"Vitro formerly PPG","Solexia®  8mm",14214090,"#",256,1510862598,0,0.721230,0.385278,0
5022,"Solexia_10.VTA","IGDB v56.0",1,0,9.398000,0.344446,0.051109,0.051268,0.694547,0.067467,0.068952,0.000000,0.840000,0.840000,1.000345,,"Vitro formerly PPG","Solexia®  10mm",13951171,"#",256,1510862599,0,0.694547,0.344446,0
5023,"Solexia_12.VTA","IGDB v56.0",1,0,12.700000,0.275628,0.048938,0.049135,0.632043,0.063423,0.065091,0.000000,0.840000,0.840000,1.000345,,"Vitro formerly PPG","Solexia®  12mm",13294003,"#",256,1510862599,0,0.632043,0.275628,0
5026,"Atlantica_4.VTA","IGDB v61.0",1,0,3.911600,0.434006,0.053191,0.053191,0.736413,0.068644,0.068644,0.000000,0.840000,0.840000,0.999980,,"Vitro formerly PPG","Atlantica®  4mm",14279888,"#",256,1538271109,0,0.736413,0.434006,0
5027,"Atlantica_5.VTA","IGDB v61.0",1,0,4.673600,0.387323,0.051583,0.051583,0.705940,0.066606,0.066606,0.000000,0.840000,0.840000,0.999980,,"Vitro formerly PPG","Atlantica®  5mm",13951178,"#",256,1538271109,0,0.705940,0.387323,0
5028,"Atlantica_6.VTA","IGDB v61.0",1,0,5.664200,0.338091,0.049990,0.049990,0.668355,0.064221,0.064221,0.000000,0.840000,0.840000,0.999980,,"Vitro formerly PPG","Atlantica®  6mm",13556929,"#",256,1538271110,0,0.668355,0.338091,0
5029,"Atlantica_8.VTA","IGDB v61.0",1,0,7.924800,0.258317,0.047598,0.047598,0.590507,0.059702,0.059702,0.000000,0.840000,0.840000,0.999980,,"Vitro formerly PPG","Atlantica®  8mm",12702383,"#",256,1538271110,0,0.590507,0.258317,0
5033,"Azuria_3.VTA","IGDB v56.0",1,0,3.276600,0.445343,0.054836,0.055299,0.770311,0.071663,0.072401,0.000000,0.840000,0.840000,1.000000,,"Vitro formerly PPG","Azuria®  3mm",15395279,"#",256,1510862603,0,0.770311,0.445343,0
5034,"Azuria_4.VTA","IGDB v56.0",1,0,3.911600,0.403341,0.053472,0.053880,0.745420,0.069943,0.070667,0.000000,0.840000,0.840000,1.000000,,"Vitro formerly PPG","Azuria®  4mm",15329224,"#",256,1510862603,0,0.745420,0.403341,0
5035,"Azuria_5.VTA","IGDB v56.0",1,0,4.673600,0.362803,0.052214,0.052579,0.716893,0.068029,0.068737,0.000000,0.840000,0.840000,1.000000,,"Vitro formerly PPG","Azuria®  5mm",15197376,"#",256,1510862606,0,0.716893,0.362803,0
5036,"Azuria_6.VTA","IGDB v56.0",1,0,5.664200,0.321765,0.050975,0.051311,0.681816,0.065778,0.066487,0.000000,0.840000,0.840000,1.000000,,"Vitro formerly PPG","Azuria®  6mm",14999734,"#",256,1510862606,0,0.681816,0.321765,0
5037,"Azuria_8.VTA","IGDB v56.0",1,0,7.924800,0.258401,0.049047,0.049357,0.609452,0.061529,0.062219,0.000000,0.840000,0.840000,1.000000,,"Vitro formerly PPG","Azuria®  8mm",14604448,"#",256,1510862606,0,0.609452,0.258401,0
5038,"Azuria_10.VTA","IGDB v56.0",1,0,9.398000,0.230343,0.048153,0.048457,0.567373,0.059254,0.059948,0.000000,0.840000,0.840000,1.000000,,"Vitro formerly PPG","Azuria®  10mm",14406546,"#",256,1510862603,0,0.567373,0.230343,0
5039,"Azuria_12.VTA","IGDB v56.0",1,0,12.700000,0.186593,0.046719,0.047004,0.485352,0.055302,0.055954,0.000000,0.840000,0.840000,1.000000,,"Vitro formerly PPG","Azuria®  12mm",13813877,"#",256,1510862603,0,0.485352,0.186593,0
5041,"Solarbronze_3.VTA","IGDB v56.0",1,0,3.276600,0.640136,0.063059,0.065255,0.668374,0.067947,0.069849,0.000000,0.840000,0.840000,1.000000,,"Vitro formerly PPG","Solarbronze®  3mm",13489371,"#",256,1510862601,0,0.668374,0.640136,0
5042,"Solarbronze_4.VTA","IGDB v56.0",1,0,3.911600,0.597996,0.060705,0.062898,0.628924,0.065536,0.067476,0.000000,0.840000,0.840000,1.000000,,"Vitro formerly PPG","Solarbronze®  4mm",13094615,"#",256,1510862601,0,0.628924,0.597996,0
5043,"Solarbronze_5.VTA","IGDB v56.0",1,0,4.673600,0.551310,0.058274,0.060476,0.584690,0.063026,0.064942,0.000000,0.840000,0.840000,1.000000,,"Vitro formerly PPG","Solarbronze®  5mm",12568529,"#",256,1510862600,0,0.584690,0.551310,0
5044,"Solarbronze_6.VTA","IGDB v56.0",1,0,5.664200,0.496382,0.055674,0.057869,0.531894,0.060279,0.062205,0.000000,0.840000,0.840000,1.000000,,"Vitro formerly PPG","Solarbronze®  6mm",11910858,"#",256,1510862601,0,0.531894,0.496382,0
5045,"Solarbronze_8.VTA","IGDB v56.0",1,0,7.924800,0.391729,0.051440,0.053647,0.428807,0.055631,0.057556,0.000000,0.840000,0.840000,1.000000,,"Vitro formerly PPG","Solarbronze®  8mm",10595258,"#",256,1510862601,0,0.428807,0.391729,0
5046,"Solarbronze_10.VTA","IGDB v56.0",1,0,9.398000,0.336373,0.049597,0.051788,0.372787,0.053533,0.055456,0.000000,0.840000,0.840000,1.000000,,"Vitro formerly PPG","Solarbronze®  10mm",9806001,"#",256,1510862602,0,0.372787,0.336373,0
5047,"Solarbronze_12.VTA","IGDB v56.0",1,0,12.700000,0.240320,0.047011,0.049204,0.272715,0.050490,0.052414,0.000000,0.840000,0.840000,1.000000,,"Vitro formerly PPG","Solarbronze®  12mm",8161949,"#",256,1510862602,0,0.272715,0.240320,0
5049,"Solargray_3.VTA","IGDB v56.0",1,0,3.276600,0.579566,0.059231,0.063648,0.602486,0.063723,0.068097,0.000000,0.840000,0.840000,1.000000,,"Vitro formerly PPG","Solargray®  3mm",13487307,"#",256,1510862597,0,0.602486,0.579566,0
5050,"Solargray_4.VTA","IGDB v56.0",1,0,3.911600,0.531374,0.056805,0.061227,0.555634,0.061164,0.065547,0.000000,0.840000,0.840000,1.000000,,"Vitro formerly PPG","Solargray®  4mm",13026500,"#",256,1510862598,0,0.555634,0.531374,0
5051,"Solargray_5.VTA","IGDB v56.0",1,0,4.673600,0.479129,0.054412,0.058835,0.504206,0.058617,0.062990,0.000000,0.840000,0.840000,1.000000,,"Vitro formerly PPG","Solargray®  5mm",12500156,"#",256,1510862598,0,0.504206,0.479129,0
5052,"Solargray_6.VTA","IGDB v56.0",1,0,5.664200,0.419260,0.051965,0.056379,0.444494,0.055952,0.060322,0.000000,0.840000,0.840000,1.000000,,"Vitro formerly PPG","Solargray®  6mm",11842225,"#",256,1510862598,0,0.444494,0.419260,0
5053,"Solargray_8.VTA","IGDB v56.0",1,0,7.924800,0.310426,0.048313,0.052734,0.333437,0.051890,0.056265,0.000000,0.840000,0.840000,1.000000,,"Vitro formerly PPG","Solargray®  8mm",10525851,"#",256,1510862599,0,0.333437,0.310426,0
5054,"Solargray_10.VTA","IGDB v56.0",1,0,9.398000,0.255974,0.046877,0.051295,0.276591,0.050260,0.054646,0.000000,0.840000,0.840000,1.000000,,"Vitro formerly PPG","Solargray®  10mm",9736078,"#",256,1510862601,0,0.276591,0.255974,0
5055,"Solargray_12.VTA","IGDB v56.0",1,0,12.700000,0.167425,0.045068,0.049495,0.182103,0.048224,0.052598,0.000000,0.840000,0.840000,1.000000,,"Vitro formerly PPG","Solargray®  12mm",8156789,"#",256,1510862601,0,0.182103,0.167425,0
5056,"Graylite II_3.VTA","IGDB v56.0",1,0,3.276600,0.216754,0.044572,0.046875,0.237649,0.045917,0.048563,0.000000,0.840000,0.840000,1.000345,,"Vitro formerly PPG","Graylite® II  3mm",8750725,"#",256,1510862605,0,0.237649,0.216754,0
5057,"Graylite II_6.VTA","IGDB v56.0",1,0,5.664200,0.082029,0.042453,0.044778,0.089808,0.043475,0.046219,0.000000,0.840000,0.840000,1.000345,,"Vitro formerly PPG","Graylite® II  6mm",5526867,"#",256,1510862606,0,0.089808,0.082029,0
5058,"Graylite II_4.VTA","IGDB v56.0",1,0,3.911600,0.166468,0.043590,0.045898,0.183324,0.044762,0.047455,0.000000,0.840000,0.840000,1.000345,,"Vitro formerly PPG","Graylite® II  4mm",7763829,"#",256,1510862604,0,0.183324,0.166468,0
5059,"Graylite II_5.VTA","IGDB v56.0",1,0,4.673600,0.121934,0.042904,0.045235,0.134353,0.043973,0.046724,0.000000,0.840000,0.840000,1.000345,,"Vitro formerly PPG","Graylite® II  5mm",6711141,"#",256,1510862604,0,0.134353,0.121934,0
5060,"Acuity_3.VTA","IGDB v67.0",1,0,3.276600,0.878981,0.077393,0.077432,0.909438,0.082096,0.082078,0.000000,0.840000,0.840000,0.999980,,"Vitro formerly PPG","Acuity?  3mm",15988212,"#",256,1586299415,0,0.909438,0.878981,0
5061,"Acuity_4.VTA","IGDB v67.0",1,0,3.911600,0.871517,0.076824,0.076866,0.907933,0.081970,0.081928,0.000000,0.840000,0.840000,0.999980,,"Vitro formerly PPG","Acuity?  4mm",15922675,"#",256,1586299415,0,0.907933,0.871517,0
5062,"Acuity_5.VTA","IGDB v67.0",1,0,4.673600,0.862710,0.076152,0.076202,0.906142,0.081825,0.081782,0.000000,0.840000,0.840000,0.999980,,"Vitro formerly PPG","Acuity?  5mm",15922675,"#",256,1586299414,0,0.906142,0.862710,0
5063,"Acuity_6.VTA","IGDB v63.0",1,0,5.664200,0.851472,0.075323,0.075379,0.903805,0.081635,0.081575,0.000000,0.840000,0.840000,0.999980,,"Vitro formerly PPG","Acuity?  6mm",15922674,"#",256,1541470896,0,0.903805,0.851472,0
5064,"Acuity_8.VTA","IGDB v63.0",1,0,7.924800,0.826707,0.073525,0.073604,0.898499,0.081198,0.081129,0.000000,0.840000,0.840000,0.999980,,"Vitro formerly PPG","Acuity?  8mm",15922417,"#",256,1541470894,0,0.898499,0.826707,0
5065,"Acuity_10.VTA","IGDB v63.0",1,0,9.398000,0.811190,0.072440,0.072528,0.895066,0.080918,0.080825,0.000000,0.840000,0.840000,0.999980,,"Vitro formerly PPG","Acuity?  10mm",15856880,"#",256,1541470897,0,0.895066,0.811190,0
5066,"Acuity_12.VTA","IGDB v67.0",1,0,12.700000,0.778060,0.070225,0.070325,0.887423,0.080296,0.080171,0.000000,0.840000,0.840000,0.999980,,"Vitro formerly PPG","Acuity?  12mm",15791087,"#",256,1586299415,0,0.887423,0.778060,0
5067,"Optigray_6.VTA","IGDB v56.0",1,0,5.664200,0.511960,0.054721,0.054721,0.628903,0.061646,0.061646,0.000000,0.840000,0.840000,1.000345,,"Vitro formerly PPG","Optigray®  6mm",13554124,"#",256,1510862605,0,0.628903,0.511960,0
5068,"Optigray_8.VTA","IGDB v56.0",1,0,7.924800,0.411792,0.050576,0.050576,0.541189,0.056836,0.056836,0.000000,0.840000,0.840000,1.000345,,"Vitro formerly PPG","Optigray®  8mm",12698814,"#",256,1510862605,0,0.541189,0.411792,0
5069,"Optigray_10.VTA","IGDB v56.0",1,0,9.398000,0.358700,0.048693,0.048693,0.490790,0.054402,0.054402,0.000000,0.840000,0.840000,1.000345,,"Vitro formerly PPG","Optigray®  10mm",12172213,"#",256,1510862606,0,0.490790,0.358700,0
5071,"Starphire_16.VTA","IGDB v56.0",1,0,15.875000,0.841011,0.074692,0.076150,0.899349,0.080969,0.081731,0.000000,0.840000,0.840000,1.000345,,"Vitro formerly PPG","Starphire®  16mm",15856882,"#",256,1510862600,0,0.899349,0.841011,0
5072,"Starphire_19.VTA","IGDB v56.0",1,0,19.049999,0.826630,0.073653,0.075068,0.895765,0.080659,0.081436,0.000000,0.840000,0.840000,1.000345,,"Vitro formerly PPG","Starphire®  19mm",15856881,"#",256,1510862600,0,0.895765,0.826630,0
5073,"Starphire_25.VTA","IGDB v56.0",1,0,25.400000,0.799006,0.071748,0.073061,0.888654,0.080082,0.080829,0.000000,0.840000,0.840000,1.000345,,"Vitro formerly PPG","Starphire®  25mm",15791088,"#",256,1510862600,0,0.888654,0.799006,0
5074,"Clear_25.VTA","IGDB v56.0",1,0,25.400000,0.477075,0.056369,0.057175,0.803049,0.075466,0.076625,0.000000,0.840000,0.840000,1.000345,,"Vitro formerly PPG","Clear  25mm",15133912,"#",256,1510862607,0,0.803049,0.477075,0
5075,"Clear_16.VTA","IGDB v65.0",1,0,15.875000,0.576162,0.059965,0.065036,0.816926,0.077710,0.079481,0.000000,0.840000,0.840000,1.000345,,"Vitro formerly PPG","Clear  16mm",15199710,"#",256,1586299378,0,0.816926,0.576162,0
5076,"Clear_19.VTA","IGDB v65.0",1,0,18.742661,0.553574,0.058960,0.064897,0.805656,0.077369,0.079664,0.000000,0.840000,0.840000,1.000345,,"Vitro formerly PPG","Clear  19mm",15133916,"#",256,1586299378,0,0.805656,0.553574,0
5080,"Solarblue_6.VTA","IGDB v56.0",1,0,5.664200,0.465410,0.053570,0.053570,0.560674,0.059118,0.059118,0.000000,0.840000,0.840000,1.000345,,"Vitro formerly PPG","Solarblue®  6mm",14142130,"#",256,1510862602,0,0.560674,0.465410,0
5081,"Solarblue_8.VTA","IGDB v56.0",1,0,7.924800,0.362784,0.049704,0.049704,0.462458,0.054353,0.054353,0.000000,0.840000,0.840000,1.000345,,"Vitro formerly PPG","Solarblue®  8mm",13482908,"#",256,1510862602,0,0.462458,0.362784,0
5082,"Solarblue_10.VTA","IGDB v56.0",1,0,9.398000,0.310175,0.048039,0.048039,0.408303,0.052109,0.052109,0.000000,0.840000,0.840000,1.000345,,"Vitro formerly PPG","Solarblue®  10mm",13021839,"#",256,1510862602,0,0.408303,0.310175,0
5087,"Pacifica_6.VTA","IGDB v56.0",1,0,5.664200,0.274348,0.047133,0.047133,0.424310,0.052642,0.052642,0.000000,0.840000,0.840000,1.000345,,"Vitro formerly PPG","Pacifica®  6mm",13285258,"#",256,1510862606,0,0.424310,0.274348,0
5088,"Pacifica_8.VTA","IGDB v56.0",1,0,7.924800,0.185853,0.044972,0.044972,0.315609,0.048805,0.048805,0.000000,0.840000,0.840000,1.000345,,"Vitro formerly PPG","Pacifica®  8mm",12296810,"#",256,1510862606,0,0.315609,0.185853,0
5089,"Pacifica_10.VTA","IGDB v56.0",1,0,9.398000,0.147206,0.044186,0.044186,0.261053,0.047258,0.047258,0.000000,0.840000,0.840000,1.000345,,"Vitro formerly PPG","Pacifica®  10mm",11703895,"#",256,1510862605,0,0.261053,0.147206,0
5093,"SC Azuria_4.VTA","IGDB v56.0",1,0,3.911600,0.181390,0.299215,0.109009,0.284247,0.364763,0.216882,0.000000,0.849663,0.840000,1.000000,,"Vitro formerly PPG","Solarcool® on Azuria®  4mm",8884879,"#",256,1510863117,0,0.284247,0.181390,0
5094,"SC Azuria_5.VTA","IGDB v56.0",1,0,4.673600,0.157877,0.298876,0.101765,0.272812,0.364460,0.204458,0.000000,0.849663,0.840000,1.000000,,"Vitro formerly PPG","Solarcool® on Azuria®  5mm",8819081,"#",256,1510863117,0,0.272812,0.157877,0
5095,"SC Azuria_6.VTA","IGDB v56.0",1,0,5.664200,0.134835,0.298579,0.094603,0.258780,0.364125,0.189918,0.000000,0.849663,0.840000,1.000000,,"Vitro formerly PPG","Solarcool® on Azuria®  6mm",8687234,"#",256,1510863108,0,0.258780,0.134835,0
5096,"SC Azuria_8.VTA","IGDB v56.0",1,0,7.924800,0.101321,0.298192,0.083372,0.230034,0.363485,0.162297,0.000000,0.849663,0.840000,1.000000,,"Vitro formerly PPG","Solarcool® on Azuria®  8mm",8489331,"#",256,1510863108,0,0.230034,0.101321,0
5104,"SC Solarbronze_4.VTA","IGDB v58.0",1,0,3.911600,0.329348,0.302901,0.139840,0.243055,0.363916,0.168465,0.000000,0.849663,0.840000,1.000000,,"Vitro formerly PPG","Solarcool® on Solarbronze®  4mm",7504791,"#",256,1513283337,0,0.243055,0.329348,0
5106,"SC Solarbronze_5.VTA","IGDB v58.0",1,0,4.673600,0.303157,0.302081,0.125675,0.226128,0.363531,0.152053,0.000000,0.849663,0.840000,1.000000,,"Vitro formerly PPG","Solarcool® on Solarbronze®  5mm",7175826,"#",256,1513283337,0,0.226128,0.303157,0
5108,"SC Solarbronze_6.VTA","IGDB v58.0",1,0,5.664200,0.272457,0.301196,0.110477,0.205925,0.363081,0.133989,0.000000,0.849663,0.840000,1.000000,,"Vitro formerly PPG","Solarcool® on Solarbronze®  6mm",6781069,"#",256,1513283338,0,0.205925,0.272457,0
5110,"SC Solarbronze_8.VTA","IGDB v58.0",1,0,7.924800,0.214353,0.299786,0.085871,0.166543,0.362348,0.103600,0.000000,0.849663,0.840000,1.000000,,"Vitro formerly PPG","Solarcool® on Solarbronze®  8mm",5991554,"#",256,1513283338,0,0.166543,0.214353,0
5116,"SC Solargray_4.VTA","IGDB v58.0",1,0,3.911600,0.289908,0.301599,0.119517,0.213435,0.363231,0.141400,0.000000,0.849663,0.840000,1.000000,,"Vitro formerly PPG","Solarcool® on Solargray®  4mm",7502985,"#",256,1513283338,0,0.213435,0.289908,0
5118,"SC Solargray_5.VTA","IGDB v58.0",1,0,4.673600,0.260602,0.300806,0.105571,0.193689,0.362830,0.124684,0.000000,0.849663,0.840000,1.000000,,"Vitro formerly PPG","Solarcool® on Solargray®  5mm",7174019,"#",256,1513283339,0,0.193689,0.260602,0
5120,"SC Solargray_6.VTA","IGDB v58.0",1,0,5.664200,0.227202,0.300015,0.091331,0.170746,0.362417,0.107284,0.000000,0.849663,0.840000,1.000000,,"Vitro formerly PPG","Solarcool® on Solargray®  6mm",6779004,"#",256,1513283339,0,0.170746,0.227202,0
5122,"SC Solargray_8.VTA","IGDB v58.0",1,0,7.924800,0.167096,0.298827,0.070200,0.128213,0.361767,0.080752,0.000000,0.849663,0.840000,1.000000,,"Vitro formerly PPG","Solarcool® on Solargray®  8mm",5988972,"#",256,1513283339,0,0.128213,0.167096,0
5149,"SC Pacifica_6.VTA","IGDB v58.0",1,0,5.664200,0.130201,0.298261,0.069647,0.159767,0.362168,0.100997,0.000000,0.840000,0.840000,1.000345,,"Vitro formerly PPG","Solarcool® on Pacifica®  6mm",7631715,"#",256,1513283340,0,0.159767,0.130201,0
5150,"SC Pacifica_8.VTA","IGDB v58.0",1,0,7.924800,0.083523,0.297752,0.057366,0.117975,0.361633,0.076309,0.000000,0.840000,0.840000,1.000345,,"Vitro formerly PPG","Solarcool® on Pacifica®  8mm",7103821,"#",256,1513283340,0,0.117975,0.083523,0
5154,"SC Solarblue_6.VTA","IGDB v58.0",1,0,5.664200,0.241899,0.300238,0.104829,0.213290,0.363129,0.141598,0.000000,0.840000,0.840000,1.000345,,"Vitro formerly PPG","Solarcool® on Solarblue®  6mm",8159358,"#",256,1513283340,0,0.213290,0.241899,0
5155,"SC Solarblue_8.VTA","IGDB v58.0",1,0,7.924800,0.183744,0.299044,0.082581,0.175132,0.362418,0.110934,0.000000,0.840000,0.840000,1.000345,,"Vitro formerly PPG","Solarcool® on Solarblue®  8mm",7763567,"#",256,1513283340,0,0.175132,0.183744,0
5161,"VC Azuria_4.VTA","IGDB v58.0",1,0,3.911600,0.324184,0.110054,0.205562,0.569961,0.215288,0.291170,0.000000,0.840000,0.832447,1.000345,,"Vitro formerly PPG","Vistacool® on Azuria®  4mm",13487285,"#",256,1513283341,0,0.569961,0.324184,0
5162,"VC Azuria_5.VTA","IGDB v58.0",1,0,4.673600,0.289441,0.103655,0.204710,0.547735,0.203205,0.290030,0.000000,0.840000,0.832447,1.000345,,"Vitro formerly PPG","Vistacool® on Azuria®  5mm",13355438,"#",256,1513283341,0,0.547735,0.289441,0
5163,"VC Azuria_6.VTA","IGDB v58.0",1,0,5.664200,0.254549,0.097032,0.203898,0.520477,0.188990,0.288742,0.000000,0.840000,0.832447,1.000345,,"Vitro formerly PPG","Vistacool® on Azuria®  6mm",13223588,"#",256,1513283341,0,0.520477,0.254549,0
5164,"VC Azuria_8.VTA","IGDB v58.0",1,0,7.924800,0.201426,0.086114,0.202682,0.464391,0.161967,0.286233,0.000000,0.840000,0.832447,1.000345,,"Vitro formerly PPG","Vistacool® on Azuria®  8mm",12828560,"#",256,1513283341,0,0.464391,0.201426,0
5178,"VC Pacifica_6.VTA","IGDB v58.0",1,0,5.664200,0.222463,0.069746,0.201590,0.322792,0.100886,0.280606,0.000000,0.840000,0.840000,1.000345,,"Vitro formerly PPG","Vistacool® on Pacifica®  6mm",11641212,"#",256,1513283341,0,0.322792,0.222463,0
5179,"VC Pacifica_8.VTA","IGDB v58.0",1,0,7.924800,0.149001,0.058116,0.200241,0.239595,0.076513,0.278539,0.000000,0.840000,0.832447,1.000345,,"Vitro formerly PPG","Vistacool® on Pacifica®  8mm",10784608,"#",256,1513283342,0,0.239595,0.149001,0
5182,"SBR100 Atlantica_6.VTA","IGDB v61.0",1,0,5.664200,0.135014,0.106636,0.499094,0.349623,0.188743,0.059929,0.000000,0.840000,0.035999,0.999980,,"Vitro formerly PPG","Solarban® R100 on Atlantica®  6mm",10528648,"#",256,1538271112,0,0.349623,0.135014,0
5183,"SBR100 Azuria_6.VTA","IGDB v58.0",1,0,5.664200,0.140420,0.106993,0.499350,0.357948,0.196725,0.060399,0.000000,0.840000,0.035999,1.000345,,"Vitro formerly PPG","Solarban® R100 on Azuria®  6mm",11643518,"#",256,1513283342,0,0.357948,0.140420,0
5184,"SBR100 Optigray_6.VTA","IGDB v58.0",1,0,5.664200,0.151915,0.195153,0.499175,0.327675,0.171174,0.059154,0.000000,0.840000,0.035999,1.000345,,"Vitro formerly PPG","Solarban® R100 on Optigray®  6mm",10460817,"#",256,1513283343,0,0.327675,0.151915,0
5185,"SBR100 Pacifica_6.VTA","IGDB v58.0",1,0,5.664200,0.099777,0.086183,0.498129,0.222540,0.103644,0.056613,0.000000,0.840000,0.035999,1.000345,,"Vitro formerly PPG","Solarban® R100 on Pacifica®  6mm",10259037,"#",256,1513283343,0,0.222540,0.099777,0
5186,"SBR100 Solarblue_6.VTA","IGDB v58.0",1,0,5.664200,0.140601,0.169619,0.498900,0.293319,0.146385,0.058308,0.000000,0.840000,0.035999,1.000345,,"Vitro formerly PPG","Solarban® R100 on Solarblue®  6mm",10918268,"#",256,1513283343,0,0.293319,0.140601,0
5187,"SBR100 Solarbronze_6.VTA","IGDB v58.0",1,0,5.664200,0.133855,0.202186,0.498632,0.277116,0.138718,0.057935,0.000000,0.840000,0.035999,1.000345,,"Vitro formerly PPG","Solarban® R100 on Solarbronze®  6mm",9212048,"#",256,1513283343,0,0.277116,0.133855,0
5188,"SBR100 Solargray_6.VTA","IGDB v58.0",1,0,5.664200,0.115214,0.155382,0.498243,0.231570,0.110514,0.056804,0.000000,0.840000,0.035999,1.000345,,"Vitro formerly PPG","Solarban® R100 on Solargray®  6mm",9143933,"#",256,1513283344,0,0.231570,0.115214,0
5189,"SBR100 Solexia_6.VTA","IGDB v58.0",1,0,5.664200,0.168026,0.162333,0.500029,0.405473,0.240317,0.062362,0.000000,0.840000,0.035999,1.000345,,"Vitro formerly PPG","Solarban® R100 on Solexia®  6mm",11448727,"#",256,1513283344,0,0.405473,0.168026,0
5193,"Solarcoat Low-e 3mm.VTA","IGDB v60.0",1,0,3.205480,0.713811,0.110427,0.118217,0.828567,0.100604,0.107855,0.000000,0.842476,0.165637,0.999980,,"Vitro formerly PPG","Solarcoat Low-e on Clear  3mm",15068140,"#",256,1538271382,0,0.828567,0.713811,0
5194,"Solarcoat Low-e 4mm.VTA","IGDB v62.0",1,0,3.845560,0.692593,0.104832,0.117549,0.826463,0.100968,0.108029,0.000000,0.842476,0.152265,0.999980,,"Vitro formerly PPG","Solarcoat Low-e on Clear  4mm",15068138,"#",256,1538271439,0,0.826463,0.692593,0
5195,"Solarcoat Low-e 5mm.VTA","IGDB v60.0",1,0,4.866640,0.702145,0.108317,0.117667,0.832628,0.101040,0.107274,0.000000,0.842476,0.164407,0.999980,,"Vitro formerly PPG","Solarcoat Low-e on Clear  5mm",15133931,"#",256,1538271382,0,0.832628,0.702145,0
5196,"Solarcoat Low-e 6mm.VTA","IGDB v60.0",1,0,5.857240,0.675166,0.102507,0.113170,0.820859,0.099182,0.106255,0.000000,0.842476,0.169875,0.999980,,"Vitro formerly PPG","Solarcoat Low-e on Clear  6mm",15002345,"#",256,1538271382,0,0.820859,0.675166,0
5221,"SG460 Clear_2H.VTA","IGDB v58.0",1,0,2.260600,0.519857,0.318862,0.253534,0.834206,0.050244,0.053168,0.000000,0.055371,0.840000,0.999980,,"Vitro formerly PPG","Sungate® 460 on Clear  2.5mm",15199466,"#",256,1513283344,0,0.834206,0.519857,0
5222,"SG460 Clear_3.VTA","IGDB v58.0",1,0,3.276600,0.508157,0.318268,0.233988,0.829043,0.049829,0.053046,0.000000,0.055371,0.840000,0.999980,,"Vitro formerly PPG","Sungate® 460 on Clear  3mm",15133928,"#",256,1513283345,0,0.829043,0.508157,0
5223,"SG460 Clear_4.VTA","IGDB v58.0",1,0,3.911600,0.501104,0.317922,0.222824,0.825829,0.049588,0.052969,0.000000,0.055371,0.840000,0.999980,,"Vitro formerly PPG","Sungate® 460 on Clear  4mm",15133928,"#",256,1513283345,0,0.825829,0.501104,0
5224,"SG460 Clear_5.VTA","IGDB v58.0",1,0,4.673600,0.492880,0.317499,0.210376,0.822006,0.049295,0.052883,0.000000,0.055371,0.840000,0.999980,,"Vitro formerly PPG","Sungate® 460 on Clear  5mm",15133671,"#",256,1513283345,0,0.822006,0.492880,0
5225,"SG460 Clear_6.VTA","IGDB v58.0",1,0,5.664200,0.482553,0.317002,0.195626,0.817056,0.048910,0.052769,0.000000,0.055371,0.840000,0.999980,,"Vitro formerly PPG","Sungate® 460 on Clear  6mm",15068133,"#",256,1513283346,0,0.817056,0.482553,0
5227,"SG400 Starphire_3.VTA","IGDB v58.0",1,0,3.276600,0.732772,0.177441,0.160887,0.880491,0.064526,0.072064,0.000000,0.115294,0.840000,1.000345,,"Vitro formerly PPG","Sungate® 400 on Starphire®  3mm",15593969,"#",256,1513283346,0,0.880491,0.732772,0
5228,"SG400 Starphire_4.VTA","IGDB v58.0",1,0,3.911600,0.730479,0.177281,0.159505,0.879793,0.064458,0.072035,0.000000,0.115294,0.840000,1.000345,,"Vitro formerly PPG","Sungate® 400 on Starphire®  4mm",15593969,"#",256,1513283346,0,0.879793,0.730479,0
5229,"SG400 Starphire_5.VTA","IGDB v58.0",1,0,4.673600,0.727743,0.177104,0.157865,0.878949,0.064392,0.071973,0.000000,0.115294,0.840000,1.000345,,"Vitro formerly PPG","Sungate® 400 on Starphire®  5mm",15593969,"#",256,1513283346,0,0.878949,0.727743,0
5230,"SG400 Starphire_6.VTA","IGDB v58.0",1,0,5.664200,0.724209,0.176886,0.155791,0.877855,0.064303,0.071902,0.000000,0.115294,0.840000,1.000345,,"Vitro formerly PPG","Sungate® 400 on Starphire®  6mm",15593969,"#",256,1513283346,0,0.877855,0.724209,0
5231,"SG400 Clear_2H.VTA","IGDB v58.0",1,0,2.260600,0.697624,0.176234,0.148052,0.873294,0.066250,0.074205,0.000000,0.112855,0.840000,1.000345,,"Vitro formerly PPG","Sungate® 400 on Clear  2.5mm",15528431,"#",256,1513283347,0,0.873294,0.697624,0
5232,"SG400 Clear_3.VTA","IGDB v58.0",1,0,3.276600,0.677806,0.175022,0.139964,0.868142,0.065826,0.073909,0.000000,0.112855,0.840000,1.000345,,"Vitro formerly PPG","Sungate® 400 on Clear  3mm",15462638,"#",256,1513283347,0,0.868142,0.677806,0
5233,"SG400 Clear_4.VTA","IGDB v58.0",1,0,3.911600,0.665890,0.174326,0.135306,0.864973,0.065564,0.073744,0.000000,0.112855,0.840000,1.000345,,"Vitro formerly PPG","Sungate® 400 on Clear  4mm",15462637,"#",256,1513283347,0,0.864973,0.665890,0
5234,"SG400 Clear_5.VTA","IGDB v58.0",1,0,4.673600,0.652067,0.173538,0.130079,0.861175,0.065239,0.073515,0.000000,0.112855,0.840000,1.000345,,"Vitro formerly PPG","Sungate® 400 on Clear  5mm",15462636,"#",256,1513283347,0,0.861175,0.652067,0
5235,"SG400 Clear_6.VTA","IGDB v58.0",1,0,5.664200,0.634777,0.172567,0.123805,0.856252,0.064827,0.073239,0.000000,0.112855,0.840000,1.000345,,"Vitro formerly PPG","Sungate® 400 on Clear  6mm",15396843,"#",256,1513283347,0,0.856252,0.634777,0
5237,"SG400 Acuity_3.VTA","IGDB v67.0",1,0,3.276600,0.715222,0.176266,0.153904,0.876474,0.064340,0.071986,0.000000,0.113846,0.840000,0.999980,,"Vitro formerly PPG","Sungate® 400 on Acuity?  3mm",15593968,"#",256,1586299469,0,0.876474,0.715222,0
5238,"SG400 Acuity_4.VTA","IGDB v67.0",1,0,3.911600,0.709697,0.175919,0.151366,0.875028,0.064234,0.071899,0.000000,0.113846,0.840000,0.999980,,"Vitro formerly PPG","Sungate® 400 on Acuity?  4mm",15528432,"#",256,1586299468,0,0.875028,0.709697,0
5239,"SG400 Acuity_5.VTA","IGDB v67.0",1,0,4.673600,0.703173,0.175518,0.148403,0.873282,0.064078,0.071798,0.000000,0.113846,0.840000,0.999980,,"Vitro formerly PPG","Sungate® 400 on Acuity?  5mm",15528432,"#",256,1586299468,0,0.873282,0.703173,0
5251,"SB60 Starphire_8.VTA","IGDB v58.0",1,0,7.924800,0.426303,0.370123,0.436803,0.811173,0.055802,0.046605,0.000000,0.840000,0.034606,0.999980,,"Vitro formerly PPG","Solarban® 60 on Starphire®  8mm",14871015,"#",256,1513283348,0,0.811173,0.426303,0
5252,"SB60 Starphire_10.VTA","IGDB v58.0",1,0,9.398000,0.424469,0.361379,0.436726,0.809697,0.055751,0.046499,0.000000,0.840000,0.034606,0.999980,,"Vitro formerly PPG","Solarban® 60 on Starphire®  10mm",14805479,"#",256,1513283348,0,0.809697,0.424469,0
5254,"SB60 Solexia_6.VTA","IGDB v58.0",1,0,5.664200,0.293556,0.089046,0.431211,0.689405,0.052477,0.038149,0.000000,0.840000,0.034606,0.999980,,"Vitro formerly PPG","Solarban® 60 on Solexia®  6mm",13688267,"#",256,1513283349,0,0.689405,0.293556,0
5255,"SB60 Solexia_8.VTA","IGDB v58.0",1,0,7.924800,0.258382,0.066371,0.429870,0.644234,0.051376,0.035365,0.000000,0.840000,0.034606,0.999980,,"Vitro formerly PPG","Solarban® 60 on Solexia®  8mm",13228223,"#",256,1513283349,0,0.644234,0.258382,0
5259,"SB60 Atlantica_6.VTA","IGDB v61.0",1,0,5.664200,0.233235,0.059257,0.428793,0.597406,0.050248,0.032628,0.000000,0.840000,0.034606,0.999980,,"Vitro formerly PPG","Solarban® 60 on Atlantica®  6mm",12636600,"#",256,1538271113,0,0.597406,0.233235,0
5260,"SB60 Atlantica_8.VTA","IGDB v61.0",1,0,7.924800,0.192176,0.049357,0.427363,0.527958,0.048765,0.029024,0.000000,0.840000,0.034606,0.999980,,"Vitro formerly PPG","Solarban® 60 on Atlantica®  8mm",11782311,"#",256,1538271113,0,0.527958,0.192176,0
5265,"SB60 Optigray_6.VTA","IGDB v58.0",1,0,5.664200,0.275011,0.130005,0.429369,0.562023,0.049273,0.030561,0.000000,0.840000,0.034606,1.000345,,"Vitro formerly PPG","Solarban® 60 on Optigray®  6mm",12634050,"#",256,1513283350,0,0.562023,0.275011,0
5266,"SB60 Optigray_8.VTA","IGDB v58.0",1,0,7.924800,0.230357,0.094060,0.427675,0.483737,0.047703,0.026720,0.000000,0.840000,0.034606,1.000345,,"Vitro formerly PPG","Solarban® 60 on Optigray®  8mm",11778740,"#",256,1513283351,0,0.483737,0.230357,0
5267,"SB60 Optigray_10.VTA","IGDB v58.0",1,0,9.398000,0.205543,0.079553,0.426841,0.438734,0.046904,0.024777,0.000000,0.840000,0.034606,1.000345,,"Vitro formerly PPG","Solarban® 60 on Optigray®  10mm",11317932,"#",256,1513283351,0,0.438734,0.205543,0
5269,"SB60 Azuria_6.VTA","IGDB v58.0",1,0,5.664200,0.238001,0.053265,0.429489,0.609437,0.050735,0.033530,0.000000,0.840000,0.034606,0.999980,,"Vitro formerly PPG","Solarban® 60 on Azuria®  6mm",13948333,"#",256,1513283351,0,0.609437,0.238001,0
5270,"SB60 Azuria_8.VTA","IGDB v58.0",1,0,7.924800,0.203280,0.047815,0.428275,0.544715,0.049362,0.030174,0.000000,0.840000,0.034606,0.999980,,"Vitro formerly PPG","Solarban® 60 on Azuria®  8mm",13618840,"#",256,1513283352,0,0.544715,0.203280,0
5273,"SB60 Solarbronze_5.VTA","IGDB v58.0",1,0,4.673600,0.272007,0.169550,0.428902,0.522739,0.048368,0.028568,0.000000,0.840000,0.034606,0.999980,,"Vitro formerly PPG","Solarban® 60 on Solarbronze®  5mm",11648454,"#",256,1513283352,0,0.522739,0.272007,0
5274,"SB60 Solarbronze_6.VTA","IGDB v58.0",1,0,5.664200,0.246482,0.144658,0.427933,0.475490,0.047468,0.026372,0.000000,0.840000,0.034606,0.999980,,"Vitro formerly PPG","Solarban® 60 on Solarbronze®  6mm",11056576,"#",256,1513283352,0,0.475490,0.246482,0
5275,"SB60 Solarbronze_8.VTA","IGDB v58.0",1,0,7.924800,0.197150,0.105577,0.426296,0.383255,0.045928,0.022653,0.000000,0.840000,0.034606,0.999980,,"Vitro formerly PPG","Solarban® 60 on Solarbronze®  8mm",9806769,"#",256,1513283353,0,0.383255,0.197150,0
5278,"SB60 Clear_10.VTA","IGDB v58.0",1,0,9.398000,0.372949,0.196199,0.434524,0.773654,0.054732,0.043852,0.000000,0.840000,0.034606,0.999980,,"Vitro formerly PPG","Solarban® 60 on Clear  10mm",14542558,"#",256,1513283353,0,0.773654,0.372949,0
5279,"SB60 Clear_8.VTA","IGDB v58.0",1,0,7.924800,0.381596,0.218518,0.434876,0.780588,0.054932,0.044351,0.000000,0.840000,0.034606,0.999980,,"Vitro formerly PPG","Solarban® 60 on Clear  8mm",14608351,"#",256,1513283353,0,0.780588,0.381596,0
5280,"SB60 Clear_2H.VTA","IGDB v58.0",1,0,2.260600,0.419132,0.345205,0.436507,0.807953,0.055707,0.046365,0.000000,0.840000,0.034606,0.999980,,"Vitro formerly PPG","Solarban® 60 on Clear  2.5mm",14805478,"#",256,1513283353,0,0.807953,0.419132,0
5281,"SB60 Clear_3.VTA","IGDB v58.0",1,0,3.276600,0.411834,0.316462,0.436188,0.802956,0.055568,0.045991,0.000000,0.840000,0.034606,0.999980,,"Vitro formerly PPG","Solarban® 60 on Clear  3mm",14739941,"#",256,1513283354,0,0.802956,0.411834,0
5282,"SB60 Clear_4.VTA","IGDB v58.0",1,0,3.911600,0.407419,0.300045,0.435996,0.799858,0.055474,0.045765,0.000000,0.840000,0.034606,0.999980,,"Vitro formerly PPG","Solarban® 60 on Clear  4mm",14739684,"#",256,1513283354,0,0.799858,0.407419,0
5283,"SB60 Clear_5.VTA","IGDB v58.0",1,0,4.673600,0.402248,0.281785,0.435768,0.796150,0.055372,0.045488,0.000000,0.840000,0.034606,0.999980,,"Vitro formerly PPG","Solarban® 60 on Clear  5mm",14739683,"#",256,1513283354,0,0.796150,0.402248,0
5284,"SB60 Clear_6.VTA","IGDB v58.0",1,0,5.664200,0.395717,0.260162,0.435488,0.791371,0.055229,0.045139,0.000000,0.840000,0.034606,0.999980,,"Vitro formerly PPG","Solarban® 60 on Clear  6mm",14674146,"#",256,1513283355,0,0.791371,0.395717,0
5286,"SB60 Solargray_3.VTA","IGDB v58.0",1,0,3.276600,0.285967,0.181823,0.429462,0.538724,0.048773,0.029347,0.000000,0.840000,0.034606,0.999980,,"Vitro formerly PPG","Solarban® 60 on Solargray®  3mm",12501697,"#",256,1513283355,0,0.538724,0.285967,0
5287,"SB60 Solargray_4.VTA","IGDB v58.0",1,0,3.911600,0.263764,0.158464,0.428564,0.496781,0.047941,0.027320,0.000000,0.840000,0.034606,0.999980,,"Vitro formerly PPG","Solarban® 60 on Solargray®  4mm",12106682,"#",256,1513283355,0,0.496781,0.263764,0
5288,"SB60 Solargray_5.VTA","IGDB v58.0",1,0,4.673600,0.239473,0.135902,0.427662,0.450776,0.047092,0.025274,0.000000,0.840000,0.034606,0.999980,,"Vitro formerly PPG","Solarban® 60 on Solargray®  5mm",11645874,"#",256,1513283356,0,0.450776,0.239473,0
5289,"SB60 Solargray_6.VTA","IGDB v58.0",1,0,5.664200,0.211307,0.113454,0.426711,0.397329,0.046202,0.023145,0.000000,0.840000,0.034606,0.999980,,"Vitro formerly PPG","Solarban® 60 on Solargray®  6mm",11053480,"#",256,1513283356,0,0.397329,0.211307,0
5290,"SB60 Solargray_8.VTA","IGDB v58.0",1,0,7.924800,0.159106,0.081309,0.425254,0.298047,0.044854,0.019892,0.000000,0.840000,0.034606,0.999980,,"Vitro formerly PPG","Solarban® 60 on Solargray®  8mm",9737619,"#",256,1513283356,0,0.298047,0.159106,0
5293,"SB60 Acuity_3.VTA","IGDB v67.0",1,0,3.276600,0.425871,0.372503,0.436868,0.812166,0.055947,0.046772,0.000000,0.840000,0.034606,0.999980,,"Vitro formerly PPG","Solarban® 60 on Acuity?  3mm",14871015,"#",256,1586299469,0,0.812166,0.425871,0
5295,"SB60 Acuity_5.VTA","IGDB v67.0",1,0,4.673600,0.421561,0.353575,0.436667,0.809222,0.055867,0.046548,0.000000,0.840000,0.034606,0.999980,,"Vitro formerly PPG","Solarban® 60 on Acuity?  5mm",14805479,"#",256,1586299469,0,0.809222,0.421561,0
5296,"SB60 Acuity_6.VTA","IGDB v63.0",1,0,5.664200,0.418551,0.340900,0.436521,0.807147,0.055794,0.046396,0.000000,0.840000,0.034606,0.999980,,"Vitro formerly PPG","Solarban® 60 on Acuity?  6mm",14805478,"#",256,1541470911,0,0.807147,0.418551,0
5297,"SB60 Acuity_8.VTA","IGDB v63.0",1,0,7.924800,0.411886,0.314009,0.436234,0.802422,0.055661,0.046034,0.000000,0.840000,0.034606,0.999980,,"Vitro formerly PPG","Solarban® 60 on Acuity?  8mm",14805477,"#",256,1541470913,0,0.802422,0.411886,0
5298,"SB60 Acuity_10.VTA","IGDB v63.0",1,0,9.398000,0.407665,0.297939,0.436044,0.799367,0.055581,0.045809,0.000000,0.840000,0.034606,0.999980,,"Vitro formerly PPG","Solarban® 60 on Acuity?  10mm",14739684,"#",256,1541470912,0,0.799367,0.407665,0
5308,"SunClean-SB60_3cl.VTA","IGDB v60.0",1,0,3.147060,0.350457,0.408947,0.484219,0.682915,0.192793,0.147492,0.000000,0.835925,0.041183,1.000345,,"Vitro formerly PPG","SunClean-SB60®",13162713,"#",256,1538271364,0,0.682915,0.350457,0
5309,"SBR77 Clear_5.VTA","IGDB v79.0",1,0,4.673600,0.241253,0.418068,0.539265,0.529704,0.230183,0.096324,0.000000,0.840000,0.025141,0.999980,,"Vitro formerly PPG","Solarban® R77 on Clear  5mm",12436411,"#",256,1641409428,0,0.529704,0.241253,0
5310,"SBR77 Clear_6.VTA","IGDB v77.0",1,0,5.664200,0.238072,0.389528,0.539164,0.526478,0.227965,0.096175,0.000000,0.840000,0.025141,0.999980,,"Vitro formerly PPG","Solarban® R77 on Clear  6mm",12370618,"#",256,1641409416,0,0.526478,0.238072,0
5311,"SBR77 Acuity_6.VTA","IGDB v77.0",1,0,5.664200,0.249146,0.496123,0.539525,0.537132,0.235458,0.096722,0.000000,0.840000,0.025141,0.999980,,"Vitro formerly PPG","Solarban® R77 on Acuity?  6mm",12501949,"#",256,1641409415,0,0.537132,0.249146,0
5312,"SBR77 Atlantica_6.VTA","IGDB v77.0",1,0,5.664200,0.149475,0.096414,0.536523,0.396273,0.149445,0.090671,0.000000,0.840000,0.025141,0.999980,,"Vitro formerly PPG","Solarban® R77 on Atlantica®  6mm",10596246,"#",256,1641409416,0,0.396273,0.149475,0
5313,"SBR77 Azuria_6.VTA","IGDB v77.0",1,0,5.664200,0.155052,0.094959,0.536861,0.404791,0.155265,0.091088,0.000000,0.840000,0.025141,0.999980,,"Vitro formerly PPG","Solarban® R77 on Azuria®  6mm",11776908,"#",256,1641409416,0,0.404791,0.155052,0
