Repository: aegis1980/glass-explore

# Glass Explore

(c)2026 Jon Robinson. All Rights Reserved.

Glass Explore is a Dash web app for exploring architectural glazing products from the International Glazing Database (IGDB). It lets you pick glass products, build a simple insulated glass unit, and calculate optical and thermal properties using `pywincalc`.

The app currently focuses on the `Energy` page:

- search and filter IGDB glass products
- plot solar transmittance, visible transmittance, and colour spaces
- build a double-glazing unit with a coated lite, gas gap, and clear/ultraclear lite
- calculate U-value, SHGC or solar factor, visible transmittance, reflectance, and transmitted/reflected colours

File: data/igdb.csv (part 11 of 38)
"ID","Name","Source","SpectralData","AngularFunction","Thickness","Tsol","Rsol1","Rsol2","Tvis","Rvis1","Rvis2","Tir","emis1","emis2","Conductivity","Comment","Manufacturer","ProductName","Color","Certification","Status","Timestamp","Specularity","Tvis2","Tsol2","MaterialID"
5314,"SBR77 Optiblue_6.VTA","IGDB v77.0",1,0,5.664200,0.183025,0.300679,0.537003,0.379149,0.139954,0.089989,0.000000,0.840000,0.025141,0.999980,,"Vitro formerly PPG","Solarban® R77 on Optiblue®  6mm",11380892,"#",256,1641409416,0,0.379149,0.183025,0
5315,"SBR77 Optigray_6.VTA","IGDB v77.0",1,0,5.664200,0.166226,0.189396,0.536619,0.372258,0.136312,0.089730,0.000000,0.840000,0.025141,0.999980,,"Vitro formerly PPG","Solarban® R77 on Optigray®  6mm",10593951,"#",256,1641409416,0,0.372258,0.166226,0
5316,"SBR77 Pacifica_6.VTA","IGDB v77.0",1,0,5.664200,0.108782,0.081720,0.535369,0.251281,0.087225,0.086324,0.000000,0.840000,0.025141,0.999980,,"Vitro formerly PPG","Solarban® R77 on Pacifica®  6mm",10391913,"#",256,1641409417,0,0.251281,0.108782,0
5317,"SBR77 Solarblue_6.VTA","IGDB v77.0",1,0,5.664200,0.152847,0.164291,0.536281,0.331997,0.118068,0.088472,0.000000,0.840000,0.025141,0.999980,,"Vitro formerly PPG","Solarban® R77 on Solarblue®  6mm",11116938,"#",256,1641409417,0,0.331997,0.152847,0
5318,"SBR77 Solarbronze_6.VTA","IGDB v77.0",1,0,5.664200,0.145606,0.197982,0.535951,0.314197,0.109900,0.087874,0.000000,0.840000,0.025141,0.999980,,"Vitro formerly PPG","Solarban® R77 on Solarbronze®  6mm",9279389,"#",256,1641409416,0,0.314197,0.145606,0
5319,"SBR77 Solargray_6.VTA","IGDB v77.0",1,0,5.664200,0.125034,0.152624,0.535464,0.262528,0.089830,0.086478,0.000000,0.840000,0.025141,0.999980,,"Vitro formerly PPG","Solarban® R77 on Solargray®  6mm",9276809,"#",256,1641409416,0,0.262528,0.125034,0
5320,"SBR77 Solexia_6.VTA","IGDB v77.0",1,0,5.664200,0.184543,0.148535,0.537542,0.457924,0.184026,0.093086,0.000000,0.840000,0.025141,0.999980,,"Vitro formerly PPG","Solarban® R77 on Solexia®  6mm",11516326,"#",256,1641409416,0,0.457924,0.184543,0
5321,"SBR77 Starphire_6.VTA","IGDB v77.0",1,0,5.664200,0.254203,0.553070,0.539658,0.541354,0.238315,0.096887,0.000000,0.840000,0.025141,0.999980,,"Vitro formerly PPG","Solarban® R77 on Starphire®  6mm",12567743,"#",256,1641409416,0,0.541354,0.254203,0
5322,"SBR77 Clear_8.VTA","IGDB v79.0",1,0,7.924800,0.231131,0.334163,0.538955,0.519208,0.223024,0.095815,0.000000,0.840000,0.025141,0.999980,,"Vitro formerly PPG","Solarban® R77 on Clear  8mm",12304824,"#",256,1641409428,0,0.519208,0.231131,0
5323,"SBR77 Acuity_8.VTA","IGDB v79.0",1,0,7.924800,0.245937,0.461165,0.539425,0.533952,0.233247,0.096567,0.000000,0.840000,0.025141,0.999980,,"Vitro formerly PPG","Solarban® R77 on Acuity?  8mm",12501948,"#",256,1641409429,0,0.533952,0.245937,0
5324,"SBR77 Atlantica_8.VTA","IGDB v79.0",1,0,7.924800,0.124914,0.075389,0.535910,0.349941,0.126788,0.089069,0.000000,0.840000,0.025141,0.999980,,"Vitro formerly PPG","Solarban® R77 on Atlantica®  8mm",9938823,"#",256,1641409430,0,0.349941,0.124914,0
5325,"SBR77 Azuria_8.VTA","IGDB v79.0",1,0,7.924800,0.133998,0.080659,0.536334,0.361708,0.134178,0.089624,0.000000,0.840000,0.025141,0.999980,,"Vitro formerly PPG","Solarban® R77 on Azuria®  8mm",11447418,"#",256,1641409430,0,0.361708,0.133998,0
5326,"SBR77 Optiblue_8.VTA","IGDB v79.0",1,0,7.924800,0.160264,0.234930,0.536342,0.328495,0.116198,0.088319,0.000000,0.840000,0.025141,0.999980,,"Vitro formerly PPG","Solarban® R77 on Optiblue®  8mm",10919568,"#",256,1641409428,0,0.328495,0.160264,0
5327,"SBR77 Optigray_8.VTA","IGDB v79.0",1,0,7.924800,0.140354,0.134162,0.535926,0.320027,0.112251,0.088039,0.000000,0.840000,0.025141,0.999980,,"Vitro formerly PPG","Solarban® R77 on Optigray®  8mm",9935763,"#",256,1641409428,0,0.320027,0.140354,0
5328,"SBR77 Pacifica_8.VTA","IGDB v79.0",1,0,7.924800,0.080177,0.061236,0.534857,0.186805,0.068241,0.084999,0.000000,0.840000,0.025141,0.999980,,"Vitro formerly PPG","Solarban® R77 on Pacifica®  8mm",9601359,"#",256,1641409429,0,0.186805,0.080177,0
5329,"SBR77 Solarblue_8.VTA","IGDB v79.0",1,0,7.924800,0.125524,0.114662,0.535623,0.273515,0.094579,0.086831,0.000000,0.840000,0.025141,0.999980,,"Vitro formerly PPG","Solarban® R77 on Solarblue®  8mm",10524024,"#",256,1641409429,0,0.273515,0.125524,0
5330,"SBR77 Solarbronze_8.VTA","IGDB v79.0",1,0,7.924800,0.116617,0.139299,0.535296,0.252853,0.086661,0.086243,0.000000,0.840000,0.025141,0.999980,,"Vitro formerly PPG","Solarban® R77 on Solarbronze®  8mm",8226961,"#",256,1641409429,0,0.252853,0.116617,0
5331,"SBR77 Solargray_8.VTA","IGDB v79.0",1,0,7.924800,0.094303,0.103461,0.534879,0.196682,0.069530,0.085054,0.000000,0.840000,0.025141,0.999980,,"Vitro formerly PPG","Solarban® R77 on Solargray®  8mm",8158072,"#",256,1641409429,0,0.196682,0.094303,0
5332,"SBR77 Solexia_8.VTA","IGDB v79.0",1,0,7.924800,0.164901,0.111978,0.536986,0.427683,0.166639,0.091861,0.000000,0.840000,0.025141,0.999980,,"Vitro formerly PPG","Solarban® R77 on Solexia®  8mm",11122076,"#",256,1641409429,0,0.427683,0.164901,0
5333,"SBR77 Starphire_8.VTA","IGDB v79.0",1,0,7.924800,0.252814,0.535386,0.539615,0.539821,0.237229,0.096812,0.000000,0.840000,0.025141,0.999980,,"Vitro formerly PPG","Solarban® R77 on Starphire®  8mm",12567742,"#",256,1641409429,0,0.539821,0.252814,0
5334,"SBR77 Clear_10.VTA","IGDB v79.0",1,0,9.398000,0.226831,0.304205,0.538826,0.514551,0.219911,0.095601,0.000000,0.840000,0.025141,0.999980,,"Vitro formerly PPG","Solarban® R77 on Clear  10mm",12304822,"#",256,1641409429,0,0.514551,0.226831,0
5335,"SBR77 Acuity_10.VTA","IGDB v79.0",1,0,9.398000,0.243888,0.440184,0.539362,0.531884,0.231803,0.096467,0.000000,0.840000,0.025141,0.999980,,"Vitro formerly PPG","Solarban® R77 on Acuity?  10mm",12501948,"#",256,1641409429,0,0.531884,0.243888,0
5336,"SBR77 Starphire_10.VTA","IGDB v79.0",1,0,9.398000,0.251924,0.524271,0.539585,0.538821,0.236517,0.096767,0.000000,0.840000,0.025141,0.999980,,"Vitro formerly PPG","Solarban® R77 on Starphire®  10mm",12502206,"#",256,1641409429,0,0.538821,0.251924,0
5346,"SB60 Starphire_3.VTA","IGDB v58.0",1,0,3.276600,0.432193,0.399558,0.437076,0.815872,0.055933,0.046964,0.000000,0.840000,0.034606,0.999980,,"Vitro formerly PPG","Solarban® 60 on Starphire®  3mm",14871272,"#",256,1513283356,0,0.815872,0.432193,0
5348,"SB60 Starphire_5.VTA","IGDB v58.0",1,0,4.673600,0.430410,0.390405,0.436996,0.814466,0.055893,0.046854,0.000000,0.840000,0.034606,0.999980,,"Vitro formerly PPG","Solarban® 60 on Starphire®  5mm",14871272,"#",256,1513283357,0,0.814466,0.430410,0
5349,"SB60 Starphire_6.VTA","IGDB v58.0",1,0,5.664200,0.429152,0.384079,0.436941,0.813455,0.055869,0.046787,0.000000,0.840000,0.034606,0.999980,,"Vitro formerly PPG","Solarban® 60 on Starphire®  6mm",14871272,"#",256,1513283357,0,0.813455,0.429152,0
5364,"SB60 Solarblue_6.VTA","IGDB v58.0",1,0,5.664200,0.252393,0.113331,0.428511,0.500966,0.048184,0.027633,0.000000,0.840000,0.034606,0.999980,,"Vitro formerly PPG","Solarban® 60 on Solarblue®  6mm",13156777,"#",256,1513283357,0,0.500966,0.252393,0
5365,"SB60 Solarblue_8.VTA","IGDB v58.0",1,0,7.924800,0.205397,0.081554,0.426914,0.412975,0.046617,0.023878,0.000000,0.840000,0.034606,0.999980,,"Vitro formerly PPG","Solarban® 60 on Solarblue®  8mm",12497556,"#",256,1513283358,0,0.412975,0.205397,0
5367,"SB60 Pacifica_6.VTA","IGDB v58.0",1,0,5.664200,0.173231,0.059232,0.426198,0.379181,0.046141,0.022726,0.000000,0.840000,0.034606,0.999980,,"Vitro formerly PPG","Solarban® 60 on Pacifica®  6mm",12365443,"#",256,1513283358,0,0.379181,0.173231,0
5368,"SB60 Pacifica_8.VTA","IGDB v58.0",1,0,7.924800,0.125725,0.048760,0.425012,0.281838,0.044826,0.019697,0.000000,0.840000,0.034606,0.999980,,"Vitro formerly PPG","Solarban® 60 on Pacifica®  8mm",11442788,"#",256,1513283358,0,0.281838,0.125725,0
5370,"SB70 Solargray_3.VTA","IGDB v70.0",1,0,3.276600,0.179902,0.232433,0.567619,0.466265,0.061992,0.055703,0.000000,0.840000,0.018269,0.999980,,"Vitro formerly PPG","Solarban® 70 on Solargray®  3mm",11581361,"#",256,1586299378,0,0.466265,0.179902,0
5372,"SB70 Solargray_5.VTA","IGDB v70.0",1,0,4.673600,0.155842,0.181202,0.578226,0.410725,0.058340,0.053463,0.000000,0.840000,0.017929,0.999980,,"Vitro formerly PPG","Solarban® 70 on Solargray®  5mm",10923432,"#",256,1586299378,0,0.410725,0.155842,0
5373,"SB70 Solargray_6.VTA","IGDB v70.0",1,0,5.664200,0.137577,0.148706,0.577641,0.362001,0.054984,0.051699,0.000000,0.840000,0.017929,0.999980,,"Vitro formerly PPG","Solarban® 70 on Solargray®  6mm",10331039,"#",256,1586299378,0,0.362001,0.137577,0
5374,"SB70 Solargray_8.VTA","IGDB v70.0",1,0,7.924800,0.103623,0.101495,0.576750,0.271505,0.049829,0.048999,0.000000,0.840000,0.017929,0.999980,,"Vitro formerly PPG","Solarban® 70 on Solargray®  8mm",9146251,"#",256,1586299378,0,0.271505,0.103623,0
5377,"SB70 Solarbronze_6.VTA","IGDB v70.0",1,0,5.664200,0.160564,0.192329,0.578400,0.433196,0.059638,0.054373,0.000000,0.840000,0.017929,0.999980,,"Vitro formerly PPG","Solarban® 70 on Solarbronze®  6mm",10399669,"#",256,1586299379,0,0.433196,0.160564,0
5378,"SB70 Solarbronze_8.VTA","IGDB v70.0",1,0,7.924800,0.128628,0.135916,0.577398,0.349099,0.053808,0.051298,0.000000,0.840000,0.017929,0.999980,,"Vitro formerly PPG","Solarban® 70 on Solarbronze®  8mm",9215399,"#",256,1586299379,0,0.349099,0.128628,0
5381,"SB70 Atlantica_6.VTA","IGDB v70.0",1,0,5.664200,0.183085,0.075290,0.579750,0.545593,0.070180,0.059670,0.000000,0.840000,0.017929,0.999980,,"Vitro formerly PPG","Solarban® 70 on Atlantica®  6mm",11848366,"#",256,1586299379,0,0.545593,0.183085,0
5382,"SB70 Atlantica_8.VTA","IGDB v70.0",1,0,7.924800,0.156515,0.058519,0.578759,0.482390,0.064582,0.056655,0.000000,0.840000,0.017929,0.999980,,"Vitro formerly PPG","Solarban® 70 on Atlantica®  8mm",11125150,"#",256,1586299379,0,0.482390,0.156515,0
5385,"SB70 Azuria_6.VTA","IGDB v70.0",1,0,5.664200,0.192034,0.069359,0.580322,0.556882,0.072213,0.060431,0.000000,0.840000,0.017929,0.999980,,"Vitro formerly PPG","Solarban® 70 on Azuria®  6mm",13160100,"#",256,1586299379,0,0.556882,0.192034,0
5386,"SB70 Azuria_8.VTA","IGDB v70.0",1,0,7.924800,0.169161,0.059039,0.579457,0.497948,0.067119,0.057621,0.000000,0.840000,0.017929,0.999980,,"Vitro formerly PPG","Solarban® 70 on Azuria®  8mm",12830352,"#",256,1586299379,0,0.497948,0.169161,0
5387,"SB72 Acuity_6.VTA","IGDB v63.0",1,0,5.664200,0.278856,0.470814,0.591837,0.737966,0.088130,0.069837,0.000000,0.840000,0.017845,0.999980,,"Vitro formerly PPG","Solarban® 72 on Acuity?  6mm",14082523,"#",256,1541470910,0,0.737966,0.278856,0
5388,"SB72 Acuity_8.VTA","IGDB v63.0",1,0,7.924800,0.276380,0.435027,0.591712,0.733676,0.087613,0.069547,0.000000,0.840000,0.017845,0.999980,,"Vitro formerly PPG","Solarban® 72 on Acuity?  8mm",14082266,"#",256,1541470909,0,0.733676,0.276380,0
5389,"SB72 Acuity_10.VTA","IGDB v63.0",1,0,9.398000,0.274783,0.413564,0.591638,0.730904,0.087287,0.069371,0.000000,0.840000,0.017845,0.999980,,"Vitro formerly PPG","Solarban® 72 on Acuity?  10mm",14082265,"#",256,1541470910,0,0.730904,0.274783,0
5390,"SB70 Optigray_6.VTA","IGDB v70.0",1,0,5.664200,0.188365,0.176458,0.579566,0.512435,0.066631,0.057880,0.000000,0.840000,0.017929,0.999980,,"Vitro formerly PPG","Solarban® 70 on Optigray®  6mm",11845816,"#",256,1586299380,0,0.512435,0.188365,0
5391,"SB70 Optigray_8.VTA","IGDB v70.0",1,0,7.924800,0.160646,0.123889,0.578503,0.441066,0.060556,0.054686,0.000000,0.840000,0.017929,0.999980,,"Vitro formerly PPG","Solarban® 70 on Optigray®  8mm",11056299,"#",256,1586299380,0,0.441066,0.160646,0
5392,"SB70 Optigray_10.VTA","IGDB v70.0",1,0,9.398000,0.144870,0.102152,0.577969,0.400038,0.057476,0.053065,0.000000,0.840000,0.017929,0.999980,,"Vitro formerly PPG","Solarban® 70 on Optigray®  10mm",10595491,"#",256,1586299380,0,0.400038,0.144870,0
5393,"SB70 Solexia_6.VTA","IGDB v70.0",1,0,5.664200,0.219616,0.121795,0.581341,0.629399,0.078794,0.064249,0.000000,0.840000,0.017929,0.999980,,"Vitro formerly PPG","Solarban® 70 on Solexia®  6mm",12899776,"#",256,1586299380,0,0.629399,0.219616,0
5394,"SB70 Solexia_8.VTA","IGDB v70.0",1,0,7.924800,0.200372,0.087349,0.580525,0.588369,0.074536,0.061957,0.000000,0.840000,0.017929,0.999980,,"Vitro formerly PPG","Solarban® 70 on Solexia®  8mm",12439734,"#",256,1586299380,0,0.588369,0.200372,0
5396,"SB70 Solarblue_6.VTA","IGDB v70.0",1,0,5.664200,0.173305,0.152595,0.579032,0.456835,0.062627,0.055451,0.000000,0.840000,0.017929,0.999980,,"Vitro formerly PPG","Solarban® 70 on Solarblue®  6mm",12368544,"#",256,1586299381,0,0.456835,0.173305,0
5397,"SB70 Solarblue_8.VTA","IGDB v70.0",1,0,7.924800,0.143784,0.105540,0.578019,0.376610,0.056656,0.052327,0.000000,0.840000,0.017929,0.999980,,"Vitro formerly PPG","Solarban® 70 on Solarblue®  8mm",11775116,"#",256,1586299381,0,0.376610,0.143784,0
5399,"SB70 Pacifica_6.VTA","IGDB v70.0",1,0,5.664200,0.129127,0.071880,0.577688,0.345983,0.054861,0.051361,0.000000,0.840000,0.017929,0.999980,,"Vitro formerly PPG","Solarban® 70 on Pacifica®  6mm",11643003,"#",256,1586299381,0,0.345983,0.129127,0
5400,"SB70 Pacifica_8.VTA","IGDB v70.0",1,0,7.924800,0.097018,0.054712,0.576861,0.257235,0.049900,0.048847,0.000000,0.840000,0.017929,0.999980,,"Vitro formerly PPG","Solarban® 70 on Pacifica®  8mm",10786142,"#",256,1586299381,0,0.257235,0.097018,0
5402,"SBz75 Optiblue_3.VTA","IGDB v70.0",1,0,3.276600,0.223833,0.362049,0.569535,0.576096,0.072051,0.061078,0.000000,0.840000,0.018269,0.999980,,"Vitro formerly PPG","Solarban® z75 (Solarban® 70 on Optiblue®)  3mm",13028287,"#",256,1586299381,0,0.576096,0.223833,0
5403,"SBR100 Clear_5.VTA","IGDB v59.0",1,0,4.673600,0.221721,0.429532,0.501517,0.468461,0.304511,0.064982,0.000000,0.840000,0.035999,1.000345,,"Vitro formerly PPG","Solarban® R100 on Clear  5mm",12303019,"#",256,1538271117,0,0.468461,0.221721,0
5404,"SBR100 Clear_6.VTA","IGDB v59.0",1,0,5.664200,0.218719,0.401814,0.501440,0.465761,0.301559,0.064871,0.000000,0.840000,0.035999,1.000345,,"Vitro formerly PPG","Solarban® R100 on Clear  6mm",12302762,"#",256,1538271117,0,0.465761,0.218719,0
5405,"SBR100 Clear_8.VTA","IGDB v59.0",1,0,7.924800,0.212224,0.347980,0.501258,0.459730,0.295037,0.064610,0.000000,0.840000,0.035999,1.000345,,"Vitro formerly PPG","Solarban® R100 on Clear  8mm",12171688,"#",256,1538271117,0,0.459730,0.212224,0
5406,"SBR100 Clear_10.VTA","IGDB v59.0",1,0,9.398000,0.208205,0.318779,0.501151,0.455840,0.290901,0.064444,0.000000,0.840000,0.035999,1.000345,,"Vitro formerly PPG","Solarban® R100 on Clear  10mm",12171430,"#",256,1538271118,0,0.455840,0.208205,0
5407,"SBR100 Starphire_6.VTA","IGDB v59.0",1,0,5.664200,0.233546,0.559904,0.501545,0.477267,0.312004,0.064700,0.000000,0.840000,0.035999,1.000345,,"Vitro formerly PPG","Solarban® R100 on Starphire®  6mm",12434350,"#",256,1538271118,0,0.477267,0.233546,0
5408,"SBR100 Optiblue_6.VTA","IGDB v59.0",1,0,5.664200,0.168751,0.303169,0.499436,0.334201,0.175929,0.059371,0.000000,0.840000,0.035999,1.000345,,"Vitro formerly PPG","Solarban® R100 on Optiblue®  6mm",11182222,"#",256,1538271118,0,0.334201,0.168751,0
5409,"SBR100 Starphire_8.VTA","IGDB v59.0",1,0,7.924800,0.232195,0.542502,0.501501,0.475877,0.310451,0.064634,0.000000,0.840000,0.035999,1.000345,,"Vitro formerly PPG","Solarban® R100 on Starphire®  8mm",12368558,"#",256,1538271118,0,0.475877,0.232195,0
5410,"SBR100 Starphire_10.VTA","IGDB v59.0",1,0,9.398000,0.231342,0.531626,0.501483,0.474994,0.309448,0.064597,0.000000,0.840000,0.035999,1.000345,,"Vitro formerly PPG","Solarban® R100 on Starphire®  10mm",12368558,"#",256,1538271119,0,0.474994,0.231342,0
5411,"Optiblue_3.VTA","IGDB v59.0",1,0,3.276600,0.740788,0.067513,0.068740,0.744671,0.069340,0.069975,0.000000,0.840000,0.840000,1.000345,,"Vitro formerly PPG","Optiblue®  3mm",15131099,"#",256,1538271119,0,0.744671,0.740788,0
5413,"Optiblue_5.VTA","IGDB v59.0",1,0,4.673600,0.677220,0.063420,0.064486,0.681630,0.065106,0.065682,0.000000,0.843000,0.841000,1.000345,,"Vitro formerly PPG","Optiblue®  5mm",14735825,"#",256,1538271119,0,0.681630,0.677220,0
5414,"Optiblue_6.VTA","IGDB v59.0",1,0,5.664200,0.635783,0.060958,0.061932,0.640261,0.062533,0.063074,0.000000,0.840000,0.840000,1.000345,,"Vitro formerly PPG","Optiblue®  6mm",14472137,"#",256,1538271119,0,0.640261,0.635783,0
5415,"Optiblue_8.VTA","IGDB v59.0",1,0,7.924800,0.551175,0.056390,0.057207,0.555254,0.057739,0.058250,0.000000,0.840000,0.840000,1.000345,,"Vitro formerly PPG","Optiblue®  8mm",13944762,"#",256,1538271119,0,0.555254,0.551175,0
5416,"Optiblue_10.VTA","IGDB v59.0",1,0,9.398000,0.502651,0.054070,0.054795,0.506178,0.055297,0.055774,0.000000,0.840000,0.840000,1.000345,,"Vitro formerly PPG","Optiblue®  10mm",13549489,"#",256,1538271120,0,0.506178,0.502651,0
5417,"SBR100 Acuity_6.VTA","IGDB v63.0",1,0,5.664200,0.228711,0.504016,0.501543,0.473533,0.308021,0.064598,0.000000,0.840000,0.035999,0.999980,,"Vitro formerly PPG","Solarban® R100 on Acuity?  6mm",12368557,"#",256,1541470909,0,0.473533,0.228711,0
5418,"SBR100 Acuity_8.VTA","IGDB v67.0",1,0,7.924800,0.225534,0.469879,0.501465,0.470769,0.304983,0.064477,0.000000,0.840000,0.035999,0.999980,,"Vitro formerly PPG","Solarban® R100 on Acuity?  8mm",12368556,"#",256,1586299382,0,0.470769,0.225534,0
5419,"SBR100 Acuity_10.VTA","IGDB v67.0",1,0,9.398000,0.223574,0.449373,0.501415,0.468962,0.302992,0.064402,0.000000,0.840000,0.035999,0.999980,,"Vitro formerly PPG","Solarban® R100 on Acuity?  10mm",12303019,"#",256,1586299382,0,0.468962,0.223574,0
5423,"SBz50 Optiblue_5.VTA","IGDB v70.0",1,0,4.673600,0.329277,0.237236,0.431391,0.608951,0.050414,0.033166,0.000000,0.843000,0.034606,0.999980,,"Vitro formerly PPG","Solarban® z50 (Solarban® 60 on Optiblue®)  5mm",13750214,"#",256,1586299382,0,0.608951,0.329277,0
5424,"SBz50 Optiblue_6.VTA","IGDB v70.0",1,0,5.664200,0.310500,0.212328,0.430520,0.572009,0.049573,0.031122,0.000000,0.840000,0.034606,0.999980,,"Vitro formerly PPG","Solarban® z50 (Solarban® 60 on Optiblue®)  6mm",13486527,"#",256,1586299382,0,0.572009,0.310500,0
5425,"SBz50 Optiblue_8.VTA","IGDB v70.0",1,0,7.924800,0.271854,0.167414,0.428892,0.496048,0.048027,0.027331,0.000000,0.840000,0.034606,0.999980,,"Vitro formerly PPG","Solarban® z50 (Solarban® 60 on Optiblue®)  8mm",12959152,"#",256,1586299382,0,0.496048,0.271854,0
5426,"SBz50 Optiblue_10.VTA","IGDB v70.0",1,0,9.398000,0.249462,0.145119,0.428041,0.452183,0.047221,0.025391,0.000000,0.840000,0.034606,0.999980,,"Vitro formerly PPG","Solarban® z50 (Solarban® 60 on Optiblue®)  10mm",12629671,"#",256,1586299382,0,0.452183,0.249462,0
5427,"SBz75 Optiblue_5.VTA","IGDB v70.0",1,0,4.673600,0.212918,0.326371,0.580540,0.555109,0.071183,0.060030,0.000000,0.843000,0.017929,0.999980,,"Vitro formerly PPG","Solarban® z75 (Solarban® 70 on Optiblue®)  5mm",12896187,"#",256,1586299383,0,0.555109,0.212918,0
5428,"SBz75 Optiblue_6.VTA","IGDB v70.0",1,0,5.664200,0.200772,0.291482,0.579998,0.521384,0.067998,0.058331,0.000000,0.840000,0.017929,0.999980,,"Vitro formerly PPG","Solarban® z75 (Solarban® 70 on Optiblue®)  6mm",12698293,"#",256,1586299383,0,0.521384,0.200772,0
5429,"SBz75 Optiblue_8.VTA","IGDB v70.0",1,0,7.924800,0.175716,0.228068,0.578976,0.452094,0.062030,0.055177,0.000000,0.840000,0.017929,0.999980,,"Vitro formerly PPG","Solarban® z75 (Solarban® 70 on Optiblue®)  8mm",12171175,"#",256,1586299383,0,0.452094,0.175716,0
5430,"SBz75 Optiblue_10.VTA","IGDB v70.0",1,0,9.398000,0.161209,0.196293,0.578448,0.412093,0.058941,0.053562,0.000000,0.840000,0.017929,0.999980,,"Vitro formerly PPG","Solarban® z75 (Solarban® 70 on Optiblue®)  10mm",11841694,"#",256,1586299383,0,0.412093,0.161209,0
5431,"SB70 Clear_2H.VTA","IGDB v70.0",1,0,2.260600,0.266530,0.449659,0.571870,0.699882,0.085234,0.068477,0.000000,0.840000,0.018269,0.999980,,"Vitro formerly PPG","Solarban® 70 on Clear  2.5mm",13753556,"#",256,1586299384,0,0.699882,0.266530,0
5432,"SB70 Clear_3.VTA","IGDB v70.0",1,0,3.276600,0.263866,0.413040,0.571746,0.695613,0.084740,0.068204,0.000000,0.840000,0.018269,0.999980,,"Vitro formerly PPG","Solarban® 70 on Clear  3mm",13688019,"#",256,1586299384,0,0.695613,0.263866,0
5433,"SB70 Clear_4.VTA","IGDB v70.0",1,0,3.911600,0.262222,0.392088,0.571669,0.692937,0.084433,0.068032,0.000000,0.840000,0.018269,0.999980,,"Vitro formerly PPG","Solarban® 70 on Clear  4mm",13688018,"#",256,1586299384,0,0.692937,0.262222,0
5434,"Solarban 70_5.VTA","IGDB v70.0",1,0,4.673600,0.269820,0.409464,0.583680,0.726106,0.090206,0.070303,0.000000,0.837920,0.017929,0.999980,,"Vitro formerly PPG","Solarban® 70 glass  5mm",13820120,"#",256,1586299384,0,0.726106,0.269820,0
5435,"SB72 Starphire_6.VTA","IGDB v63.0",1,0,5.664200,0.282504,0.529554,0.591978,0.743694,0.088713,0.070166,0.000000,0.840000,0.017845,0.999980,,"Vitro formerly PPG","Solarban® 72 on Starphire®  6mm",14148061,"#",256,1541470888,0,0.743694,0.282504,0
5436,"SB72 Starphire_8.VTA","IGDB v63.0",1,0,7.924800,0.281394,0.511547,0.591923,0.741618,0.088461,0.070020,0.000000,0.840000,0.017845,0.999980,,"Vitro formerly PPG","Solarban® 72 on Starphire®  8mm",14148060,"#",256,1541470888,0,0.741618,0.281394,0
5437,"SB72 Starphire_10.VTA","IGDB v63.0",1,0,9.398000,0.280672,0.500235,0.591881,0.740271,0.088295,0.069923,0.000000,0.840000,0.017845,0.999980,,"Vitro formerly PPG","Solarban® 72 on Starphire®  10mm",14148060,"#",256,1541470889,0,0.740271,0.280672,0
5439,"Solarban 70_6.VTA","IGDB v70.0",1,0,5.664200,0.267344,0.381738,0.583570,0.721721,0.089653,0.070011,0.000000,0.837920,0.017929,0.999980,,"Vitro formerly PPG","Solarban® 70 glass  6mm",13819862,"#",256,1586299384,0,0.721721,0.267344,0
5440,"Solarban 70_8.VTA","IGDB v70.0",1,0,7.924800,0.261864,0.327142,0.583304,0.711843,0.088409,0.069356,0.000000,0.837920,0.017929,0.999980,,"Vitro formerly PPG","Solarban® 70 glass  8mm",13688532,"#",256,1586299384,0,0.711843,0.261864,0
5441,"Solarban 70_10.VTA","IGDB v70.0",1,0,9.398000,0.258393,0.297084,0.583137,0.705488,0.087627,0.068930,0.000000,0.837920,0.017929,0.999980,,"Vitro formerly PPG","Solarban® 70 glass  10mm",13622994,"#",256,1586299385,0,0.705488,0.258393,0
5443,"SB90 Clear_2H.VTA","IGDB v59.0",1,0,2.260600,0.222694,0.480337,0.602483,0.580770,0.096448,0.134268,0.000000,0.840000,0.023413,0.999980,,"Vitro formerly PPG","Solarban® 90 on Clear  2.5mm",12700356,"#",256,1538271125,0,0.580770,0.222694,0
5444,"SB90 Clear_3.VTA","IGDB v59.0",1,0,3.276600,0.220485,0.441678,0.602397,0.577186,0.095813,0.134086,0.000000,0.840000,0.023413,0.999980,,"Vitro formerly PPG","Solarban® 90 on Clear  3mm",12700355,"#",256,1538271126,0,0.577186,0.220485,0
5445,"SB90 Clear_4.VTA","IGDB v59.0",1,0,3.911600,0.219125,0.419529,0.602350,0.574974,0.095416,0.133967,0.000000,0.840000,0.023413,0.999980,,"Vitro formerly PPG","Solarban® 90 on Clear  4mm",12700354,"#",256,1538271126,0,0.574974,0.219125,0
5446,"SB90 Clear_5.VTA","IGDB v59.0",1,0,4.673600,0.217510,0.394837,0.602294,0.572323,0.094938,0.133820,0.000000,0.840000,0.023413,0.999980,,"Vitro formerly PPG","Solarban® 90 on Clear  5mm",12634817,"#",256,1538271126,0,0.572323,0.217510,0
5447,"SB90 Clear_6.VTA","IGDB v59.0",1,0,5.664200,0.215462,0.365509,0.602215,0.568916,0.094323,0.133644,0.000000,0.840000,0.023413,0.999980,,"Vitro formerly PPG","Solarban® 90 on Clear  6mm",12634560,"#",256,1538271127,0,0.568916,0.215462,0
5448,"SB90 Clear_8.VTA","IGDB v59.0",1,0,7.924800,0.210902,0.308698,0.602040,0.561194,0.092965,0.133240,0.000000,0.840000,0.023413,0.999980,,"Vitro formerly PPG","Solarban® 90 on Clear  8mm",12503230,"#",256,1538271127,0,0.561194,0.210902,0
5449,"SB90 Clear_10.VTA","IGDB v59.0",1,0,9.398000,0.208029,0.278001,0.601933,0.556240,0.092111,0.132989,0.000000,0.840000,0.023413,0.999980,,"Vitro formerly PPG","Solarban® 90 on Clear  10mm",12503228,"#",256,1538271127,0,0.556240,0.208029,0
5450,"SB90 Atlantica_6.VTA","IGDB v61.0",1,0,5.664200,0.146885,0.075666,0.599757,0.429804,0.072826,0.127208,0.000000,0.840000,0.023413,0.999980,,"Vitro formerly PPG","Solarban® 90 on Atlantica®  6mm",10794396,"#",256,1538271128,0,0.429804,0.146885,0
5451,"SB90 Azuria_6.VTA","IGDB v59.0",1,0,5.664200,0.154400,0.069957,0.600131,0.438828,0.074805,0.127698,0.000000,0.840000,0.023413,0.999980,,"Vitro formerly PPG","Solarban® 90 on Azuria®  6mm",11975058,"#",256,1538271128,0,0.438828,0.154400,0
5452,"SB90 Optiblue_6.VTA","IGDB v59.0",1,0,5.664200,0.162180,0.292285,0.599938,0.410836,0.070368,0.126396,0.000000,0.840000,0.023413,0.999980,,"Vitro formerly PPG","Solarban® 90 on Optiblue®  6mm",11579042,"#",256,1538271128,0,0.410836,0.162180,0
5453,"SB90 Optigray_6.VTA","IGDB v59.0",1,0,5.664200,0.151826,0.176939,0.599651,0.403656,0.069030,0.126098,0.000000,0.840000,0.023413,0.999980,,"Vitro formerly PPG","Solarban® 90 on Optigray®  6mm",10792101,"#",256,1538271129,0,0.403656,0.151826,0
5454,"SB90 Pacifica_6.VTA","IGDB v59.0",1,0,5.664200,0.103986,0.072078,0.598451,0.272741,0.055787,0.122067,0.000000,0.840000,0.023413,0.999980,,"Vitro formerly PPG","Solarban® 90 on Pacifica®  6mm",10590061,"#",256,1538271129,0,0.272741,0.103986,0
5455,"SB90 Solarblue_6.VTA","IGDB v59.0",1,0,5.664200,0.139820,0.153035,0.599318,0.360005,0.064366,0.124602,0.000000,0.840000,0.023413,0.999980,,"Vitro formerly PPG","Solarban® 90 on Solarblue®  6mm",11315087,"#",256,1538271129,0,0.360005,0.139820,0
5456,"SB90 Solarbronze_6.VTA","IGDB v59.0",1,0,5.664200,0.129483,0.192717,0.598904,0.341103,0.061496,0.123919,0.000000,0.840000,0.023413,0.999980,,"Vitro formerly PPG","Solarban® 90 on Solarbronze®  6mm",9477539,"#",256,1538271130,0,0.341103,0.129483,0
5457,"SB90 Solargray_6.VTA","IGDB v59.0",1,0,5.664200,0.111070,0.149005,0.598422,0.285105,0.056203,0.122271,0.000000,0.840000,0.023413,0.999980,,"Vitro formerly PPG","Solarban® 90 on Solargray®  6mm",9409166,"#",256,1538271130,0,0.285105,0.111070,0
5458,"SB90 Solexia_6.VTA","IGDB v59.0",1,0,5.664200,0.176558,0.122328,0.600777,0.495874,0.082317,0.130060,0.000000,0.840000,0.023413,0.999980,,"Vitro formerly PPG","Solarban® 90 on Solexia®  6mm",11714732,"#",256,1538271130,0,0.495874,0.176558,0
5459,"SB90 Starphire_6.VTA","IGDB v59.0",1,0,5.664200,0.225500,0.534199,0.602591,0.584680,0.097182,0.134493,0.000000,0.840000,0.023413,0.999980,,"Vitro formerly PPG","Solarban® 90 on Starphire®  6mm",12766149,"#",256,1538271131,0,0.584680,0.225500,0
5460,"SB90 Optiblue_8.VTA","IGDB v59.0",1,0,7.924800,0.141979,0.228673,0.599286,0.356229,0.063777,0.124437,0.000000,0.840000,0.023413,0.999980,,"Vitro formerly PPG","Solarban® 90 on Optiblue®  8mm",11117717,"#",256,1538271131,0,0.356229,0.141979,0
5461,"SB90 Optiblue_10.VTA","IGDB v59.0",1,0,9.398000,0.130281,0.196806,0.598949,0.324710,0.060405,0.123427,0.000000,0.840000,0.023413,0.999980,,"Vitro formerly PPG","Solarban® 90 on Optiblue®  10mm",10788493,"#",256,1538271131,0,0.324710,0.130281,0
5462,"SB90 Optigray_8.VTA","IGDB v59.0",1,0,7.924800,0.129422,0.124215,0.598971,0.347395,0.062358,0.124119,0.000000,0.840000,0.023413,0.999980,,"Vitro formerly PPG","Solarban® 90 on Optigray®  8mm",10133913,"#",256,1538271131,0,0.347395,0.129422,0
5463,"SB90 Optigray_10.VTA","IGDB v59.0",1,0,9.398000,0.116680,0.102414,0.598629,0.315055,0.058965,0.123115,0.000000,0.840000,0.023413,0.999980,,"Vitro formerly PPG","Solarban® 90 on Optigray®  10mm",9673362,"#",256,1538271132,0,0.315055,0.116680,0
5464,"SB90 Starphire_5.VTA","IGDB v59.0",1,0,4.673600,0.225901,0.542382,0.602602,0.585404,0.097298,0.134523,0.000000,0.840000,0.023413,0.999980,,"Vitro formerly PPG","Solarban® 90 on Starphire®  5mm",12766149,"#",256,1538271132,0,0.585404,0.225901,0
5465,"SB90 Starphire_8.VTA","IGDB v59.0",1,0,7.924800,0.224602,0.516105,0.602550,0.583054,0.096868,0.134395,0.000000,0.840000,0.023413,0.999980,,"Vitro formerly PPG","Solarban® 90 on Starphire®  8mm",12766149,"#",256,1538271133,0,0.583054,0.224602,0
5466,"SB90 Starphire_10.VTA","IGDB v59.0",1,0,9.398000,0.224015,0.504741,0.602525,0.581988,0.096669,0.134328,0.000000,0.840000,0.023413,0.999980,,"Vitro formerly PPG","Solarban® 90 on Starphire®  10mm",12765892,"#",256,1538271133,0,0.581988,0.224015,0
5467,"SB90 Acuity_6.VTA","IGDB v63.0",1,0,5.664200,0.222522,0.475222,0.602501,0.580189,0.096475,0.134291,0.000000,0.840000,0.023413,0.999980,,"Vitro formerly PPG","Solarban® 90 on Acuity?  6mm",12700356,"#",256,1541470912,0,0.580189,0.222522,0
5468,"SB90 Acuity_8.VTA","IGDB v63.0",1,0,7.924800,0.220513,0.439247,0.602415,0.576825,0.095861,0.134102,0.000000,0.840000,0.023413,0.999980,,"Vitro formerly PPG","Solarban® 90 on Acuity?  8mm",12700355,"#",256,1541470912,0,0.576825,0.220513,0
5469,"SB90 Acuity_10.VTA","IGDB v63.0",1,0,9.398000,0.219212,0.417674,0.602369,0.574614,0.095468,0.133985,0.000000,0.840000,0.023413,0.999980,,"Vitro formerly PPG","Solarban® 90 on Acuity?  10mm",12700354,"#",256,1541470909,0,0.574614,0.219212,0
5472,"SB67 Clear_2H.VTA","IGDB v59.0",1,0,2.260600,0.296181,0.429598,0.492510,0.614120,0.163923,0.095619,0.000000,0.840000,0.034984,0.999980,,"Vitro formerly PPG","Solarban® 67 on Clear  2.5mm",13357509,"#",256,1538271133,0,0.614120,0.296181,0
5473,"SB67 Clear_3.VTA","IGDB v59.0",1,0,3.276600,0.291702,0.396053,0.492351,0.610343,0.162499,0.095405,0.000000,0.840000,0.034984,0.999980,,"Vitro formerly PPG","Solarban® 67 on Clear  3mm",13291716,"#",256,1538271134,0,0.610343,0.291702,0
5474,"SB67 Clear_4.VTA","IGDB v59.0",1,0,3.911600,0.288975,0.376884,0.492255,0.607980,0.161628,0.095262,0.000000,0.840000,0.034984,0.999980,,"Vitro formerly PPG","Solarban® 67 on Clear  4mm",13291715,"#",256,1538271134,0,0.607980,0.288975,0
5475,"SB67 Clear_5.VTA","IGDB v59.0",1,0,4.673600,0.285776,0.355514,0.492149,0.605186,0.160572,0.095116,0.000000,0.840000,0.034984,0.999980,,"Vitro formerly PPG","Solarban® 67 on Clear  5mm",13226178,"#",256,1538271134,0,0.605186,0.285776,0
5476,"SB67 Clear_6.VTA","IGDB v59.0",1,0,5.664200,0.281727,0.330190,0.492001,0.601561,0.159236,0.094916,0.000000,0.840000,0.034984,0.999980,,"Vitro formerly PPG","Solarban® 67 on Clear  6mm",13225921,"#",256,1538271135,0,0.601561,0.281727,0
5477,"SB67 Clear_8.VTA","IGDB v59.0",1,0,7.924800,0.272915,0.281245,0.491699,0.593370,0.156247,0.094470,0.000000,0.840000,0.034984,0.999980,,"Vitro formerly PPG","Solarban® 67 on Clear  8mm",13094591,"#",256,1538271135,0,0.593370,0.272915,0
5478,"SB67 Clear_10.VTA","IGDB v59.0",1,0,9.398000,0.267471,0.254894,0.491527,0.588122,0.154345,0.094192,0.000000,0.840000,0.034984,0.999980,,"Vitro formerly PPG","Solarban® 67 on Clear  10mm",13094589,"#",256,1538271135,0,0.588122,0.267471,0
5479,"SB67 Atlantica_6.VTA","IGDB v61.0",1,0,5.664200,0.173274,0.080868,0.488427,0.454013,0.110619,0.087771,0.000000,0.840000,0.034984,0.999980,,"Vitro formerly PPG","Solarban® 67 on Atlantica®  6mm",11320220,"#",256,1538271136,0,0.454013,0.173274,0
5480,"SB67 Azuria_6.VTA","IGDB v59.0",1,0,5.664200,0.178134,0.078630,0.488839,0.464178,0.114796,0.088350,0.000000,0.840000,0.034984,0.999980,,"Vitro formerly PPG","Solarban® 67 on Azuria®  6mm",12566417,"#",256,1538271136,0,0.464178,0.178134,0
5481,"SB67 Optiblue_6.VTA","IGDB v59.0",1,0,5.664200,0.218806,0.259538,0.489191,0.434106,0.104235,0.086844,0.000000,0.840000,0.034984,0.999980,,"Vitro formerly PPG","Solarban® 67 on Optiblue®  6mm",12104866,"#",256,1538271136,0,0.434106,0.218806,0
5482,"SB67 Pacifica_6.VTA","IGDB v59.0",1,0,5.664200,0.127524,0.072283,0.486923,0.288718,0.071476,0.082072,0.000000,0.840000,0.034984,0.999980,,"Vitro formerly PPG","Solarban® 67 on Pacifica®  6mm",11115372,"#",256,1538271137,0,0.288718,0.127524,0
5483,"SB67 Solarblue_6.VTA","IGDB v59.0",1,0,5.664200,0.181184,0.141044,0.488167,0.380642,0.090764,0.084867,0.000000,0.840000,0.034984,0.999980,,"Vitro formerly PPG","Solarban® 67 on Solarblue®  6mm",11840655,"#",256,1538271137,0,0.380642,0.181184,0
5484,"SB67 Solarbronze_6.VTA","IGDB v59.0",1,0,5.664200,0.173896,0.172215,0.487747,0.359355,0.084787,0.084015,0.000000,0.840000,0.034984,0.999980,,"Vitro formerly PPG","Solarban® 67 on Solarbronze®  6mm",9937316,"#",256,1538271137,0,0.359355,0.173896,0
5485,"SB67 Solargray_6.VTA","IGDB v59.0",1,0,5.664200,0.149483,0.133704,0.487095,0.300689,0.072486,0.082207,0.000000,0.840000,0.034984,0.999980,,"Vitro formerly PPG","Solarban® 67 on Solargray®  6mm",9869199,"#",256,1538271138,0,0.300689,0.149483,0
5486,"SB67 Solexia_6.VTA","IGDB v59.0",1,0,5.664200,0.215246,0.122541,0.489774,0.524056,0.132236,0.090933,0.000000,0.840000,0.034984,0.999980,,"Vitro formerly PPG","Solarban® 67 on Solexia®  6mm",12306092,"#",256,1538271138,0,0.524056,0.215246,0
5487,"SB67 Starphire_6.VTA","IGDB v59.0",1,0,5.664200,0.302259,0.475600,0.492715,0.618297,0.165484,0.095859,0.000000,0.840000,0.034984,0.999980,,"Vitro formerly PPG","Solarban® 67 on Starphire®  6mm",13357510,"#",256,1538271138,0,0.618297,0.302259,0
5488,"SB67 Starphire_8.VTA","IGDB v59.0",1,0,7.924800,0.300510,0.459584,0.492652,0.616565,0.164819,0.095758,0.000000,0.840000,0.034984,0.999980,,"Vitro formerly PPG","Solarban® 67 on Starphire®  8mm",13357510,"#",256,1538271139,0,0.616565,0.300510,0
5489,"SB67 Starphire_10.VTA","IGDB v59.0",1,0,9.398000,0.299369,0.449533,0.492608,0.615420,0.164387,0.095679,0.000000,0.840000,0.034984,0.999980,,"Vitro formerly PPG","Solarban® 67 on Starphire®  10mm",13357510,"#",256,1538271139,0,0.615420,0.299369,0
5490,"SB67 Optiblue_8.VTA","IGDB v59.0",1,0,7.924800,0.191789,0.203312,0.488299,0.376385,0.089350,0.084661,0.000000,0.840000,0.034984,0.999980,,"Vitro formerly PPG","Solarban® 67 on Optiblue®  8mm",11643286,"#",256,1538271139,0,0.376385,0.191789,0
5491,"SB67 Optiblue_10.VTA","IGDB v59.0",1,0,9.398000,0.176135,0.175255,0.487829,0.343088,0.081694,0.083540,0.000000,0.840000,0.034984,0.999980,,"Vitro formerly PPG","Solarban® 67 on Optiblue®  10mm",11314062,"#",256,1538271140,0,0.343088,0.176135,0
5492,"SB67 Optigray_6.VTA","IGDB v59.0",1,0,5.664200,0.196801,0.161690,0.488605,0.426056,0.101776,0.086475,0.000000,0.840000,0.034984,1.000345,,"Vitro formerly PPG","Solarban® 67 on Optigray®  6mm",11317925,"#",256,1538271140,0,0.426056,0.196801,0
5493,"SB67 Acuity_6.VTA","IGDB v63.0",1,0,5.664200,0.295829,0.424899,0.492525,0.613521,0.163821,0.095635,0.000000,0.840000,0.034984,0.999980,,"Vitro formerly PPG","Solarban® 67 on Acuity?  6mm",13357509,"#",256,1541470911,0,0.613521,0.295829,0
5494,"SB67 Acuity_8.VTA","IGDB v63.0",1,0,7.924800,0.291737,0.393628,0.492375,0.609952,0.162468,0.095427,0.000000,0.840000,0.034984,0.999980,,"Vitro formerly PPG","Solarban® 67 on Acuity?  8mm",13291716,"#",256,1541470913,0,0.609952,0.291737,0
5495,"SB67 Acuity_10.VTA","IGDB v63.0",1,0,9.398000,0.289137,0.374904,0.492289,0.607635,0.161611,0.095302,0.000000,0.840000,0.034984,0.999980,,"Vitro formerly PPG","Solarban® 67 on Acuity?  10mm",13291715,"#",256,1541470911,0,0.607635,0.289137,0
6000,"VE1345.vir","IGDB v25.0",1,0,5.660000,0.300215,0.302366,0.504197,0.448178,0.056620,0.251955,0.000000,0.840000,0.042840,1.000000,,"Viracon","VE-45 on Starphire",11383983,"#",256,1510862731,0,0.448178,0.300215,0
6001,"VE145.vir","IGDB v25.0",1,0,5.660000,0.267524,0.212204,0.501110,0.435580,0.058151,0.253255,0.000000,0.840000,0.042840,1.000000,,"Viracon","VE-45 on Clear",11186859,"#",256,1510862731,0,0.435580,0.267524,0
6002,"VE1945.vir","IGDB v25.0",1,0,5.660000,0.184573,0.118835,0.503038,0.309320,0.051381,0.248286,0.000000,0.840000,0.042840,1.000000,,"Viracon","VE-45 on Crystal Gray",9804176,"#",256,1510862731,0,0.309320,0.184573,0
6003,"VE2445.vir","IGDB v25.0",1,0,5.660000,0.298862,0.300185,0.503246,0.445459,0.059074,0.251398,0.000000,0.840000,0.042840,1.000000,,"Viracon","VE-45 on OptiWhite",11318447,"#",256,1510862731,0,0.445459,0.298862,0
6004,"VE245.vir","IGDB v25.0",1,0,5.660000,0.173197,0.077341,0.501870,0.372587,0.055730,0.250186,0.000000,0.840000,0.042840,1.000000,,"Viracon","VE-45 on Green",10332566,"#",256,1510862731,0,0.372587,0.173197,0
6005,"VE2645.vir","IGDB v25.0",1,0,5.660000,0.168016,0.101000,0.500436,0.281027,0.051973,0.246080,0.000000,0.840000,0.042840,1.000000,,"Viracon","VE-45 on Solarblue",10065281,"#",256,1510862731,0,0.281027,0.168016,0
6006,"VE345.vir","IGDB v25.0",1,0,5.660000,0.148004,0.107818,0.495580,0.220873,0.050320,0.240331,0.000000,0.840000,0.042840,1.000000,,"Viracon","VE-45 on Grey",8422014,"#",256,1510862732,0,0.220873,0.148004,0
6007,"VE445.vir","IGDB v25.0",1,0,5.660000,0.167393,0.121657,0.503658,0.266258,0.046574,0.248850,0.000000,0.840000,0.042840,1.000000,,"Viracon","VE-45 on Bronze",8359058,"#",256,1510862732,0,0.266258,0.167393,0
6008,"VE645.vir","IGDB v25.0",1,0,5.660000,0.185212,0.096367,0.502609,0.365866,0.058366,0.249917,0.000000,0.840000,0.042840,1.000000,,"Viracon","VE-45 on Blue Green",10463126,"#",256,1510862732,0,0.365866,0.185212,0
6009,"VE745.vir","IGDB v25.0",1,0,5.660000,0.140856,0.056727,0.502655,0.342333,0.056325,0.248984,0.000000,0.840000,0.042840,1.000000,,"Viracon","VE-45 on Azuria",10593669,"#",256,1510862732,0,0.342333,0.140856,0
6011,"VE1345-10.vir","IGDB v28.0",1,0,9.420000,0.299195,0.299363,0.502552,0.452222,0.056933,0.244362,0.000000,0.840000,0.042335,1.000000,,"Viracon","VE-45 on Starphire",11384240,"#",256,1510862746,0,0.452222,0.299195,0
6015,"VUE130.vir","IGDB v29.0",1,0,5.660000,0.139887,0.271635,0.576920,0.342386,0.182087,0.152690,0.000000,0.840000,0.028311,1.000000,,"Viracon","VUE-30 on Clear",10265234,"#",256,1510862761,0,0.342386,0.139887,0
6016,"VUE230.vir","IGDB v29.0",1,0,5.660000,0.106779,0.107134,0.576933,0.293541,0.145375,0.150995,0.000000,0.840000,0.028311,1.000000,,"Viracon","VUE-30 on Green",9411200,"#",256,1510862761,0,0.293541,0.106779,0
6017,"VUE330.vir","IGDB v29.0",1,0,5.900000,0.073705,0.123190,0.575114,0.172202,0.081657,0.148094,0.000000,0.840000,0.028311,1.000000,,"Viracon","VUE-30 on Grey",7698027,"#",256,1510862762,0,0.172202,0.073705,0
6018,"VUE430.vir","IGDB v29.0",1,0,5.900000,0.084530,0.146187,0.575818,0.205877,0.094629,0.147230,0.000000,0.840000,0.028311,1.000000,,"Viracon","VUE-30 on Bronze",7569021,"#",256,1510862762,0,0.205877,0.084530,0
6019,"VUE630.vir","IGDB v29.0",1,0,5.900000,0.108618,0.122376,0.577265,0.288379,0.143960,0.152056,0.000000,0.840000,0.028311,1.000000,,"Viracon","VUE-30 on Blue Green",9541759,"#",256,1510862762,0,0.288379,0.108618,0
6020,"VUE1930.vir","IGDB v29.0",1,0,5.660000,0.098719,0.147443,0.577129,0.243431,0.115776,0.150263,0.000000,0.840000,0.028311,1.000000,,"Viracon","VUE-30 on Crystal Gray",8883067,"#",256,1510862761,0,0.243431,0.098719,0
6021,"VUE2430.vir","IGDB v29.0",1,0,5.900000,0.147474,0.355859,0.579373,0.351800,0.189272,0.154628,0.000000,0.840000,0.028311,1.000000,,"Viracon","VUE-30 on OptiWhite",10396821,"#",256,1510862761,0,0.351800,0.147474,0
6022,"VUE2630.vir","IGDB v29.0",1,0,5.660000,0.091120,0.119730,0.576978,0.222728,0.105786,0.149836,0.000000,0.840000,0.028311,1.000000,,"Viracon","VUE-30 on SolarBlue",9209963,"#",256,1510862761,0,0.222728,0.091120,0
6023,"VUE130-8.vir","IGDB v59.0",1,0,7.770000,0.138922,0.238237,0.574618,0.353450,0.171758,0.142815,0.000000,0.840000,0.028311,1.000000,,"Viracon","VUE-30 on Clear",10200466,"#",256,1538271358,0,0.353450,0.138922,0
6025,"RoomsideLE.vir","IGDB v31.0",1,0,5.660000,0.705539,0.111212,0.111676,0.879880,0.073713,0.072396,0.000000,0.840000,0.159517,1.000000,,"Viracon","ITO on Clear",15659760,"#",256,1510862773,0,0.879880,0.705539,0
6035,"VXE161.vir","IGDB v60.0",1,0,5.660000,0.395390,0.268860,0.291543,0.610884,0.181740,0.075175,0.000000,0.840000,0.064313,1.000000,,"Viracon","LowE on Clear",12701135,"",256,1538271365,0,0.610884,0.395390,0
6045,"VE132M-10.vir","IGDB v38.0",1,0,9.400000,0.422410,0.366003,0.439599,0.815042,0.052115,0.046425,0.000000,0.840000,0.039682,1.000000,,"Viracon","VE-2M on Starphire",14871270,"#",256,1510862825,0,0.815042,0.422410,0
6046,"VE12M.VIR","IGDB v11.4",1,0,5.660000,0.383162,0.286016,0.449306,0.792062,0.060225,0.046788,0.000000,0.840000,0.039682,1.000000,,"Viracon","LowE on Clear",14674145,"#",256,1510862609,0,0.792062,0.383162,0
6047,"VE12M-8.vir","IGDB v44.0",1,0,7.900000,0.384758,0.250343,0.447470,0.795014,0.052132,0.044486,0.000000,0.840000,0.039682,1.000000,,"Viracon","VE-2M on Clear",14739936,"#",256,1510862904,0,0.795014,0.384758,0
6049,"VE185-8.vir","IGDB v58.0",1,0,7.870000,0.556431,0.152187,0.247209,0.843297,0.061906,0.051848,0.000000,0.840000,0.085882,1.000000,,"Viracon","VE-85 on Clear",15068906,"#",256,1513283424,0,0.843297,0.556431,0
