Repository: aegis1980/glass-explore

# Glass Explore

(c)2026 Jon Robinson. All Rights Reserved.

Glass Explore is a Dash web app for exploring architectural glazing products from the International Glazing Database (IGDB). It lets you pick glass products, build a simple insulated glass unit, and calculate optical and thermal properties using `pywincalc`.

The app currently focuses on the `Energy` page:

- search and filter IGDB glass products
- plot solar transmittance, visible transmittance, and colour spaces
- build a double-glazing unit with a coated lite, gas gap, and clear/ultraclear lite
- calculate U-value, SHGC or solar factor, visible transmittance, reflectance, and transmitted/reflected colours

File: data/igdb.csv (part 12 of 38)
"ID","Name","Source","SpectralData","AngularFunction","Thickness","Tsol","Rsol1","Rsol2","Tvis","Rvis1","Rvis2","Tir","emis1","emis2","Conductivity","Comment","Manufacturer","ProductName","Color","Certification","Status","Timestamp","Specularity","Tvis2","Tsol2","MaterialID"
6050,"VE185.VIR","IGDB v11.4",1,0,5.660000,0.574037,0.176702,0.258399,0.851877,0.065188,0.061238,0.000000,0.840000,0.088229,1.000000,,"Viracon","LowE on Clear",15200236,"#",256,1510862609,0,0.851877,0.574037,0
6051,"VE22M.VIR","IGDB v11.4",1,0,5.660000,0.281265,0.090216,0.440189,0.678310,0.055512,0.036861,0.000000,0.840000,0.039682,1.000000,,"Viracon","LowE on Green",13622471,"#",256,1510862609,0,0.678310,0.281265,0
6055,"VE285.VIR","IGDB v11.4",1,0,5.660000,0.368590,0.075751,0.246787,0.733982,0.060254,0.049996,0.000000,0.840000,0.088229,1.000000,,"Viracon","LowE on Green",14148562,"#",256,1510862609,0,0.733982,0.368590,0
6056,"VE32M.VIR","IGDB v11.4",1,0,5.660000,0.199934,0.119021,0.436346,0.392147,0.049763,0.018644,0.000000,0.840000,0.039682,1.000000,,"Viracon","LowE on Gray",10922406,"#",256,1510862609,0,0.392147,0.199934,0
6057,"VE32M-8.vir","IGDB v44.0",1,0,7.900000,0.173588,0.095619,0.418274,0.314924,0.043470,0.020236,0.000000,0.840000,0.039682,1.000000,,"Viracon","VE-2M on Grey",10066071,"#",256,1510862903,0,0.314924,0.173588,0
6060,"VE385.VIR","IGDB v11.4",1,0,5.660000,0.305387,0.089255,0.242777,0.429579,0.050305,0.027889,0.000000,0.840000,0.088229,1.000000,,"Viracon","LowE on Gray",11448240,"#",256,1510862610,0,0.429579,0.305387,0
6061,"VE42M.VIR","IGDB v11.4",1,0,5.660000,0.232779,0.146406,0.436815,0.467942,0.052090,0.022948,0.000000,0.840000,0.039682,1.000000,,"Viracon","LowE on Bronze",10990781,"#",256,1510862610,0,0.467942,0.232779,0
6065,"VE485.VIR","IGDB v11.4",1,0,5.660000,0.352010,0.095338,0.230772,0.502372,0.048046,0.031624,0.000000,0.840000,0.088229,1.000000,,"Viracon","LowE on Bronze",11450821,"#",256,1510862610,0,0.502372,0.352010,0
6071,"VE62M.VIR","IGDB v11.4",1,0,5.660000,0.289962,0.109666,0.444922,0.675013,0.059444,0.039077,0.000000,0.840000,0.039682,1.000000,,"Viracon","LowE on Blue-Green",13753288,"#",256,1510862610,0,0.675013,0.289962,0
6075,"VE685.VIR","IGDB v11.4",1,0,5.660000,0.389459,0.086528,0.247288,0.728720,0.063275,0.050994,0.000000,0.840000,0.088229,1.000000,,"Viracon","LowE on Blue-Green",14279378,"#",256,1510862610,0,0.728720,0.389459,0
6076,"VE72M.VIR","IGDB v14.0",1,0,5.660000,0.234855,0.053824,0.444425,0.612224,0.052727,0.036511,0.000000,0.840000,0.039682,1.000000,,"Viracon","LowE on Azuria®",13948588,"#",256,1510862610,0,0.612224,0.234855,0
6080,"VE785.VIR","IGDB v14.0",1,0,5.660000,0.277865,0.053138,0.248822,0.657176,0.057133,0.049225,0.000000,0.840000,0.088229,1.000000,,"Viracon","LowE on Azuria®",14474421,"#",256,1510862610,0,0.657176,0.277865,0
6086,"VE292M.vir","IGDB v31.0",1,0,5.890000,0.280866,0.152803,0.431100,0.552527,0.051624,0.032419,0.000000,0.840000,0.039682,1.000000,,"Viracon","VE-2M on GraphiteBlue",13289400,"#",256,1510862772,0,0.552527,0.280866,0
6087,"VE242M-8.vir","IGDB v44.0",1,0,7.900000,0.419128,0.392323,0.442670,0.814259,0.057000,0.048003,0.000000,0.840000,0.039682,1.000000,,"Viracon","VE-2M on OptiWhite",14936806,"#",256,1510862903,0,0.814259,0.419128,0
6088,"VE192M-10.vir","IGDB v44.0",1,0,9.400000,0.213595,0.089983,0.410371,0.435661,0.047449,0.020895,0.000000,0.840000,0.039682,1.000000,,"Viracon","VE-2M on CrystalGray",11514792,"#",256,1510862903,0,0.435661,0.213595,0
6090,"VNE153.VIR","IGDB v53.0",1,0,5.660000,0.209800,0.351335,0.603976,0.543778,0.165701,0.165902,0.000000,0.840000,0.022610,1.000000,,"Viracon","LowE on Clear",12765362,"#",256,1510863070,0,0.543778,0.209800,0
6091,"VNE2453.VIR","IGDB v53.0",1,0,5.660000,0.218777,0.499623,0.605248,0.556725,0.170290,0.167049,0.000000,0.840000,0.022610,1.000000,,"Viracon","LowE on OptiWhite",12896694,"#",256,1510863070,0,0.556725,0.218777,0
6100,"VRE1-4322-6.VIR","IGDB v75.0",1,0,5.660000,0.199835,0.376515,0.557023,0.481862,0.234917,0.143401,0.000000,0.840000,0.032143,1.000000,,"Viracon","LowE on Clear",12041391,"#",256,1641409355,0,0.481862,0.199835,0
6101,"VRE24-4322-6.VIR","IGDB v75.0",1,0,5.660000,0.214367,0.518124,0.564426,0.497058,0.252352,0.151811,0.000000,0.840000,0.032143,1.000000,,"Viracon","LowE on Optiwhite",12041907,"#",256,1641409356,0,0.497058,0.214367,0
6120,"VZE1SC.vir","IGDB v60.0",1,0,5.660000,0.377637,0.454082,0.281997,0.786022,0.042823,0.052056,0.000000,0.033792,0.840000,1.000000,,"Viracon","VZE-SC on Clear",14608352,"#",256,1538271365,0,0.786022,0.377637,0
6163,"VE142.VIR","IGDB v13.2",1,0,5.660000,0.295187,0.200151,0.244479,0.418417,0.176948,0.075808,0.000000,0.840261,0.093071,1.000000,,"Viracon","Blue LowE on Clear",12497057,"#",256,1510862612,0,0.418417,0.295187,0
6164,"VE242.VIR","IGDB v13.2",1,0,5.660000,0.184327,0.097381,0.242290,0.352328,0.137940,0.073698,0.000000,0.840261,0.093071,1.000000,,"Viracon","Blue LowE on Green",11445644,"#",256,1510862612,0,0.352328,0.184327,0
6165,"VE342.VIR","IGDB v13.2",1,0,5.660000,0.158033,0.093600,0.241269,0.210277,0.076344,0.070247,0.000000,0.840261,0.093071,1.000000,,"Viracon","Blue LowE on Grey",9404535,"#",256,1510862612,0,0.210277,0.158033,0
6166,"VE442.VIR","IGDB v13.2",1,0,5.660000,0.182071,0.110218,0.241628,0.251160,0.091163,0.071025,0.000000,0.840261,0.093071,1.000000,,"Viracon","Blue LowE on Bronze",9406857,"#",256,1510862612,0,0.251160,0.182071,0
6168,"VE642.VIR","IGDB v13.2",1,0,5.660000,0.200769,0.108324,0.242611,0.359085,0.141607,0.073897,0.000000,0.840261,0.093071,1.000000,,"Viracon","Blue LowE on Blue Green",11773837,"#",256,1510862612,0,0.359085,0.200769,0
6169,"VE742.VIR","IGDB v13.2",1,0,5.660000,0.155518,0.082475,0.242268,0.342856,0.133612,0.073515,0.000000,0.840261,0.093071,1.000000,,"Viracon","Blue LowE on Azurlite",12101246,"#",256,1510862612,0,0.342856,0.155518,0
6171,"VRE138.VIR","IGDB v13.2",1,0,5.660000,0.220278,0.458868,0.482824,0.402739,0.427422,0.169088,0.000000,0.840261,0.042836,1.000000,,"Viracon","Reflective LowE on Clear",10857891,"#",256,1510862613,0,0.402739,0.220278,0
6172,"VRE146.VIR","IGDB v13.2",1,0,5.660000,0.280299,0.388726,0.401715,0.481611,0.323381,0.087552,0.000000,0.840261,0.046742,1.000000,,"Viracon","Reflective LowE on Clear",11844530,"#",256,1510862613,0,0.481611,0.280299,0
6173,"VRE159.VIR","IGDB v13.2",1,0,5.660000,0.336811,0.368496,0.439961,0.589501,0.275142,0.142780,0.000000,0.840000,0.053865,1.000000,,"Viracon","Reflective LowE on Clear",12438471,"#",256,1510862613,0,0.589501,0.336811,0
6174,"VRE238.VIR","IGDB v13.2",1,0,5.660000,0.148780,0.186624,0.481605,0.338880,0.315201,0.167122,0.000000,0.840261,0.042836,1.000000,,"Viracon","Reflective LowE on Green",9937551,"#",256,1510862613,0,0.338880,0.148780,0
6175,"VRE246.VIR","IGDB v13.2",1,0,5.660000,0.184963,0.156761,0.399781,0.405083,0.241676,0.084752,0.000000,0.840261,0.046742,1.000000,,"Viracon","Reflective LowE on Green",10858396,"#",256,1510862613,0,0.405083,0.184963,0
6176,"VRE259.VIR","IGDB v13.2",1,0,5.660000,0.222528,0.145054,0.437156,0.495435,0.207811,0.138518,0.000000,0.840000,0.053865,1.000000,,"Viracon","Reflective LowE on Green",11386799,"#",256,1510862613,0,0.495435,0.222528,0
6177,"VRE338.VIR","IGDB v13.2",1,0,5.660000,0.117674,0.171132,0.480816,0.202606,0.139892,0.163981,0.000000,0.840261,0.042836,1.000000,,"Viracon","Reflective LowE on Grey",8093048,"#",256,1510862613,0,0.202606,0.117674,0
6178,"VRE346.VIR","IGDB v13.2",1,0,5.660000,0.149910,0.150336,0.398512,0.242250,0.113429,0.080256,0.000000,0.840261,0.046742,1.000000,,"Viracon","Reflective LowE on Grey",8882308,"#",256,1510862614,0,0.242250,0.149910,0
6179,"VRE359.VIR","IGDB v13.2",1,0,5.660000,0.180328,0.144311,0.435414,0.296647,0.101116,0.131858,0.000000,0.840000,0.053865,1.000000,,"Viracon","Reflective LowE on Grey",9278612,"#",256,1510862614,0,0.296647,0.180328,0
6180,"VRE438.VIR","IGDB v13.2",1,0,5.660000,0.135755,0.214512,0.480912,0.242611,0.182527,0.164725,0.000000,0.840261,0.042836,1.000000,,"Viracon","Reflective LowE on Bronze",8095371,"#",256,1510862614,0,0.242611,0.135755,0
6181,"VRE446.VIR","IGDB v13.2",1,0,5.660000,0.173137,0.186460,0.398913,0.290180,0.144283,0.081314,0.000000,0.840261,0.046742,1.000000,,"Viracon","Reflective LowE on Bronze",8884631,"#",256,1510862614,0,0.290180,0.173137,0
6182,"VRE459.VIR","IGDB v13.2",1,0,5.660000,0.208777,0.178318,0.436032,0.355829,0.126262,0.133512,0.000000,0.840000,0.053865,1.000000,,"Viracon","Reflective LowE on Bronze",9281449,"#",256,1510862614,0,0.355829,0.208777,0
6183,"VRE2738.vir","IGDB v44.0",1,0,5.660000,0.093155,0.101336,0.486607,0.206828,0.143210,0.175416,0.000000,0.840000,0.042836,1.000000,,"Viracon","VRE-38 on Pacifica",9274720,"#",256,1510862904,0,0.206828,0.093155,0
6184,"VRE2938.vir","IGDB v44.0",1,0,5.660000,0.159027,0.233719,0.484542,0.284439,0.219753,0.186519,0.000000,0.840000,0.042836,1.000000,,"Viracon","VRE-38 on Graphite Blue",9671816,"#",256,1510862903,0,0.284439,0.159027,0
6186,"VRE638.VIR","IGDB v13.2",1,0,5.660000,0.159286,0.213981,0.481764,0.345226,0.325664,0.167305,0.000000,0.840261,0.042836,1.000000,,"Viracon","Reflective LowE on Blue Green",10199952,"#",256,1510862614,0,0.345226,0.159286,0
6187,"VRE646.VIR","IGDB v13.2",1,0,5.660000,0.198986,0.180090,0.399585,0.412688,0.249385,0.084991,0.000000,0.840261,0.046742,1.000000,,"Viracon","Reflective LowE on Blue Green",11186589,"#",256,1510862614,0,0.412688,0.198986,0
6188,"VRE659.VIR","IGDB v13.2",1,0,5.660000,0.239141,0.167333,0.437544,0.504671,0.214307,0.138919,0.000000,0.840000,0.053865,1.000000,,"Viracon","Reflective LowE on Blue Green",11714736,"#",256,1510862614,0,0.504671,0.239141,0
6189,"VRE738.VIR","IGDB v13.2",1,0,5.660000,0.123298,0.138786,0.481344,0.311994,0.276964,0.166455,0.000000,0.840261,0.042836,1.000000,,"Viracon","Reflective LowE on Azurlite",10329980,"#",256,1510862614,0,0.311994,0.123298,0
6190,"VRE746.VIR","IGDB v13.2",1,0,5.660000,0.150861,0.116987,0.399322,0.372786,0.214256,0.083794,0.000000,0.840261,0.046742,1.000000,,"Viracon","Reflective LowE on Azuria",11250823,"#",256,1510862615,0,0.372786,0.150861,0
6191,"VRE759.VIR","IGDB v13.2",1,0,5.660000,0.180356,0.107535,0.436581,0.455063,0.185871,0.137037,0.000000,0.840000,0.053865,1.000000,,"Viracon","Reflective LowE on Azuria",11844504,"#",256,1510862615,0,0.455063,0.180356,0
6195,"VRE1938.vir","IGDB v33.0",1,0,5.660000,0.162023,0.230357,0.494009,0.300863,0.230113,0.188865,0.000000,0.840000,0.042836,1.000000,,"Viracon","VRE-38 on Crystal Gray",9475984,"#",256,1510862804,0,0.300863,0.162023,0
6196,"VE132m.vir","IGDB v61.0",1,0,5.660000,0.428019,0.371659,0.433309,0.810749,0.054785,0.049659,0.000000,0.840000,0.039682,1.000000,,"Viracon","VE-2M on Starphire",14936806,"#",256,1538271141,0,0.810749,0.428019,0
6197,"VRE2638.VIR","IGDB v35.0",1,0,5.660000,0.144521,0.186889,0.500253,0.273674,0.199757,0.193319,0.000000,0.840000,0.031331,1.000000,,"Viracon","Reflective LowE on SolarBlue",9802622,"#",256,1510862812,0,0.273674,0.144521,0
6198,"VRE2946.vir","IGDB v31.0",1,0,5.890000,0.193637,0.212791,0.426998,0.337905,0.182005,0.103111,0.000000,0.840000,0.046742,1.000000,,"Viracon","VRE-46 on GraphiteBlue",10592657,"#",256,1510862773,0,0.337905,0.193637,0
6199,"VRE2954.vir","IGDB v31.0",1,0,5.890000,0.213170,0.201682,0.414215,0.367907,0.166390,0.100524,0.000000,0.840000,0.056582,1.000000,,"Viracon","VRE-54 on GraphiteBlue",10987416,"#",256,1510862773,0,0.367907,0.213170,0
6200,"VRE2959.vir","IGDB v31.0",1,0,5.890000,0.226576,0.202466,0.451629,0.398236,0.162587,0.146723,0.000000,0.840000,0.053865,1.000000,,"Viracon","VRE-59 on GraphiteBlue",11054240,"#",256,1510862773,0,0.398236,0.226576,0
6201,"VRE2659.vir","IGDB v38.0",1,0,5.660000,0.201007,0.159367,0.453872,0.369566,0.150592,0.154837,0.000000,0.840000,0.053865,1.000000,,"Viracon","VRE-59 on SolarBlue",11184275,"#",256,1510862825,0,0.369566,0.201007,0
6202,"VRE165.VIR","IGDB v39.0",1,0,5.660000,0.376857,0.328404,0.430796,0.656928,0.232772,0.145813,0.000000,0.840000,0.044430,1.000000,,"Viracon","Reflective LowE on Clear",13030866,"#",256,1510862836,0,0.656928,0.376857,0
6203,"VRE2465.VIR","IGDB v39.0",1,0,5.660000,0.420470,0.462581,0.449515,0.676751,0.250206,0.164884,0.000000,0.840000,0.044430,1.000000,,"Viracon","Reflective LowE on OptiWhite",13096920,"#",256,1510862836,0,0.676751,0.420470,0
6204,"VRE2665.VIR","IGDB v39.0",1,0,5.660000,0.245059,0.140306,0.398159,0.433113,0.123892,0.123610,0.000000,0.840000,0.044430,1.000000,,"Viracon","Reflective LowE on SolarBlue",11842721,"#",256,1510862836,0,0.433113,0.245059,0
6205,"VRE2965.VIR","IGDB v39.0",1,0,5.660000,0.260450,0.176295,0.414173,0.436873,0.133188,0.135288,0.000000,0.840000,0.044430,1.000000,,"Viracon","Reflective LowE on Graphite Blue",11514793,"#",256,1510862836,0,0.436873,0.260450,0
6206,"VRE154.VIR","IGDB v14.5",1,0,5.660000,0.301217,0.363069,0.410721,0.528224,0.295144,0.101104,0.000000,0.840000,0.057000,1.000000,,"Viracon","VRE54 LowE on Clear",12174010,"#",256,1510862617,0,0.528224,0.301217,0
6207,"VRE154-10.VIR","IGDB v44.0",1,0,9.400000,0.280272,0.321637,0.418044,0.502454,0.311420,0.125352,0.000000,0.840000,0.056582,1.000000,,"Viracon","LowE on Clear",11779766,"#",256,1510862904,0,0.502454,0.280272,0
6208,"VRE254.VIR","IGDB v14.5",1,0,5.660000,0.199747,0.147907,0.408458,0.444270,0.221841,0.097707,0.000000,0.840000,0.057000,1.000000,,"Viracon","VRE54 LowE on Green",11122595,"#",256,1510862617,0,0.444270,0.199747,0
6210,"VRE354.VIR","IGDB v14.5",1,0,5.660000,0.160957,0.142705,0.406981,0.265736,0.106240,0.092321,0.000000,0.840000,0.057000,1.000000,,"Viracon","VRE54 LowE on Grey",9080458,"#",256,1510862617,0,0.265736,0.160957,0
6212,"VRE454.VIR","IGDB v14.5",1,0,5.660000,0.186049,0.175999,0.407477,0.318387,0.133761,0.093624,0.000000,0.840000,0.057000,1.000000,,"Viracon","VRE54 LowE on Bronze",9083038,"#",256,1510862617,0,0.318387,0.186049,0
6216,"VRE654.VIR","IGDB v14.5",1,0,5.660000,0.214596,0.169679,0.408736,0.452567,0.228830,0.098033,0.000000,0.840000,0.057000,1.000000,,"Viracon","VRE54 LowE on Blue-Green",11450533,"#",256,1510862617,0,0.452567,0.214596,0
6218,"VRE754.VIR","IGDB v14.5",1,0,5.660000,0.163210,0.111236,0.408010,0.408690,0.197559,0.096564,0.000000,0.840000,0.057000,1.000000,,"Viracon","VRE54 LowE on Azuria",11580302,"#",256,1510862617,0,0.408690,0.163210,0
6219,"VRE1354-10.VIR","IGDB v28.0",1,0,9.420000,0.333157,0.464004,0.423151,0.551778,0.305877,0.113216,0.000000,0.840000,0.056582,1.000000,,"Viracon","VRE54 LowE on Starphire",12371648,"#",256,1510862747,0,0.551778,0.333157,0
6220,"VRE630.VIR","IGDB v15.0",1,0,5.660000,0.127223,0.222137,0.425901,0.265278,0.355662,0.083478,0.000000,0.840000,0.046000,1.000000,,"Viracon","VRE30 LowE on BlueGreen",9539965,"#",256,1510862620,0,0.265278,0.127223,0
6223,"VRE730.VIR","IGDB v15.0",1,0,5.660000,0.098388,0.146440,0.425666,0.240136,0.301440,0.082974,0.000000,0.840000,0.046000,1.000000,,"Viracon","VRE30 LowE on Azuria",9604714,"#",256,1510862620,0,0.240136,0.098388,0
6224,"VRE430.VIR","IGDB v15.0",1,0,5.660000,0.108850,0.216402,0.425425,0.185996,0.197529,0.081992,0.000000,0.840000,0.046000,1.000000,,"Viracon","VRE30 LowE on Bronze",7567225,"#",256,1510862620,0,0.185996,0.108850,0
6225,"VRE130.VIR","IGDB v15.0",1,0,5.660000,0.177230,0.464286,0.426526,0.309292,0.468182,0.084478,0.000000,0.840000,0.046000,1.000000,,"Viracon","VRE30 LowE on Clear",10132110,"#",256,1510862620,0,0.309292,0.177230,0
6226,"VRE2630.VIR","IGDB v35.0",1,0,5.660000,0.108991,0.183634,0.401319,0.190913,0.205702,0.064174,0.000000,0.840000,0.030895,1.000000,,"Viracon","VRE30 LowE on SolarBlue",9141861,"#",256,1510862813,0,0.190913,0.108991,0
6227,"VRE330.VIR","IGDB v15.0",1,0,5.660000,0.094516,0.172584,0.425205,0.155518,0.150213,0.081361,0.000000,0.840000,0.046000,1.000000,,"Viracon","VRE30 LowE on Grey",7565161,"#",256,1510862620,0,0.155518,0.094516,0
6228,"VRE230.VIR","IGDB v15.0",1,0,5.660000,0.118574,0.194619,0.425842,0.260404,0.344141,0.083470,0.000000,0.840000,0.046000,1.000000,,"Viracon","VRE30 LowE on Green",9277564,"#",256,1510862619,0,0.260404,0.118574,0
6229,"VE152m.vir","IGDB v15.3",1,0,5.660000,0.395522,0.378632,0.450617,0.791544,0.051433,0.041401,0.000000,0.840261,0.039682,1.000000,,"Viracon","VE-2M on UltraWhite",14673892,"#",256,1510862620,0,0.791544,0.395522,0
6230,"VRE365.VIR","IGDB v53.0",1,0,5.660000,0.210533,0.138993,0.408720,0.325223,0.090560,0.133416,0.000000,0.840000,0.044430,1.000000,,"Viracon","Reflective LowE on Grey",9607837,"#",256,1510863071,0,0.325223,0.210533,0
6231,"VRE146-10.VIR","IGDB v40.0",1,0,9.400000,0.263851,0.314289,0.414869,0.482000,0.301534,0.097404,0.000000,0.840000,0.046742,1.000000,,"Viracon","LowE on Clear",11778992,"#",256,1510862842,0,0.482000,0.263851,0
6232,"VRE159-10.VIR","IGDB v40.0",1,0,9.400000,0.328406,0.340654,0.438066,0.577637,0.282597,0.155298,0.000000,0.840000,0.053865,1.000000,,"Viracon","LowE on Clear",12241605,"#",256,1510862842,0,0.577637,0.328406,0
6233,"VRE1359.vir","IGDB v59.0",1,0,5.660000,0.360977,0.488486,0.453025,0.593024,0.302440,0.157267,0.000000,0.840000,0.040102,1.000000,,"Viracon","VRE-59 on Starphire",12438474,"#",256,1538271359,0,0.593024,0.360977,0
6234,"VRE3038.vir","IGDB v59.0",1,0,5.660000,0.151379,0.224751,0.489773,0.288699,0.241633,0.173744,0.000000,0.840000,0.042836,1.000000,,"Viracon","VRE-38 on OptiGray",9278604,"#",256,1538271358,0,0.288699,0.151379,0
6235,"VRE3054.vir","IGDB v64.0",1,0,5.660000,0.212760,0.184276,0.407776,0.384153,0.173074,0.103643,0.000000,0.840000,0.056582,1.000000,,"Viracon","VRE-54 on OptiGray",10528930,"#",256,1586299445,0,0.384153,0.212760,0
6240,"VRE2454.vir","IGDB v53.0",1,0,5.660000,0.330308,0.493116,0.413295,0.534676,0.322467,0.111208,0.000000,0.840000,0.056582,1.000000,,"Viracon","VRE-54 on OptiWhite",12239806,"#",256,1510863071,0,0.534676,0.330308,0
6241,"VRE2654.vir","IGDB v53.0",1,0,5.660000,0.192008,0.157149,0.402150,0.353833,0.148719,0.089287,0.000000,0.840000,0.056582,1.000000,,"Viracon","VRE-54 on SolarBlue",11249293,"#",256,1510863071,0,0.353833,0.192008,0
6242,"Clear-5+060pvb+VRE154#4-5.vir","IGDB v59.0",1,0,10.920000,0.273149,0.267267,0.415972,0.520875,0.283435,0.102821,0.000000,0.840261,0.056582,0.671000,,"Viracon","VRE154 11.5mm (5Clr+060+5VRE154#4)",12042935,"#",256,1538271446,0,0.520875,0.273149,0
6245,"VX4gi.vir","IGDB v61.0",1,0,5.900000,0.066410,0.202717,0.626850,0.138235,0.134417,0.394586,0.000000,0.840000,0.044935,1.000000,,"Viracon","VX-gi on Bronze",6186860,"#",256,1538271394,0,0.138235,0.066410,0
6248,"VE112m.vir","IGDB v15.3",1,0,5.660000,0.218518,0.069874,0.442868,0.504880,0.049395,0.031312,0.000000,0.840261,0.039682,1.000000,,"Viracon","VE-2M on Actic Blue",13157535,"#",256,1510862620,0,0.504880,0.218518,0
6251,"VE1542.VIR","IGDB v16.0",1,0,5.660000,0.339004,0.240753,0.236681,0.414461,0.181977,0.086524,0.000000,0.840000,0.093071,1.000000,,"Viracon","LowE on UltraWhite",12431013,"#",256,1510862637,0,0.414461,0.339004,0
6254,"VE1585.VIR","IGDB v16.0",1,0,5.660000,0.633340,0.210547,0.252782,0.861318,0.060999,0.057384,0.000000,0.840000,0.094531,1.000000,,"Viracon","LowE on UltraWhite",15331312,"#",256,1510862637,0,0.861318,0.633340,0
6259,"VNE2463-10.VIR","IGDB v59.0",1,0,9.420000,0.294462,0.439512,0.534415,0.722042,0.076334,0.049532,0.000000,0.840000,0.026675,1.000000,,"Viracon","LowE on OptiWhite",13820118,"#",256,1538271359,0,0.722042,0.294462,0
6260,"VNE2663.VIR","IGDB v38.0",1,0,5.660000,0.185789,0.130148,0.534666,0.465996,0.057988,0.034169,0.000000,0.840000,0.031921,1.000000,,"Viracon","LowE on Solarblue",12565662,"#",256,1510862825,0,0.465996,0.185789,0
6261,"VNE163.VIR","IGDB v16.0",1,0,5.660000,0.280952,0.358976,0.511055,0.701296,0.060639,0.031228,0.000000,0.840000,0.031936,1.000000,,"Viracon","LowE on Clear",13688021,"#",256,1510862637,0,0.701296,0.280952,0
6263,"VNE263.VIR","IGDB v16.0",1,0,5.660000,0.226309,0.111761,0.506853,0.602550,0.072997,0.040397,0.000000,0.840000,0.031936,1.000000,,"Viracon","LowE on Green",12767677,"#",256,1510862637,0,0.602550,0.226309,0
6265,"VNE363.VIR","IGDB v16.0",1,0,5.660000,0.141498,0.160287,0.516762,0.342538,0.060121,0.031245,0.000000,0.840000,0.031936,1.000000,,"Viracon","LowE on Grey",10264473,"#",256,1510862638,0,0.342538,0.141498,0
6267,"VNE463.VIR","IGDB v16.0",1,0,5.660000,0.171838,0.197952,0.507738,0.419005,0.062076,0.032201,0.000000,0.840000,0.031936,1.000000,,"Viracon","LowE on Bronze",10267827,"#",256,1510862638,0,0.419005,0.171838,0
6271,"VNE663.VIR","IGDB v16.0",1,0,5.660000,0.226984,0.120925,0.511044,0.600853,0.070471,0.037751,0.000000,0.840000,0.031936,1.000000,,"Viracon","LowE on Blue-Green",12964283,"#",256,1510862638,0,0.600853,0.226984,0
6273,"VNE763.VIR","IGDB v16.0",1,0,5.660000,0.194578,0.065180,0.511426,0.544454,0.067524,0.035811,0.000000,0.840000,0.031936,1.000000,,"Viracon","LowE on Azuria",13094051,"#",256,1510862638,0,0.544454,0.194578,0
6274,"VP113.VIR","IGDB v16.0",1,0,5.660000,0.122425,0.239726,0.468208,0.138911,0.292715,0.468113,0.000000,0.840000,0.525008,1.000000,,"Viracon","VP13 on Clear",7039334,"#",256,1510862638,0,0.138911,0.122425,0
6275,"VP118.VIR","IGDB v16.0",1,0,5.660000,0.159456,0.196908,0.414703,0.182207,0.239149,0.414682,0.000000,0.840000,0.570892,1.000000,,"Viracon","VP18 on Clear",7960435,"#",256,1510862638,0,0.182207,0.159456,0
6276,"VP122.VIR","IGDB v16.0",1,0,5.660000,0.208936,0.151530,0.351089,0.238729,0.180509,0.350644,0.000000,0.840000,0.639734,1.000000,,"Viracon","VP22 on Clear",9013123,"#",256,1510862638,0,0.238729,0.208936,0
6277,"VSE120.VIR","IGDB v53.0",1,0,5.660000,0.106932,0.475653,0.702752,0.202856,0.365389,0.478960,0.000000,0.840000,0.043301,1.000000,,"Viracon","Reflective LowE on Clear",7240578,"#",256,1510863071,0,0.202856,0.106932,0
6278,"VS2608.VIR","IGDB v26.0",1,0,5.660000,0.036308,0.159746,0.460331,0.051698,0.201039,0.311110,0.000000,0.840000,0.351483,1.000000,,"Viracon","Reflective on SolarBlue",4276794,"#",256,1510862733,0,0.051698,0.036308,0
6279,"VSE420.VIR","IGDB v45.0",1,0,5.660000,0.076863,0.218872,0.673012,0.143453,0.157961,0.432421,0.000000,0.840000,0.043301,1.000000,,"Viracon","Reflective LowE on Bronze",5727861,"#",256,1510862942,0,0.143453,0.076863,0
6280,"VRE1538.VIR","IGDB v16.0",1,0,5.660000,0.255021,0.536618,0.477032,0.432556,0.425001,0.175193,0.000000,0.840000,0.036016,1.000000,,"Viracon","Reflective LowE on UltraWhite",10924462,"#",256,1510862639,0,0.432556,0.255021,0
6281,"VRE1546.VIR","IGDB v16.0",1,0,5.660000,0.306625,0.475226,0.424389,0.505059,0.336953,0.112894,0.000000,0.840000,0.048382,1.000000,,"Viracon","Reflective LowE on UltraWhite",11910841,"#",256,1510862639,0,0.505059,0.306625,0
6282,"VRE1554.VIR","IGDB v16.0",1,0,5.660000,0.330108,0.455714,0.415715,0.538732,0.311030,0.114936,0.000000,0.840000,0.050681,1.000000,,"Viracon","Reflective LowE on UltraWhite",12174272,"#",256,1510862639,0,0.538732,0.330108,0
6283,"VRE1559.VIR","IGDB v16.0",1,0,5.660000,0.361809,0.454983,0.442222,0.597789,0.287792,0.151391,0.000000,0.840000,0.048633,1.000000,,"Viracon","Reflective LowE on UltraWhite",12438731,"#",256,1510862639,0,0.597789,0.361809,0
6284,"VRE1354-8.vir","IGDB v37.0",1,0,7.670000,0.366011,0.469836,0.455721,0.609722,0.288479,0.157374,0.000000,0.840000,0.041738,1.000000,,"Viracon","VRE-54 on Starphire",12635851,"#",256,1510862821,0,0.609722,0.366011,0
6285,"VRE2459.vir","IGDB v37.0",1,0,5.900000,0.375798,0.484375,0.438632,0.605959,0.293464,0.148937,0.000000,0.840000,0.040102,1.000000,,"Viracon","VRE-59 on OptiWhite",12635596,"#",256,1510862822,0,0.605959,0.375798,0
6291,"VNE1963.VIR","IGDB v16.1",1,0,5.660000,0.200393,0.174022,0.522960,0.512759,0.056380,0.025327,0.000000,0.840000,0.031974,1.000000,,"Viracon","LowE on CrystalGray",12108212,"#",256,1510862639,0,0.512759,0.200393,0
6292,"VNE3063.vir","IGDB v55.0",1,0,5.660000,0.199993,0.163794,0.537669,0.515316,0.060093,0.034387,0.000000,0.840000,0.031921,1.000000,,"Viracon","VNE-63 on OptiGray",11846070,"#",256,1510863102,0,0.515316,0.199993,0
6293,"VNE1563.VIR","IGDB v16.1",1,0,5.660000,0.295640,0.443947,0.509268,0.715149,0.066621,0.040434,0.000000,0.840000,0.031635,1.000000,,"Viracon","LowE on UltraWhite",13623001,"#",256,1510862639,0,0.715149,0.295640,0
6295,"VNE2963.vir","IGDB v31.0",1,0,5.890000,0.201340,0.178280,0.496863,0.480711,0.063767,0.033738,0.000000,0.840000,0.031921,1.000000,,"Viracon","VNE-63 on GraphiteBlue",12106925,"#",256,1510862772,0,0.480711,0.201340,0
6296,"VUE1350.vir","IGDB v16.4",1,0,5.660000,0.243216,0.338736,0.519038,0.559346,0.087601,0.042572,0.000000,0.840000,0.029715,1.000000,,"Viracon","VUE-50 on Starphire",12831161,"#",256,1510862648,0,0.559346,0.243216,0
6297,"VUE2940.vir","IGDB v53.0",1,0,5.660000,0.131769,0.146230,0.539731,0.303747,0.088503,0.089195,0.000000,0.840000,0.031351,1.000000,,"Viracon","VUE-40 on GraphiteBlue",10459782,"#",256,1510863072,0,0.303747,0.131769,0
6298,"VUE150.vir","IGDB v16.4",1,0,5.660000,0.229904,0.252784,0.520311,0.544886,0.086292,0.043578,0.000000,0.840000,0.029715,1.000000,,"Viracon","VUE-50 on Clear",12699573,"#",256,1510862649,0,0.544886,0.229904,0
6299,"VUE1950.vir","IGDB v16.4",1,0,5.660000,0.166144,0.134800,0.516949,0.395242,0.066283,0.036304,0.000000,0.840000,0.029715,1.000000,,"Viracon","VUE-50 on CrystalGray",11185562,"#",256,1510862649,0,0.395242,0.166144,0
6300,"VUE250.vir","IGDB v16.4",1,0,5.660000,0.177583,0.098531,0.517885,0.467881,0.079916,0.040048,0.000000,0.840000,0.029715,1.000000,,"Viracon","VUE-50 on Green",11713952,"#",256,1510862649,0,0.467881,0.177583,0
6301,"VUE350.vir","IGDB v16.4",1,0,5.660000,0.121816,0.128765,0.514948,0.271016,0.058100,0.031934,0.000000,0.840000,0.029715,1.000000,,"Viracon","VUE-50 on Grey",9408901,"#",256,1510862649,0,0.271016,0.121816,0
6302,"VUE450.vir","IGDB v16.4",1,0,5.660000,0.140580,0.151722,0.517524,0.327281,0.063249,0.033665,0.000000,0.840000,0.029715,1.000000,,"Viracon","VUE-50 on Bronze",9477018,"#",256,1510862649,0,0.327281,0.140580,0
6304,"VUE650.vir","IGDB v16.4",1,0,5.660000,0.176628,0.095690,0.524775,0.462214,0.073673,0.041510,0.000000,0.840000,0.029715,1.000000,,"Viracon","VuE-50 on Blue Green",11910301,"#",256,1510862649,0,0.462214,0.176628,0
6305,"VUE750.vir","IGDB v16.4",1,0,5.660000,0.153084,0.063881,0.513745,0.423910,0.073166,0.037450,0.000000,0.840000,0.029715,1.000000,,"Viracon","VUE-50 on Azuria",11974539,"#",256,1510862649,0,0.423910,0.153084,0
6307,"VUE2950.vir","IGDB v31.0",1,0,5.890000,0.165266,0.144288,0.514430,0.382726,0.067557,0.035693,0.000000,0.840000,0.029715,1.000000,,"Viracon","VUE-50 on GraphiteBlue",11447187,"#",256,1510862773,0,0.382726,0.165266,0
6308,"VUE1550.vir","IGDB v16.4",1,0,5.660000,0.237736,0.312342,0.520042,0.549970,0.088340,0.044169,0.000000,0.840000,0.029715,1.000000,,"Viracon","VUE-50 on UltraWhite",12765368,"#",256,1510862649,0,0.549970,0.237736,0
6309,"VRE1138.VIR","IGDB v16.4",1,0,5.660000,0.116245,0.120527,0.475521,0.254685,0.177261,0.177376,0.000000,0.840261,0.042836,1.000000,,"Viracon","Reflective LowE on Arctic Blue",9605490,"#",256,1510862648,0,0.254685,0.116245,0
6310,"VE148-8.VIR","IGDB v28.0",1,0,7.920000,0.356734,0.187465,0.232405,0.528827,0.143138,0.034489,0.000000,0.840000,0.086844,1.000000,,"Viracon","LowE on Clear",13288373,"#",256,1510862746,0,0.528827,0.356734,0
6311,"VE1142.VIR","IGDB v16.4",1,0,5.660000,0.146936,0.077277,0.207237,0.261482,0.096270,0.065561,0.000000,0.840261,0.093071,1.000000,,"Viracon","Blue LowE on Arctic Blue",11047789,"#",256,1510862648,0,0.261482,0.146936,0
6312,"VE148.VIR","IGDB v17.3",1,0,5.660000,0.371055,0.209361,0.234129,0.529737,0.149468,0.036856,0.000000,0.840000,0.085751,1.000000,,"Viracon","LowE on Clear",13222839,"#",256,1510862679,0,0.529737,0.371055,0
6313,"VE192m.VIR","IGDB v17.3",1,0,5.660000,0.282829,0.138730,0.417894,0.561531,0.047998,0.025752,0.000000,0.840261,0.039682,1.000000,,"Viracon","VE-2M on CrystalGray",12765120,"#",256,1510862679,0,0.561531,0.282829,0
6314,"VLE170.vir","IGDB v18.1",1,0,12.850000,0.310179,0.304942,0.269971,0.681399,0.126216,0.132893,0.000000,0.840000,0.840000,0.705000,,"Viracon","VLE170 13.5mm	(6mm	VLE170	/060 pvb/	6mm Clear)",13556686,"#",256,1510863282,0,0.681399,0.310179,0
6315,"VNE2463.VIR","IGDB v18.1",1,0,5.660000,0.294886,0.490344,0.530333,0.721165,0.082821,0.049032,0.000000,0.840000,0.031651,1.000000,,"Viracon","LowE on OptiWhite",14081753,"#",256,1510862700,0,0.721165,0.294886,0
6316,"VLE157.vir","IGDB v18.1",1,0,12.090000,0.284535,0.379362,0.305097,0.533627,0.325355,0.245198,0.000000,0.840000,0.840000,0.818000,,"Viracon","VLE157 12.8mm	(6mm	VRE159	/030 pvb/	6mm Clear)",12764596,"#",256,1510863282,0,0.533627,0.284535,0
6317,"VE448.VIR","IGDB v18.1",1,0,5.660000,0.230521,0.126311,0.241376,0.321270,0.083318,0.026327,0.000000,0.840000,0.088879,1.000000,,"Viracon","LowE on Bronze",9935261,"#",256,1510862700,0,0.321270,0.230521,0
6318,"VE648.VIR","IGDB v18.1",1,0,5.660000,0.249361,0.099110,0.224443,0.463589,0.113377,0.032899,0.000000,0.840000,0.088879,1.000000,,"Viracon","LowE on BlueGreen",12499874,"#",256,1510862700,0,0.463589,0.249361,0
6319,"VRE1946.VIR","IGDB v18.1",1,0,5.660000,0.187003,0.192916,0.404350,0.334850,0.182226,0.080470,0.000000,0.840000,0.044161,1.000000,,"Viracon","Reflective LowE on CrystalGray",10264468,"#",256,1510862700,0,0.334850,0.187003,0
6320,"VRE2746.VIR","IGDB v18.1",1,0,5.660000,0.113502,0.086805,0.393955,0.239516,0.111098,0.068668,0.000000,0.840000,0.044161,1.000000,,"Viracon","Reflective LowE on Pacifica",10325603,"#",256,1510862700,0,0.239516,0.113502,0
6321,"VUE2450.vir","IGDB v18.1",1,0,5.660000,0.243357,0.354957,0.525025,0.563474,0.094709,0.046946,0.000000,0.840000,0.034609,1.000000,,"Viracon","VUE-50 on OptiWhite",12831163,"#",256,1510862700,0,0.563474,0.243357,0
6322,"VRE2646.VIR","IGDB v18.1",1,0,5.660000,0.175441,0.166456,0.412902,0.314921,0.160515,0.094895,0.000000,0.840000,0.044161,1.000000,,"Viracon","Reflective LowE on SolarBlue",10657158,"#",256,1510862700,0,0.314921,0.175441,0
6323,"VRE1954.VIR","IGDB v18.1",1,0,5.660000,0.215459,0.190384,0.407060,0.388999,0.172212,0.097198,0.000000,0.840000,0.056582,1.000000,,"Viracon","Reflective LowE on CrystalGray",10791584,"#",256,1510862700,0,0.388999,0.215459,0
6325,"VE348.VIR","IGDB v18.1",1,0,5.660000,0.211456,0.108399,0.220570,0.262787,0.073280,0.030610,0.000000,0.840000,0.088879,1.000000,,"Viracon","LowE on Grey",9932167,"#",256,1510862699,0,0.262787,0.211456,0
6328,"VE1985.VIR","IGDB v18.1",1,0,5.660000,0.404714,0.094672,0.225264,0.612585,0.053967,0.040321,0.000000,0.840000,0.087508,1.000000,,"Viracon","LowE on CrystalGray",13422537,"#",256,1510862699,0,0.612585,0.404714,0
6329,"VE1948.VIR","IGDB v18.1",1,0,5.660000,0.263061,0.120913,0.234528,0.398744,0.094145,0.028091,0.000000,0.840000,0.088879,1.000000,,"Viracon","LowE on CrystalGray",11840670,"#",256,1510862699,0,0.398744,0.263061,0
6330,"VE2748.vir","IGDB v31.0",1,0,5.660000,0.141032,0.069681,0.243690,0.261005,0.074999,0.022263,0.000000,0.840000,0.083083,1.000000,,"Viracon","VE-48 on Pacifica",11244647,"#",256,1510862773,0,0.261005,0.141032,0
6331,"VE2448.vir","IGDB v48.0",1,0,5.660000,0.410167,0.286748,0.252120,0.553747,0.157437,0.029314,0.000000,0.840000,0.083083,1.000000,,"Viracon","VE-48 on OptiWhite",13420221,"#",256,1510862994,0,0.553747,0.410167,0
6332,"VE1942.VIR","IGDB v18.1",1,0,5.660000,0.211496,0.124286,0.222729,0.297804,0.121010,0.062550,0.000000,0.840000,0.092390,1.000000,,"Viracon","LowE on CrystalGray",10917768,"#",256,1510862698,0,0.297804,0.211496,0
6333,"VE248.VIR","IGDB v18.1",1,0,5.660000,0.238318,0.104723,0.248008,0.461334,0.123263,0.033369,0.000000,0.840000,0.088879,1.000000,,"Viracon","LowE on Green",12303011,"#",256,1510862699,0,0.461334,0.238318,0
6334,"VE2485.vir","IGDB v18.1",1,0,5.660000,0.671480,0.213617,0.241023,0.885403,0.060758,0.054811,0.000000,0.840000,0.087508,1.000000,,"Viracon","VE-85 on OptiWhite",15463154,"#",256,1510862699,0,0.885403,0.671480,0
6335,"VE272m.vir","IGDB v18.1",1,0,5.660000,0.172736,0.062858,0.413357,0.377934,0.049865,0.019607,0.000000,0.840000,0.039952,1.000000,,"Viracon","VE-2M on Pacifica",12299906,"#",256,1510862699,0,0.377934,0.172736,0
6337,"VE242m.vir","IGDB v18.1",1,0,5.660000,0.426375,0.383583,0.430844,0.809521,0.053433,0.044475,0.000000,0.840000,0.039952,1.000000,,"Viracon","VE-2M on OptiWhite",14739943,"#",256,1510862699,0,0.809521,0.426375,0
6339,"VE2442.VIR","IGDB v18.1",1,0,5.660000,0.335430,0.280771,0.248811,0.423566,0.195499,0.072849,0.000000,0.840000,0.092390,1.000000,,"Viracon","LowE on OptiWhite",12562597,"#",256,1510862699,0,0.423566,0.335430,0
6345,"VNE1363.VIR","IGDB v18.2",1,0,5.660000,0.295308,0.473823,0.524652,0.730417,0.066171,0.038252,0.000000,0.840000,0.031480,1.000000,,"Viracon","LowE on Starphire",14016730,"#",256,1510862702,0,0.730417,0.295308,0
6346,"VRE1959.VIR","IGDB v18.2",1,0,5.660000,0.239253,0.205947,0.450434,0.430553,0.168874,0.146998,0.000000,0.840000,0.038582,1.000000,,"Viracon","Reflective LowE on CrystalGray",11121321,"#",256,1510862703,0,0.430553,0.239253,0
6347,"VUE1240.vir","IGDB v18.2",1,0,5.660000,0.129793,0.081359,0.540772,0.356979,0.100430,0.089499,0.000000,0.840000,0.031351,1.000000,,"Viracon","VUE-40 on Solargreen",10397834,"#",256,1510862703,0,0.356979,0.129793,0
6348,"VUE1340.vir","IGDB v18.2",1,0,5.660000,0.199873,0.360192,0.545456,0.465296,0.140207,0.090394,0.000000,0.840000,0.031351,1.000000,,"Viracon","VUE-40 on Starphire",11909546,"#",256,1510862704,0,0.465296,0.199873,0
6350,"VUE1540.vir","IGDB v18.2",1,0,5.660000,0.196913,0.335478,0.543995,0.457834,0.143218,0.094590,0.000000,0.840000,0.031351,1.000000,,"Viracon","VUE-40 on UltraWhite",11843753,"#",256,1510862705,0,0.457834,0.196913,0
6351,"VUE1940.vir","IGDB v18.2",1,0,5.660000,0.133174,0.141087,0.544045,0.320793,0.089843,0.083554,0.000000,0.840000,0.031351,1.000000,,"Viracon","VUE-40 on Crystal Gray",10264203,"#",256,1510862705,0,0.320793,0.133174,0
6352,"VUE240.vir","IGDB v18.2",1,0,5.660000,0.149275,0.106853,0.544201,0.395307,0.114528,0.087752,0.000000,0.840000,0.031351,1.000000,,"Viracon","VUE-40 on Green",11054996,"#",256,1510862705,0,0.395307,0.149275,0
6353,"VUE2440.vir","IGDB v18.2",1,0,5.660000,0.201238,0.356908,0.541072,0.461695,0.136718,0.095102,0.000000,0.840000,0.031351,1.000000,,"Viracon","VUE-40 on OptiWhite",11974826,"#",256,1510862705,0,0.461695,0.201238,0
6354,"VUE2640.vir","IGDB v18.2",1,0,5.660000,0.123993,0.121433,0.545630,0.292961,0.086507,0.085314,0.000000,0.840000,0.031351,1.000000,,"Viracon","VUE-40 on SolarBlue",10656123,"#",256,1510862705,0,0.292961,0.123993,0
6355,"VUE2740.vir","IGDB v18.2",1,0,5.660000,0.089098,0.069852,0.541453,0.217710,0.069797,0.088537,0.000000,0.840000,0.031351,1.000000,,"Viracon","VUE-40 on Pacifica",9931100,"#",256,1510862704,0,0.217710,0.089098,0
6356,"VUE340.vir","IGDB v18.2",1,0,5.660000,0.097792,0.112194,0.538106,0.224322,0.070221,0.084957,0.000000,0.840000,0.031351,1.000000,,"Viracon","VUE-40 on Grey",8881529,"#",256,1510862704,0,0.224322,0.097792,0
6357,"VUE440.vir","IGDB v18.2",1,0,5.660000,0.111603,0.130624,0.538900,0.265279,0.077038,0.085921,0.000000,0.840000,0.031351,1.000000,,"Viracon","VUE-40 on Bronze",8752524,"#",256,1510862704,0,0.265279,0.111603,0
6358,"VUE640.vir","IGDB v18.2",1,0,5.660000,0.147791,0.110430,0.543304,0.386086,0.110465,0.085039,0.000000,0.840000,0.031351,1.000000,,"Viracon","VUE-40 on Blue Green",11120017,"#",256,1510862704,0,0.386086,0.147791,0
6359,"VUE740.vir","IGDB v18.2",1,0,5.660000,0.128879,0.074455,0.540557,0.352658,0.101944,0.090024,0.000000,0.840000,0.031351,1.000000,,"Viracon","VUE-40 on Azuria",11184511,"#",256,1510862704,0,0.352658,0.128879,0
6361,"VUE1140.vir","IGDB v18.2",1,0,5.660000,0.109925,0.082887,0.543681,0.278142,0.082066,0.081881,0.000000,0.840000,0.031351,1.000000,,"Viracon","VUE-40 on Arctic Blue",10459247,"#",256,1510862703,0,0.278142,0.109925,0
6362,"VUE140.vir","IGDB v18.2",1,0,5.660000,0.187965,0.264970,0.542050,0.449433,0.138401,0.092580,0.000000,0.840000,0.031351,1.000000,,"Viracon","VUE-40 on Clear",11777957,"#",256,1510862705,0,0.449433,0.187965,0
6363,"VRE2438.VIR","IGDB v21.0",1,0,5.660000,0.256845,0.575562,0.479594,0.435322,0.440115,0.184267,0.000000,0.840000,0.038368,1.000000,,"Viracon","VRE38 LowE on OptiWhite",11055789,"#",256,1510862723,0,0.435322,0.256845,0
6364,"VRE2438-10.VIR","IGDB v21.0",1,0,9.400000,0.253127,0.561941,0.481542,0.430325,0.446064,0.188703,0.000000,0.840000,0.038368,1.000000,,"Viracon","VRE38 LowE on OptiWhite",10989997,"#",256,1510862723,0,0.430325,0.253127,0
6365,"VRE2438-8.VIR","IGDB v21.0",1,0,7.870000,0.251857,0.571648,0.491123,0.431967,0.443971,0.190733,0.000000,0.840261,0.038368,1.000000,,"Viracon","VRE38 LowE on OptiWhite",11055532,"#",256,1510862724,0,0.431967,0.251857,0
6366,"VRE138-10.VIR","IGDB v35.0",1,0,9.400000,0.224356,0.419125,0.503964,0.418476,0.419118,0.202996,0.000000,0.840000,0.042836,1.000000,,"Viracon","Reflective LowE on Clear",10727336,"#",256,1510862809,0,0.418476,0.224356,0
6367,"VNE163-10.VIR","IGDB v35.0",1,0,9.400000,0.275991,0.279296,0.512385,0.697829,0.070582,0.039787,0.000000,0.840000,0.037322,1.000000,,"Viracon","LowE on Clear",13753809,"#",256,1510862809,0,0.697829,0.275991,0
6368,"VNE163-8.VIR","IGDB v56.0",1,0,7.870000,0.265635,0.284094,0.538211,0.683719,0.073887,0.046886,0.000000,0.840000,0.037322,1.000000,,"Viracon","LowE on Clear",13491404,"#",256,1510863103,0,0.683719,0.265635,0
6370,"6OptiWhite+060pvb+6Optiwhite.vir","IGDB v21.0",1,0,12.850000,0.791728,0.076205,0.077305,0.897011,0.083372,0.083460,0.000000,0.840000,0.840000,0.705000,,"Viracon","	(6OptiW/060Saflex/6OptiW)",15791346,"#",256,1510863311,0,0.897011,0.791728,0
6371,"VE12M-10.vir","IGDB v33.0",1,0,9.400000,0.379249,0.192164,0.412601,0.772679,0.049589,0.043081,0.000000,0.840000,0.039682,1.000000,,"Viracon","VE-2M on Clear",14542557,"#",256,1510862804,0,0.772679,0.379249,0
6372,"VE1385-10.vir","IGDB v29.0",1,0,9.400000,0.637660,0.212274,0.256696,0.877111,0.054501,0.048486,0.000000,0.840000,0.085882,1.000000,,"Viracon","VE-85 on Starphire",15462896,"#",256,1510862760,0,0.877111,0.637660,0
6373,"VNE1363-10.VIR","IGDB v29.0",1,0,9.420000,0.297621,0.449332,0.511273,0.722215,0.071413,0.044977,0.000000,0.840000,0.026675,1.000000,,"Viracon","LowE on Starphire",13950935,"#",256,1510862760,0,0.722215,0.297621,0
6374,"VE32M-10.vir","IGDB v29.0",1,0,9.420000,0.127024,0.068722,0.417901,0.241419,0.046686,0.015951,0.000000,0.840000,0.036986,1.000000,,"Viracon","VE-2M on Grey",8816517,"#",256,1510862760,0,0.241419,0.127024,0
6375,"VE242M-10.vir","IGDB v33.0",1,0,9.400000,0.428778,0.363024,0.417497,0.799717,0.053268,0.048171,0.000000,0.840000,0.039682,1.000000,,"Viracon","VE-2M on OptiWhite",14739685,"#",256,1510862804,0,0.799717,0.428778,0
6381,"VE1385.vir","IGDB v56.0",1,0,5.660000,0.667489,0.212581,0.242200,0.872160,0.059540,0.061459,0.000000,0.840000,0.085882,1.000000,,"Viracon","VE-85 on Starphire",15397105,"#",256,1510863103,0,0.872160,0.667489,0
6382,"OpWht-5-060Q-OpWht.115.vir","IGDB v65.0",1,0,10.920000,0.796578,0.082556,0.082275,0.892061,0.091858,0.091811,0.000000,0.840261,0.840261,0.671000,,"Viracon","OptiWhite 11.5mm (5OptiWhite+060pvbQ+5OptiWhite)",15660018,"#",256,1586299518,0,0.892061,0.796578,0
6383,"OpWht-6-060Q-VNE24-63-6#4.vir","IGDB v65.0",1,0,12.840000,0.288426,0.388813,0.535870,0.719039,0.070587,0.045066,0.000000,0.840261,0.037322,0.705000,,"Viracon","VNE24-63 13.5mm (6OptiWhite+060pvbQ+6VNE24-63#4)",13819863,"#",256,1586299517,0,0.719039,0.288426,0
6384,"VNE1-63-5.VIR","IGDB v68.0",1,0,4.700000,0.287109,0.362002,0.524946,0.709402,0.065080,0.037827,0.000000,0.840000,0.037322,1.000000,,"Viracon","VNE-63 on Clear",13819603,"#",256,1586299480,0,0.709402,0.287109,0
6385,"VUE26-50-6.VIR","IGDB v74.0",1,0,5.660000,0.152652,0.087707,0.519312,0.359421,0.063237,0.035109,0.000000,0.840000,0.029715,1.000000,,"Viracon","VUE-50 on Solarblue",11511944,"#",256,1641409356,0,0.359421,0.152652,0
6386,"Clr-5-060QS-Clr-5.115.VIR","IGDB v70.0",1,0,10.920000,0.672128,0.052975,0.054170,0.867647,0.077956,0.078013,0.000000,0.840261,0.840261,0.670850,,"Viracon","Clear 11.5mm (5Clear+060pvbQS+5Clear)",15462891,"#",256,1586299524,0,0.867647,0.672128,0
6387,"Clr-8-060QS-Clr-8.175.vir","IGDB v70.0",1,0,17.059999,0.580375,0.048779,0.045391,0.837649,0.076533,0.075181,0.000000,0.840261,0.840261,0.761001,,"Viracon","Clear 17.5mm (8Clear+060pvbQS+8Clear)",15200228,"#",256,1586299524,0,0.837649,0.580375,0
