Repository: aegis1980/glass-explore

# Glass Explore

(c)2026 Jon Robinson. All Rights Reserved.

Glass Explore is a Dash web app for exploring architectural glazing products from the International Glazing Database (IGDB). It lets you pick glass products, build a simple insulated glass unit, and calculate optical and thermal properties using `pywincalc`.

The app currently focuses on the `Energy` page:

- search and filter IGDB glass products
- plot solar transmittance, visible transmittance, and colour spaces
- build a double-glazing unit with a coated lite, gas gap, and clear/ultraclear lite
- calculate U-value, SHGC or solar factor, visible transmittance, reflectance, and transmitted/reflected colours

File: data/igdb.csv (part 13 of 38)
"ID","Name","Source","SpectralData","AngularFunction","Thickness","Tsol","Rsol1","Rsol2","Tvis","Rvis1","Rvis2","Tir","emis1","emis2","Conductivity","Comment","Manufacturer","ProductName","Color","Certification","Status","Timestamp","Specularity","Tvis2","Tsol2","MaterialID"
6388,"VNE18-53-6.VIR","IGDB v71.0",1,0,5.660000,0.164415,0.248562,0.595346,0.399985,0.100428,0.145375,0.000000,0.840000,0.022610,1.000000,,"Viracon","VNE-53 on OptiBlue",11775896,"#",256,1586299508,0,0.399985,0.164415,0
6389,"Clr-3-060QS-VUE1-50#4-3.VIR","IGDB v72.0",1,0,7.880000,0.220100,0.187200,0.513670,0.534820,0.084830,0.036125,0.000000,0.840261,0.029715,0.595000,,"Viracon","VUE150#4-7.52 (3mmClr-060QS-3mmVUE1-50#4)",12502707,"#",256,1595268557,0,0.534820,0.220100,0
6390,"Clr-6-060-VNE1-63#4-6.VIR","IGDB v72.0",1,0,12.840000,0.263208,0.181183,0.527923,0.676280,0.068802,0.039402,0.000000,0.840261,0.026675,0.706000,,"Viracon","VNE163#4-13.52 (6mmClr-060-6mmVNE1-63#4)",13425612,"#",256,1595268558,0,0.676280,0.263208,0
6391,"VS26-14-6.VIR","IGDB v73.0",1,0,5.660000,0.065218,0.101058,0.419888,0.088297,0.154997,0.361554,0.000000,0.840000,0.425394,1.000000,,"Viracon","VS-14 on Solarblue",5920331,"#",256,1595268553,0,0.088297,0.065218,0
6392,"VE26-42-6.VIR","IGDB v73.0",1,0,5.660000,0.191346,0.080473,0.213422,0.276230,0.099111,0.061390,0.000000,0.840000,0.093071,1.000000,,"Viracon","VE-42 on Solarblue",11310202,"#",256,1595268553,0,0.276230,0.191346,0
6393,"VE33-48-6.vir","IGDB v74.0",1,0,5.660000,0.259537,0.122966,0.234778,0.393774,0.100351,0.027665,0.000000,0.840000,0.083083,1.000000,,"Viracon","VE-48 on Majestic Grey",11774878,"#",256,1641409401,0,0.393774,0.259537,0
6394,"VRE32-4322-6.vir","IGDB v75.0",1,0,5.660000,0.147280,0.263093,0.564353,0.324325,0.134639,0.158480,0.000000,0.840000,0.032143,1.000000,,"Viracon","VRE-43 on CrystalBlue",10591633,"#",256,1641409404,0,0.324325,0.147280,0
6395,"VRE32-4322-8.vir","IGDB v75.0",1,0,7.870000,0.122141,0.203087,0.563404,0.270350,0.104135,0.145704,0.000000,0.840261,0.032143,1.000000,,"Viracon","VRE-43 on CrystalBlue",9933186,"#",256,1641409404,0,0.270350,0.122141,0
6396,"VRE24-54-10.vir","IGDB v74.0",1,0,9.420000,0.337253,0.474841,0.408947,0.538973,0.314499,0.110501,0.000000,0.840000,0.056582,1.000000,,"Viracon","VRE-54 on Optiwhite",12239807,"#",256,1641409401,0,0.538973,0.337253,0
6397,"VRE1-4725-6..vir","IGDB v74.0",1,0,5.660000,0.237567,0.358210,0.523397,0.528398,0.229509,0.151911,0.000000,0.840000,0.033152,1.000000,,"Viracon","VRE-4725 on Clear",12174012,"#",256,1641409401,0,0.528398,0.237567,0
6398,"VRE24-54-12.VIR","IGDB v75.0",1,0,12.470000,0.323969,0.468700,0.423185,0.532156,0.318291,0.116875,0.000000,0.840000,0.056582,1.000000,,"Viracon","VRE-54 on OptiWhite",12174013,"#",256,1641409404,0,0.532156,0.323969,0
6399,"VNE24-63-8.vir","IGDB v75.0",1,0,7.870000,0.293100,0.462890,0.537284,0.723866,0.075119,0.047186,0.000000,0.840000,0.037322,1.000000,,"Viracon","VNE-63 on Optiwhite",13951190,"#",256,1641409404,0,0.723866,0.293100,0
6400,"VNE35-63-6.VIR","IGDB v76.0",1,0,5.660000,0.292414,0.417813,0.538510,0.725664,0.074431,0.046857,0.000000,0.840000,0.037322,1.000000,,"Viracon","VNE-63 on Pure Mid Iron",13951191,"#",256,1641409408,0,0.725664,0.292414,0
6401,"VE35-2M-6.VIR","IGDB v76.0",1,0,5.660000,0.418199,0.344501,0.440816,0.815301,0.054004,0.045859,0.000000,0.840000,0.039682,1.000000,,"Viracon","VE-2M on Pure Mid Iron",14871526,"#",256,1641409408,0,0.815301,0.418199,0
6402,"VRE1-3117-6.VIR","IGDB v79.0",1,0,5.660000,0.140127,0.381298,0.581659,0.345357,0.273232,0.151588,0.000000,0.840000,0.027623,1.000000,,"Viracon","VRE-3117 on Clear",10331026,"#",256,1641409428,0,0.345357,0.140127,0
6403,"VRE35-4322-6.VIR","IGDB v81.0",1,0,5.660000,0.217592,0.451299,0.554946,0.506868,0.229676,0.139691,0.000000,0.840000,0.032143,1.000000,,"Viracon","VRE-4322 on Pure Mid Iron",12304563,"#",256,1641409434,0,0.506868,0.217592,0
6404,"VRE24-65-10.vir","IGDB v84.0",1,0,9.420000,0.421290,0.420667,0.423861,0.672155,0.238755,0.149751,0.000000,0.840000,0.044430,1.000000,,"Viracon","VRE-65 on Optiwhite",13096663,"#",256,1657950506,0,0.672155,0.421290,
6405,"OpWht-5-060-OpWht-5.115.vir","IGDB v84.0",1,0,10.920000,0.804322,0.074012,0.073609,0.899301,0.082544,0.082462,0.000000,0.840261,0.840261,0.670850,,"Viracon","Optiwhite 11.5mm (5optiwhite-060pvb-5optiwhite",15791346,"#",256,1657950513,0,0.899301,0.804322,
6406,"VRE31-65-6.VIR","IGDB v85.0",1,0,5.660000,0.419324,0.445335,0.425644,0.663052,0.250643,0.152387,0.000000,0.840000,0.044430,1.000000,,"Viracon","VRE-65 on UltraClear",13030871,"#",256,1657950507,0,0.663052,0.419324,
6407,"VRE35-4725-10.VIR","IGDB v85.0",1,0,9.420000,0.419324,0.445335,0.425644,0.663052,0.250643,0.152387,0.000000,0.840000,0.033152,1.000000,,"Viracon","VRE-4725 on PureVision",13030871,"#",256,1657950507,0,0.663052,0.419324,
6408,"VRE31-4322-6.VIR","IGDB v85.0",1,0,5.660000,0.214105,0.510889,0.560207,0.491749,0.251402,0.154486,0.000000,0.840000,0.032143,1.000000,,"Viracon","VRE-4322 on UltraClear",12107185,"#",256,1657950507,0,0.491749,0.214105,
6409,"UlClr-6-060-UlClr-6.VIR","IGDB v85.0",1,0,12.840000,0.794763,0.074969,0.074601,0.892918,0.084923,0.084907,0.000000,0.840261,0.840261,0.706000,,"Viracon","6UltraClear-060pvb-6UltraClear",15725554,"#",256,1657950513,0,0.892918,0.794763,
6410,"VNG1-4022-6.VIR","IGDB v86.0",1,0,5.660000,0.192465,0.311339,0.541807,0.448228,0.176326,0.098113,0.000000,0.840000,0.025804,1.000000,,"Viracon","VNG-4022 on Clear",12039846,"#",256,1657950508,0,0.448228,0.192465,
6411,"VZE31-SC-6.VIR","IGDB v86.0",1,0,5.660000,0.426810,0.434034,0.387422,0.811975,0.047114,0.056018,0.000000,0.033792,0.840000,1.000000,,"Viracon","VZE-SC on UltraClear",14871271,"#",256,1657950509,0,0.811975,0.426810,
6412,"VRE31-54-10.VIR","IGDB v86.0",1,0,9.400000,0.331943,0.468176,0.411236,0.539111,0.306244,0.101356,0.000000,0.840000,0.056582,1.000000,,"Viracon","VRE-54 on UltraClear",12371134,"#",256,1657950508,0,0.539111,0.331943,
6413,"VE35-85-6.VIR","IGDB v86.0",1,0,5.660000,0.639124,0.205642,0.249685,0.870188,0.059554,0.057058,0.000000,0.840000,0.085882,1.000000,,"Viracon","VE-85 on PureVision",15397104,"#",256,1657950509,0,0.870188,0.639124,
6500,"CL_8.TGI","IGDB v58.0",1,0,7.800000,0.771474,0.077731,0.077743,0.880710,0.087527,0.087501,0.000000,0.840000,0.840000,1.000000,,"Taiwan Glass Ind. Corp.","CL_8.TGI",15725294,"#",256,1513283393,0,0.880710,0.771474,0
6501,"GY_8.TGI","IGDB v58.0",1,0,7.800000,0.374914,0.049681,0.051654,0.352874,0.049075,0.051358,0.000000,0.840000,0.840000,1.000000,,"Taiwan Glass Ind. Corp.","GY_8.TGI",10854561,"#",256,1513283394,0,0.352874,0.374914,0
6502,"H-CLR-PDE51C-6.TGI","IGDB v81.0",1,0,5.890000,0.231174,0.318158,0.524064,0.513740,0.170250,0.142694,0.000000,0.843475,0.057614,1.000000,,"Taiwan Glass Ind. Corp.","H-CLR-PDE51C-6",13616545,"",256,1641409434,0,0.513740,0.231174,0
6504,"CL_6.TGI","IGDB v58.0",1,0,6.000000,0.790570,0.075899,0.075899,0.889908,0.085227,0.085227,0.000000,0.840000,0.840000,1.000000,,"Taiwan Glass Ind. Corp.","CL_6.TGI",15791087,"#",256,1513283393,0,0.889908,0.790570,0
6505,"CL_TDE50_6.TGI","IGDB v58.0",1,0,6.000000,0.253476,0.266469,0.424023,0.503907,0.190145,0.191429,0.000000,0.840000,0.061505,1.000000,,"Taiwan Glass Ind. Corp.","CL_TDE50_6.TGI",11780022,"#",256,1513283397,0,0.503907,0.253476,0
6506,"CL_10.TGI","IGDB v58.0",1,0,10.000000,0.708947,0.071343,0.072087,0.869644,0.084800,0.084687,0.000000,0.840000,0.840000,1.000000,,"Taiwan Glass Ind. Corp.","CL_10",15659754,"#",256,1513283393,0,0.869644,0.708947,0
6512,"TDE72_10.TGI","IGDB v58.0",1,0,10.000000,0.325380,0.211332,0.423762,0.691234,0.063813,0.057178,0.000000,0.840000,0.055170,1.000000,,"Taiwan Glass Ind. Corp.","CL_TDE72_10",14277838,"#",256,1513283398,0,0.691234,0.325380,0
6513,"TDE72_6.TGI","IGDB v58.0",1,0,6.000000,0.344879,0.275284,0.425768,0.709077,0.072015,0.065936,0.000000,0.838878,0.056572,1.000000,,"Taiwan Glass Ind. Corp.","CL_TDE72_6",14343891,"#",256,1513283398,0,0.709077,0.344879,0
6515,"C6_1.52pvb_C6TDE35.TGI","IGDB v58.0",1,0,13.270000,0.135892,0.213023,0.596045,0.333898,0.193607,0.242494,0.000000,0.843149,0.046765,0.716000,,"Taiwan Glass Ind. Corp.","LM(CL+CL_TDE35#4)(6+1.52PVB+6)",11380088,"",256,1513283431,0,0.333898,0.135892,0
6516,"S.CL_6.TGI","IGDB v58.0",1,0,5.820000,0.895781,0.078655,0.078654,0.913285,0.081151,0.081196,0.000000,0.840000,0.840000,1.000000,,"Taiwan Glass Ind. Corp.","S.CL_6",15988213,"#",256,1513283394,0,0.913285,0.895781,0
6517,"CL_TDE40C_6.TGI","IGDB v58.0",1,0,5.980000,0.205163,0.298182,0.346395,0.397984,0.148866,0.068886,0.000000,0.842319,0.068870,1.000000,,"Taiwan Glass Ind. Corp.","CL_TDE40C_6",11446949,"#",256,1513283397,0,0.397984,0.205163,0
6518,"CL_PDE80A02_HS_6.TGI","IGDB v58.0",1,0,5.960000,0.386989,0.258924,0.415975,0.765114,0.051943,0.047739,0.000000,0.841147,0.034198,1.000000,,"Taiwan Glass Ind. Corp.","CL_PDE80A02_HS_6",15066839,"#",256,1513283397,0,0.765114,0.386989,0
6519,"S.CL_PLE86A_HS_6.TGI","IGDB v58.0",1,0,5.810000,0.618905,0.210699,0.243510,0.865994,0.058405,0.045341,0.000000,0.843114,0.097177,1.000000,,"Taiwan Glass Ind. Corp.","S.CL_PLE86A_HS_6",15593964,"#",256,1513283398,0,0.865994,0.618905,0
6520,"S.CL_PDE59B_HS_6.TGI","IGDB v58.0",1,0,5.870000,0.275130,0.340518,0.551932,0.565871,0.136921,0.172835,0.000000,0.843020,0.039894,1.000000,,"Taiwan Glass Ind. Corp.","S.CL_PDE59B_HS_6",13683130,"#",256,1513283398,0,0.565871,0.275130,0
6521,"H-CLR-PTE60A-6.TGI","IGDB v59.0",1,0,5.900000,0.225893,0.345725,0.546364,0.600093,0.083628,0.090692,0.000000,0.842640,0.033051,1.000000,,"Taiwan Glass Ind. Corp.","H-CLR-PTE60A-6",13750460,"",256,1538271352,0,0.600093,0.225893,0
6522,"H-CLR-PTE75A-6.TGI","IGDB v59.0",1,0,5.860000,0.297790,0.369306,0.562968,0.739225,0.079552,0.081221,0.000000,0.843150,0.029056,1.000000,,"Taiwan Glass Ind. Corp.","H-CLR-PTE75A-6",14803670,"",256,1538271351,0,0.739225,0.297790,0
6523,"J-CLR-PLE85A-HP-5.TGI","IGDB v59.0",1,0,5.000000,0.577300,0.195050,0.259357,0.857580,0.061650,0.046139,0.000000,0.842742,0.074916,1.000000,,"Taiwan Glass Ind. Corp.","J-CLR-PLE85A-HP-5",15331563,"",256,1538271352,0,0.857580,0.577300,0
6524,"J-CLR-PLE88A-5.TGI","IGDB v59.0",1,0,4.850000,0.616082,0.183453,0.244963,0.878214,0.057084,0.047811,0.000000,0.844107,0.096244,1.000000,,"Taiwan Glass Ind. Corp.","J-CLR-PLE88A-5",15594222,"",256,1538271352,0,0.878214,0.616082,0
6525,"CL_TDE50B_6.TGI","IGDB v62.0",1,0,5.900000,0.230012,0.340904,0.450019,0.464871,0.154921,0.099450,0.000000,0.842435,0.061504,1.000000,,"Taiwan Glass Ind. Corp.","CL_TDE50B_6",12105648,"",256,1538271431,0,0.464871,0.230012,0
6526,"CL_PDE51B02_HS_6.TGI","IGDB v62.0",1,0,5.800000,0.297594,0.241397,0.461018,0.621515,0.145816,0.137993,0.000000,0.842830,0.060729,1.000000,,"Taiwan Glass Ind. Corp.","CL_PDE51B02_HS_6",13489089,"",256,1538271432,0,0.621515,0.297594,0
6527,"CL_PDE52C03_HS_6.TGI","IGDB v62.0",1,0,5.850000,0.227910,0.297865,0.421629,0.456393,0.160723,0.083143,0.000000,0.842557,0.046577,1.000000,,"Taiwan Glass Ind. Corp.","CL_PDE52C03_HS_6",12630432,"",256,1538271433,0,0.456393,0.227910,0
6528,"CL_TDE30B02_6.TGI","IGDB v62.0",1,0,5.820000,0.173216,0.223452,0.361619,0.297662,0.120349,0.088324,0.000000,0.841905,0.095776,1.000000,,"Taiwan Glass Ind. Corp.","CL_TDE30B02_6",8688793,"",256,1538271432,0,0.297662,0.173216,0
6529,"S.CL_TDE30B02_6.TGI","IGDB v62.0",1,0,5.830000,0.189932,0.282689,0.361236,0.306428,0.122897,0.088865,0.000000,0.843041,0.095708,1.000000,,"Taiwan Glass Ind. Corp.","S.CL_TDE30B02_6",8820124,"",256,1538271432,0,0.306428,0.189932,0
6530,"CL_TDE52C_6.TGI","IGDB v63.0",1,0,5.840000,0.233609,0.366292,0.450883,0.508026,0.171258,0.075303,0.000000,0.842400,0.055563,1.000000,,"Taiwan Glass Ind. Corp.","CL_TDE52C_6",12238522,"",256,1541470908,0,0.508026,0.233609,0
6533,"SCL_PLE85A_8_HS.TGI","IGDB v68.0",1,0,7.880000,0.588250,0.260297,0.295685,0.867285,0.068608,0.054189,0.000000,0.843463,0.071308,1.000000,,"Taiwan Glass Ind. Corp.","SCL_PLE85A_8_HS",15266285,"#",256,1586299466,0,0.867285,0.588250,0
6534,"CLR_HERO81_4_HS.TGI","IGDB v67.0",1,0,3.880000,0.514331,0.224946,0.301850,0.805667,0.057796,0.057678,0.000000,0.843456,0.077527,1.000000,,"Taiwan Glass Ind. Corp.","CLR_HERO81_4_HS",15264735,"",256,1586299466,0,0.805667,0.514331,0
6535,"CLR_HERO81_5_HS.TGI","IGDB v67.0",1,0,4.960000,0.500044,0.208757,0.302514,0.798816,0.058807,0.058887,0.000000,0.844020,0.079105,1.000000,,"Taiwan Glass Ind. Corp.","CLR_HERO81_5_HS",15264477,"",256,1586299466,0,0.798816,0.500044,0
6536,"J-CLR-PDE50D02-6.TGI","IGDB v68.0",1,0,5.960000,0.230067,0.295686,0.608944,0.514402,0.230195,0.275425,0.000000,0.844452,0.041560,1.000000,,"Taiwan Glass Ind. Corp.","J-CLR-PDE50D02-6",12043183,"",256,1586299479,0,0.514402,0.230067,0
6537,"J-CLR-PDE60B02-6.TGI","IGDB v68.0",1,0,5.840000,0.314603,0.230239,0.488024,0.619785,0.148181,0.168691,0.000000,0.843161,0.057032,1.000000,,"Taiwan Glass Ind. Corp.","J-CLR-PDE60B02-6",13685442,"",256,1586299479,0,0.619785,0.314603,0
6538,"J-CLR-PDE70A-6.TGI","IGDB v68.0",1,0,5.830000,0.356142,0.231856,0.401029,0.725825,0.065497,0.058577,0.000000,0.842712,0.054474,1.000000,,"Taiwan Glass Ind. Corp.","J-CLR-PDE70A-6",14737873,"",256,1586299478,0,0.725825,0.356142,0
6539,"J-CLR-PDE78A02BT-3.TGI","IGDB v68.0",1,0,2.870000,0.372144,0.296070,0.398581,0.701466,0.055016,0.041796,0.000000,0.842937,0.073493,1.000000,,"Taiwan Glass Ind. Corp.","J-CLR-PDE78A02BT-3",14474450,"",256,1586299479,0,0.701466,0.372144,0
6540,"J-CLR-PDE80A-6.TGI","IGDB v68.0",1,0,5.860000,0.400666,0.230613,0.396292,0.784053,0.055840,0.042372,0.000000,0.843239,0.056667,1.000000,,"Taiwan Glass Ind. Corp.","J-CLR-PDE80A-6",14805213,"",256,1586299478,0,0.784053,0.400666,0
6541,"CLR_HERO81_6_HS.TGI","IGDB v69.0",1,0,5.900000,0.493870,0.208058,0.307057,0.796164,0.060315,0.059600,0.000000,0.844160,0.085824,1.000000,,"Taiwan Glass Ind. Corp.","CLR_HERO81_6_HS",15264476,"",256,1586299488,0,0.796164,0.493870,0
6542,"CLR_HERO81_8_HS.TGI","IGDB v69.0",1,0,7.700000,0.483168,0.194098,0.305109,0.792966,0.059867,0.058640,0.000000,0.843199,0.091148,1.000000,,"Taiwan Glass Ind. Corp.","CLR_HERO81_8_HS",15133404,"",256,1586299488,0,0.792966,0.483168,0
6543,"CLR_HERO81_10_HS.TGI","IGDB v69.0",1,0,9.760000,0.459658,0.172873,0.305152,0.779054,0.061396,0.057501,0.000000,0.843610,0.086483,1.000000,,"Taiwan Glass Ind. Corp.","CLR_HERO81_10_HS",15067352,"",256,1586299488,0,0.779054,0.459658,0
6544,"J-CLR-PDE30B-6.TGI","IGDB v72.0",1,0,5.930000,0.167080,0.246990,0.441866,0.319293,0.150337,0.273247,0.000000,0.842210,0.067007,1.000000,,"Taiwan Glass Ind. Corp.","J-CLR-PDE30B-6",9738902,"",256,1595268547,0,0.319293,0.167080,0
6545,"J-CLR-PDE45B02-6.TGI","IGDB v72.0",1,0,5.870000,0.290350,0.249885,0.360332,0.481354,0.147530,0.213542,0.000000,0.842878,0.076341,1.000000,,"Taiwan Glass Ind. Corp.","J-CLR-PDE45B02-6",12368057,"",256,1595268547,0,0.481354,0.290350,0
6546,"J-CLR-PDE53A-6.TGI","IGDB v72.0",1,0,5.840000,0.267148,0.172472,0.428704,0.546851,0.050458,0.076019,0.000000,0.843187,0.067015,1.000000,,"Taiwan Glass Ind. Corp.","J-CLR-PDE53A-6",12961213,"",256,1595268547,0,0.546851,0.267148,0
6547,"J-CLR-PDE58B-6.TGI","IGDB v72.0",1,0,5.830000,0.272287,0.283009,0.413409,0.579484,0.132417,0.056161,0.000000,0.842454,0.056178,1.000000,,"Taiwan Glass Ind. Corp.","J-CLR-PDE58B-6",12765893,"",256,1595268547,0,0.579484,0.272287,0
6548,"J-CLR-PLE12B-6.TGI","IGDB v72.0",1,0,5.840000,0.079127,0.236768,0.470926,0.149743,0.138493,0.218965,0.000000,0.842021,0.056973,1.000000,,"Taiwan Glass Ind. Corp.","J-CLR-PLE12B-6",6647147,"",256,1595268547,0,0.149743,0.079127,0
6549,"CL_TDE33D_6.TGI","IGDB v73.0",1,0,5.850000,0.180250,0.271729,0.420742,0.378573,0.142118,0.110019,0.000000,0.844007,0.062501,1.000000,,"Taiwan Glass Ind. Corp.","CL_TDE33D-6",10791827,"",256,1595268552,0,0.378573,0.180250,0
6550,"H-CLR-PLE70A02-6.TGI","IGDB v73.0",1,0,5.860000,0.463617,0.174334,0.251681,0.704460,0.073297,0.035580,0.000000,0.843367,0.107003,1.000000,,"Taiwan Glass Ind. Corp.","H-CLR-PLE70A02-6",14671313,"",256,1595268552,0,0.704460,0.463617,0
6700,"5_LowE.RTS","IGDB v22.0",1,0,4.880000,0.360697,0.327906,0.315515,0.538693,0.131789,0.241174,0.000000,0.055229,0.840972,1.000000,,"Raining Threes LLC","LowE",11715267,"#",256,1510862724,0,0.538693,0.360697,0
6750,"IDE77-5_3.2.ITX","IGDB v59.0",1,0,3.060000,0.452506,0.312847,0.366067,0.777788,0.062220,0.044071,0.000000,0.843430,0.079028,1.000000,,"Intex Glass ( Xiamen ) Co., Ltd","IDE77-5_3.2",14476771,"",256,1538271143,0,0.777788,0.452506,0
6751,"ISE81-6_3.2.ITX","IGDB v59.0",1,0,3.060000,0.631076,0.163326,0.194001,0.820751,0.065611,0.052083,0.000000,0.843847,0.147067,1.000000,,"Intex Glass ( Xiamen ) Co., Ltd","ISE81-6_3.2",15133672,"",256,1538271143,0,0.820751,0.631076,0
6752,"IDE77-5_4.ITX","IGDB v59.0",1,0,3.850000,0.448010,0.297529,0.368633,0.777019,0.061073,0.047623,0.000000,0.843615,0.080080,1.000000,,"Intex Glass ( Xiamen ) Co., Ltd","IDE77-5_4",14542306,"",256,1538271143,0,0.777019,0.448010,0
6753,"ISE81-6_4.ITX","IGDB v59.0",1,0,3.850000,0.628654,0.158716,0.193240,0.821850,0.069963,0.055907,0.000000,0.843347,0.147175,1.000000,,"Intex Glass ( Xiamen ) Co., Ltd","ISE81-6_4",15199208,"",256,1538271144,0,0.821850,0.628654,0
6754,"ICLA-336.ITX","IGDB v59.0",1,0,8.220000,0.718944,0.077333,0.077790,0.864363,0.091056,0.091662,0.000000,0.840000,0.840000,0.506000,,"Intex Glass ( Xiamen ) Co., Ltd","ICLA-336",15200494,"",256,1538271145,0,0.864363,0.718944,0
6780,"UGSHDE77-5G.UNT","IGDB v77.0",1,0,3.100000,0.425773,0.273754,0.388052,0.773647,0.053045,0.039290,0.000000,0.842435,0.075970,1.000000,,"Unitex Glass(Chengdu) Co.,Ltd","UGSHDE77-5G",14607840,"#",256,1641409356,0,0.773647,0.425773,0
6801,"6mmSDT1-70.SGT","IGDB v77.0",1,0,5.880000,0.326738,0.309960,0.485692,0.701672,0.089610,0.067181,0.000000,0.842101,0.053506,1.000000,,"Guangdong HaiKong Special Glass Technology Co.","SDT1-70(T)",13884882,"",256,1641409356,0,0.701672,0.326738,0
6802,"6mmSEE1-83.SGT","IGDB v77.0",1,0,5.960000,0.588511,0.195268,0.243100,0.836024,0.061091,0.046029,0.000000,0.842283,0.099462,1.000000,,"Guangdong HaiKong Special Glass Technology Co.","SEE1-83(T)",15134185,"",256,1641409356,0,0.836024,0.588511,0
6805,"SDT1-74(T).SGT","IGDB v77.0",1,0,6.050000,0.371496,0.278867,0.410960,0.745770,0.069400,0.053953,0.000000,0.842112,0.069430,1.000000,,"Guangdong HaiKong Special Glass Technology Co.","SDT1-74(T) on Clear",14541784,"",256,1641409356,0,0.745770,0.371496,0
6845,"Online Low-E@5mm.HLG","IGDB v86.0",1,0,4.840000,0.662821,0.108944,0.122707,0.824510,0.105867,0.113496,0.000000,0.840000,0.168731,1.000000,,"SHANDONG HUALIANG GLASS TECHNOLOGY LIMITED","Online Low-E@5mm",15068137,"",256,1657950499,0,0.824510,0.662821,0
6846,"Online Low-E@6mm.HLG","IGDB v86.0",1,0,5.810000,0.647469,0.105828,0.121530,0.821990,0.104243,0.113139,0.000000,0.840000,0.168211,1.000000,,"SHANDONG HUALIANG GLASS TECHNOLOGY LIMITED","Online Low-E@6mm",15002601,"",256,1657950499,0,0.821990,0.647469,0
6847,"EazyTek15_4.HLG","IGDB v86.0",1,0,3.880000,0.690441,0.107229,0.117062,0.829637,0.099282,0.107418,0.000000,0.838033,0.142074,1.000000,,"SHANDONG HUALIANG GLASS TECHNOLOGY LIMITED","EazyTek/15_4",15133675,"",256,1657950499,0,0.829637,0.690441,0
6848,"EazyTek10_4.HLG","IGDB v86.0",1,0,3.880000,0.671668,0.101653,0.110014,0.809078,0.087282,0.095671,0.000000,0.837777,0.125577,1.000000,,"SHANDONG HUALIANG GLASS TECHNOLOGY LIMITED","EazyTek/10_4",14674154,"",256,1657950499,0,0.809078,0.671668,0
6849,"EazyTek15_3.HLG","IGDB v86.0",1,0,3.160000,0.710244,0.110432,0.118778,0.832203,0.106210,0.113909,0.000000,0.840000,0.169205,1.000000,,"SHANDONG HUALIANG GLASS TECHNOLOGY LIMITED","EazyTek15_3",15133677,"",256,1657950499,0,0.832203,0.710244,0
6950,"HanGlas Green 5mm.HGI","IGDB v29.0",1,0,5.000000,0.471487,0.053955,0.053955,0.765892,0.070409,0.070409,0.000000,0.837000,0.837000,1.000000,,"Hankuk Glass Industries Inc.","HanGlas Hanlite Green 5mm",14608341,"",256,1510862502,0,0.765892,0.471487,0
6951,"HanGlas Green 10mm.HGI","IGDB v29.0",1,0,10.000000,0.296473,0.048194,0.048194,0.641146,0.062140,0.062140,0.000000,0.837000,0.837000,1.000000,,"Hankuk Glass Industries Inc.","HanGlas Hanlite Green 10mm",13294009,"",256,1510862502,0,0.641146,0.296473,0
6952,"HanGlas Green 8mm.HGI","IGDB v29.0",1,0,8.000000,0.352223,0.049303,0.049303,0.689227,0.064665,0.064665,0.000000,0.837000,0.837000,1.000000,,"Hankuk Glass Industries Inc.","HanGlas Hanlite Green 8mm",13819844,"",256,1510862503,0,0.689227,0.352223,0
6953,"HanGlas Green 6mm.HGI","IGDB v29.0",1,0,6.000000,0.424934,0.052449,0.052449,0.739669,0.068676,0.068676,0.000000,0.837000,0.837000,1.000000,,"Hankuk Glass Industries Inc.","HanGlas Hanlite Green 6mm",14345424,"",256,1510862502,0,0.739669,0.424934,0
6954,"HanGlas Clear 8mm.HGI","IGDB v29.0",1,0,8.000000,0.773809,0.068079,0.068079,0.882579,0.077772,0.077772,0.000000,0.837000,0.837000,1.000000,,"Hankuk Glass Industries Inc.","HanGlas Hanlite Clear 8mm",15725550,"",256,1510862502,0,0.882579,0.773809,0
6956,"HanGlas Clear 10mm.HGI","IGDB v29.0",1,0,10.000000,0.739122,0.064443,0.064443,0.875454,0.074702,0.074702,0.000000,0.837000,0.837000,1.000000,,"Hankuk Glass Industries Inc.","HanGlas Hanlite Clear 10mm",15659756,"",256,1510862500,0,0.875454,0.739122,0
6957,"HanGlas Clear 6mm.HGI","IGDB v29.0",1,0,6.000000,0.786349,0.070267,0.070267,0.885585,0.079500,0.079500,0.000000,0.837000,0.837000,1.000000,,"Hankuk Glass Industries Inc.","HanGlas Hanlite Clear 6mm",15791087,"",256,1510862502,0,0.885585,0.786349,0
6958,"HanGlas Clear 5mm.HGI","IGDB v29.0",1,0,5.000000,0.816226,0.071236,0.071236,0.894020,0.079824,0.079824,0.000000,0.837000,0.837000,1.000000,,"Hankuk Glass Industries Inc.","HanGlas Hanlite Clear 5mm",15791344,"",256,1510862501,0,0.894020,0.816226,0
6967,"HanGlas KS 150-2 6mm.HGI","IGDB v29.0",1,0,6.000000,0.308028,0.308922,0.304985,0.491931,0.289001,0.073580,0.000000,0.837000,0.048000,1.000000,,"Hankuk Glass Industries Inc.","HanGlas KS 150 ¥±  6mm",12106933,"",256,1510862706,0,0.491931,0.308028,0
6969,"HanGlas 6SKN174II.HGI","IGDB v24.0",1,0,6.000000,0.383655,0.314611,0.432000,0.761315,0.053944,0.054201,0.000000,0.837000,0.037000,1.000000,,"Hankuk Glass Industries Inc.","HanGlas SKN174¥± 6mm",14804187,"",256,1510862727,0,0.761315,0.383655,0
6974,"HanGlas 6SKN154II.HGI","IGDB v24.0",1,0,6.000000,0.238633,0.363798,0.592044,0.556392,0.152732,0.226922,0.000000,0.837000,0.013000,1.000000,,"Hankuk Glass Industries Inc.","HanGlas SKN154¥± 6mm",12634805,"",256,1510862727,0,0.556392,0.238633,0
6975,"HanGlas 6KN152II.HGI","IGDB v24.0",1,0,6.000000,0.318721,0.280093,0.324641,0.527565,0.235261,0.088257,0.000000,0.837000,0.056000,1.000000,,"Hankuk Glass Industries Inc.","HanGlas KN152¥± 6mm",12633015,"",256,1510862725,0,0.527565,0.318721,0
6981,"HanGlas 5PLA113.HGI","IGDB v24.0",1,0,5.000000,0.609349,0.174173,0.233192,0.846799,0.053108,0.049888,0.000000,0.837000,0.087000,1.000000,,"Hankuk Glass Industries Inc.","HanGlas PLA113 5mm",15331051,"",256,1510862726,0,0.846799,0.609349,0
6985,"HanGlas 6PLA113.HGI","IGDB v24.0",1,0,6.000000,0.597860,0.166204,0.232589,0.842776,0.053101,0.049604,0.000000,0.837000,0.087000,1.000000,,"Hankuk Glass Industries Inc.","HanGlas PLA113 6mm",15331050,"",256,1510862727,0,0.842776,0.597860,0
6986,"HanGlas 6KS150II.HGI","IGDB v24.0",1,0,6.000000,0.326250,0.326050,0.323992,0.507861,0.267739,0.100789,0.000000,0.837000,0.048000,1.000000,,"Hankuk Glass Industries Inc.","HanGlas KS150¥± 6mm",12173239,"",256,1510862725,0,0.507861,0.326250,0
6989,"HanGlass KS145II 5mm.HGI","IGDB v41.0",1,0,5.000000,0.254828,0.376560,0.467587,0.441926,0.316551,0.221041,0.000000,0.837000,0.031947,1.000000,,"Hankuk Glass Industries Inc.","HanGlas KS145II 5mm",11449514,"",256,1510862857,0,0.441926,0.254828,0
6990,"HanGlass KS145II 6mm.HGI","IGDB v41.0",1,0,6.000000,0.251347,0.362996,0.467587,0.439818,0.314041,0.221041,0.000000,0.837000,0.031947,1.000000,,"Hankuk Glass Industries Inc.","HanGlas KS145II 6mm",11449513,"",256,1510862857,0,0.439818,0.251347,0
6991,"HanGlass KS145II 8mm.HGI","IGDB v44.0",1,0,8.000000,0.241917,0.340527,0.458162,0.430464,0.315643,0.217511,0.000000,0.837000,0.021910,1.000000,,"Hankuk Glass Industries Inc.","HanGlas KS145II 8mm",11252392,"",256,1510862893,0,0.430464,0.241917,0
7100,"ipgr_3521_18518_6.ipe","IGDB v74.0",1,0,5.850000,0.177615,0.346471,0.465458,0.378988,0.175072,0.157100,0.000000,0.840000,0.030560,1.000000,,"INTERPANE GLAS INDUSTRIE AG","ipasol grey 35/21 6 mm",11840400,"#",256,1641409398,0,0.378988,0.177615,0
7101,"ipgr_3521_18518_8.ipe","IGDB v74.0",1,0,7.850000,0.175076,0.326993,0.465402,0.375757,0.172796,0.156996,0.000000,0.840000,0.030560,1.000000,,"INTERPANE GLAS INDUSTRIE AG","ipasol grey 35/21 8 mm",11774863,"#",256,1641409398,0,0.375757,0.175076,0
7102,"ipgr_3521_18518Clv25118_6.ipe","IGDB v74.0",1,0,5.850000,0.184259,0.395304,0.465625,0.387792,0.181369,0.157412,0.000000,0.840000,0.030560,1.000000,,"INTERPANE GLAS INDUSTRIE AG","ipasol grey 35/21 6mm Clearvision",12037523,"#",256,1641409398,0,0.387792,0.184259,0
7103,"ipgr_3521_18518Clv25118_8.ipe","IGDB v74.0",1,0,7.850000,0.183758,0.388841,0.465616,0.387428,0.181085,0.157409,0.000000,0.840000,0.030560,1.000000,,"INTERPANE GLAS INDUSTRIE AG","ipasol grey 35/21 8mm Clearvision",12037522,"#",256,1641409398,0,0.387428,0.183758,0
7104,"ipsh_6040_08118_6.ipe","IGDB v74.0",1,0,5.850000,0.392821,0.354506,0.371603,0.656316,0.219419,0.095716,0.000000,0.840000,0.045740,1.000000,,"INTERPANE GLAS INDUSTRIE AG","ipasol shine 60/40 6 mm",13620688,"#",256,1641409400,0,0.656316,0.392821,0
7105,"ipsh_6040_08118_8.ipe","IGDB v74.0",1,0,7.850000,0.385097,0.335310,0.371318,0.650582,0.216375,0.095373,0.000000,0.840000,0.045740,1.000000,,"INTERPANE GLAS INDUSTRIE AG","ipasol shine 60/40 8 mm",13555150,"#",256,1641409400,0,0.650582,0.385097,0
7106,"ipsh_6040_08118Clv25118_6.ipe","IGDB v74.0",1,0,5.850000,0.412580,0.402846,0.372389,0.671872,0.227811,0.096661,0.000000,0.840000,0.045740,1.000000,,"INTERPANE GLAS INDUSTRIE AG","ipasol shine 60/40 6mm Clearvision",13817811,"#",256,1641409400,0,0.671872,0.412580,0
7107,"ipsh_6040_08118Clv25118_8.ipe","IGDB v74.0",1,0,7.850000,0.410890,0.396538,0.372336,0.671176,0.227431,0.096619,0.000000,0.840000,0.045740,1.000000,,"INTERPANE GLAS INDUSTRIE AG","ipasol shine 60/40 8mm Clearvision",13817810,"#",256,1641409400,0,0.671176,0.410890,0
7108,"ipne_5027_01117Clv25118_6.ipe","IGDB v74.0",1,0,5.850000,0.255662,0.322806,0.452879,0.560930,0.058463,0.036288,0.000000,0.840000,0.038491,1.000000,,"INTERPANE GLAS INDUSTRIE AG","ipasol neutral 50/27 6mm Clearvision",12175550,"#",256,1641409399,0,0.560930,0.255662,0
7109,"ipne_5027_01117Clv25118_8.ipe","IGDB v74.0",1,0,7.850000,0.254999,0.316665,0.452860,0.560372,0.058439,0.036269,0.000000,0.840000,0.038491,1.000000,,"INTERPANE GLAS INDUSTRIE AG","ipasol neutral 50/27 8mm Clearvision",12175550,"#",256,1641409399,0,0.560372,0.254999,0
7110,"ipul_6229_00917Clv25118_10.ipe","IGDB v68.0",1,0,9.850000,0.274170,0.465090,0.517991,0.694950,0.056859,0.034017,0.000000,0.840000,0.029910,1.000000,,"INTERPANE GLAS INDUSTRIE AG","ip ultraselect 62/29 10mm Clv",13884626,"#",256,1586299486,0,0.694950,0.274170,0
7111,"ipsk_3017_01217Clv25118_6.ipe","IGDB v74.0",1,0,5.850000,0.144232,0.280624,0.509679,0.336255,0.177940,0.040243,0.000000,0.840000,0.035244,1.000000,,"INTERPANE GLAS INDUSTRIE AG","ipasol sky 30/17 6mm Clearvision",10068368,"#",256,1641409400,0,0.336255,0.144232,0
7112,"ipsk_3017_01217Clv25118_8.ipe","IGDB v74.0",1,0,7.850000,0.143864,0.276302,0.509673,0.335918,0.177705,0.040238,0.000000,0.840000,0.035244,1.000000,,"INTERPANE GLAS INDUSTRIE AG","ipasol sky 30/17 8mm Clearvision",10068367,"#",256,1641409400,0,0.335918,0.143864,0
7113,"ipne_7037_23215Clv25118_8.ipe","IGDB v74.0",1,0,7.850000,0.361081,0.424905,0.508418,0.787503,0.076560,0.083352,0.000000,0.840000,0.018318,1.000000,,"INTERPANE GLAS INDUSTRIE AG","ipasol neutral 70/37 8mm Clearvision",14543073,"#",256,1641409399,0,0.787503,0.361081,0
7114,"ipne_7037_23215Clv25118_10.ipe","IGDB v64.0",1,0,9.850000,0.360172,0.417005,0.508378,0.786720,0.076500,0.083292,0.000000,0.843020,0.018318,1.000000,,"INTERPANE GLAS INDUSTRIE AG","ipasol neutral 70/37 10 mm low iron",14543073,"#",256,1586299446,0,0.786720,0.360172,0
7115,"ipne_7037_23215Clv25118_6.ipe","IGDB v68.0",1,0,5.850000,0.362002,0.432966,0.508457,0.788303,0.076609,0.083406,0.000000,0.840000,0.018318,1.000000,,"INTERPANE GLAS INDUSTRIE AG","ipasol neutral 70/37 6mm Clv",14543073,"#",256,1586299485,0,0.788303,0.362002,0
7116,"ipne_7037_23215_6.ipe","IGDB v70.0",1,0,5.850000,0.349125,0.372039,0.507806,0.770311,0.075137,0.082108,0.000000,0.840000,0.018318,1.000000,,"INTERPANE GLAS INDUSTRIE AG","ipasol neutral 70/37 6 mm",14411486,"#",256,1586299385,0,0.770311,0.349125,0
7117,"ipne_7037_23215_8.ipe","IGDB v70.0",1,0,7.850000,0.344167,0.348197,0.507561,0.763658,0.074600,0.081640,0.000000,0.840000,0.018318,1.000000,,"INTERPANE GLAS INDUSTRIE AG","ipasol neutral 70/37 8 mm",14345693,"#",256,1586299385,0,0.763658,0.344167,0
7118,"ipulse_6229_22217Clv_6.ipe","IGDB v67.0",1,0,5.850000,0.275219,0.482890,0.518035,0.696361,0.056914,0.034103,0.000000,0.841087,0.029910,1.000000,,"INTERPANE GLAS INDUSTRIE AG","ipasol ultraselect 62/29 6mm Clearvision",13884627,"#",256,1586299385,0,0.696361,0.275219,0
7119,"ipulse_6229_22217Clv_8.ipe","IGDB v67.0",1,0,7.850000,0.274692,0.473889,0.518008,0.695661,0.056895,0.034054,0.000000,0.841087,0.029910,1.000000,,"INTERPANE GLAS INDUSTRIE AG","ipasol ultraselect 62/29 8mm Clearvision",13884627,"#",256,1586299386,0,0.695661,0.274692,0
7120,"ipulse_6229_00917_6.ipe","IGDB v65.0",1,0,5.850000,0.266803,0.413718,0.517624,0.680544,0.056274,0.033094,0.000000,0.840000,0.029910,1.000000,,"INTERPANE GLAS INDUSTRIE AG","ipasol ultraselect 62/29 6 mm",13687504,"#",256,1586299386,0,0.680544,0.266803,0
7121,"ipulse_6229_00917_8.ipe","IGDB v65.0",1,0,7.850000,0.263608,0.386759,0.517476,0.674712,0.056043,0.032729,0.000000,0.840000,0.029910,1.000000,,"INTERPANE GLAS INDUSTRIE AG","ipasol ultraselect 62/29 8 mm",13621711,"#",256,1586299386,0,0.674712,0.263608,0
7122,"ipulse_6229_00917_10.ipe","IGDB v59.0",1,0,9.850000,0.260462,0.361985,0.517328,0.668920,0.055828,0.032374,0.000000,0.840000,0.029910,1.000000,,"INTERPANE GLAS INDUSTRIE AG","ipasol ultraselect 62/29 10 mm",13555917,"#",256,1538271146,0,0.668920,0.260462,0
7123,"ipulse_6229_00917_Grey10.ipe","IGDB v59.0",1,0,9.850000,0.086466,0.101252,0.510997,0.204264,0.043900,0.013481,0.000000,0.840000,0.029910,1.000000,,"INTERPANE GLAS INDUSTRIE AG","ipasol ultraselect 62/29 10mm Planibel Grey",8355193,"#",256,1538271147,0,0.204264,0.086466,0
7124,"ipligr_6033_01017_6.ipe","IGDB v70.0",1,0,5.850000,0.306189,0.352441,0.469055,0.658161,0.064912,0.038835,0.000000,0.840000,0.019479,1.000000,,"INTERPANE GLAS INDUSTRIE AG","ipasol light grey 60/33 6 mm",13883339,"#",256,1586299386,0,0.658161,0.306189,0
7125,"ipligr_6033_01017_8.ipe","IGDB v70.0",1,0,7.850000,0.301592,0.329197,0.468871,0.652394,0.064542,0.038490,0.000000,0.840000,0.019479,1.000000,,"INTERPANE GLAS INDUSTRIE AG","ipasol light grey 60/33 8 mm",13817546,"#",256,1586299386,0,0.652394,0.301592,0
7126,"ipligr6033_01017Clv25118_6.ipe","IGDB v74.0",1,0,5.850000,0.317858,0.410234,0.469541,0.673470,0.065908,0.039779,0.000000,0.840000,0.019479,1.000000,,"INTERPANE GLAS INDUSTRIE AG","ipasol light grey 60/33 6mm Clearvision",14014926,"#",256,1641409398,0,0.673470,0.317858,0
7127,"ipligr6033_01017Clv25118_8.ipe","IGDB v74.0",1,0,7.850000,0.317004,0.402499,0.469505,0.672786,0.065881,0.039731,0.000000,0.840000,0.019479,1.000000,,"INTERPANE GLAS INDUSTRIE AG","ipasol light grey 60/33 8mm Clearvision",14014926,"#",256,1641409398,0,0.672786,0.317004,0
7128,"ipne_5027_01117_6.ipe","IGDB v70.0",1,0,5.850000,0.246447,0.278978,0.452564,0.548179,0.057782,0.035636,0.000000,0.840000,0.038491,1.000000,,"INTERPANE GLAS INDUSTRIE AG","ipasol neutral 50/27 6 mm",12044220,"#",256,1586299387,0,0.548179,0.246447,0
7129,"ipne_5027_01117_8.ipe","IGDB v70.0",1,0,7.850000,0.242867,0.261520,0.452451,0.543469,0.057540,0.035405,0.000000,0.840000,0.038491,1.000000,,"INTERPANE GLAS INDUSTRIE AG","ipasol neutral 50/27 8 mm",11978427,"#",256,1586299387,0,0.543469,0.242867,0
7130,"ipne_5027_26717Clv_10.ipe","IGDB v60.0",1,0,9.850000,0.254329,0.310702,0.452840,0.559812,0.058415,0.036244,0.000000,0.841087,0.038491,1.000000,,"INTERPANE GLAS INDUSTRIE AG","ipasol neutral 50/27 10mm Clearvision",12175550,"",256,1538271371,0,0.559812,0.254329,0
7131,"iplg_6033_01017Clv25118_10.ipe","IGDB v75.0",1,0,9.850000,0.316177,0.394986,0.469486,0.672124,0.065837,0.039693,0.000000,0.840000,0.019479,1.000000,,"INTERPANE GLAS INDUSTRIE AG","ipasol light grey 60/33 10mm Clearvision",14014925,"#",256,1641409402,0,0.672124,0.316177,0
7132,"ippl_4729_01717_6.ipe","IGDB v70.0",1,0,5.850000,0.274493,0.471987,0.537881,0.508236,0.381692,0.259105,0.000000,0.840000,0.027327,1.000000,,"INTERPANE GLAS INDUSTRIE AG","ipasol platin 47/29 6 mm",11648953,"#",256,1586299387,0,0.508236,0.274493,0
7133,"ippl_4729_01717_8.ipe","IGDB v70.0",1,0,7.850000,0.269373,0.447916,0.537738,0.503731,0.375775,0.258889,0.000000,0.840000,0.027327,1.000000,,"INTERPANE GLAS INDUSTRIE AG","ipasol platin 47/29 8 mm",11583160,"#",256,1586299387,0,0.503731,0.269373,0
7136,"ipsh_4022_01817_6.ipe","IGDB v70.0",1,0,5.850000,0.193938,0.299843,0.497431,0.443038,0.147128,0.046068,0.000000,0.840000,0.034125,1.000000,,"INTERPANE GLAS INDUSTRIE AG","ipasol shine 40/22 6 mm",11187625,"#",256,1586299387,0,0.443038,0.193938,0
7137,"ipsh_4022_01817_8.ipe","IGDB v70.0",1,0,7.850000,0.191142,0.282880,0.497361,0.439216,0.145429,0.045921,0.000000,0.840000,0.034125,1.000000,,"INTERPANE GLAS INDUSTRIE AG","ipasol shine 40/22 8 mm",11187368,"#",256,1586299388,0,0.439216,0.191142,0
7138,"ipsh_4022_01817Clv25118_6.ipe","IGDB v74.0",1,0,5.850000,0.201177,0.341428,0.497704,0.453409,0.151883,0.046505,0.000000,0.840000,0.034125,1.000000,,"INTERPANE GLAS INDUSTRIE AG","ipasol shine 40/22 6mm Clearvision",11384492,"#",256,1641409399,0,0.453409,0.201177,0
7139,"ipsh_4022_01817Clv25118_8.ipe","IGDB v74.0",1,0,7.850000,0.200647,0.335613,0.497693,0.452961,0.151710,0.046480,0.000000,0.840000,0.034125,1.000000,,"INTERPANE GLAS INDUSTRIE AG","ipasol shine 40/22 8mm Clearvision",11384492,"#",256,1641409400,0,0.452961,0.200647,0
7140,"ipsk_3017_01217_6.ipe","IGDB v70.0",1,0,5.850000,0.139141,0.250071,0.509520,0.328584,0.172010,0.040035,0.000000,0.840000,0.035244,1.000000,,"INTERPANE GLAS INDUSTRIE AG","ipasol sky 30/17 6 mm",9937037,"#",256,1586299388,0,0.328584,0.139141,0
7141,"ipsk_3017_01217_8.ipe","IGDB v70.0",1,0,7.850000,0.137176,0.237489,0.509483,0.325770,0.169880,0.039935,0.000000,0.840000,0.035244,1.000000,,"INTERPANE GLAS INDUSTRIE AG","ipasol sky 30/17 8 mm",9936781,"#",256,1586299388,0,0.325770,0.137176,0
7142,"ipsk_3017_25018_Grey6.ipe","IGDB v64.0",1,0,5.850000,0.071862,0.112328,0.508300,0.161861,0.073317,0.036203,0.000000,0.843020,0.035244,1.000000,,"INTERPANE GLAS INDUSTRIE AG","ipasol sky 30/17 6 mm Planibel Grey",7304039,"#",256,1586299447,0,0.161861,0.071862,0
7143,"ipsh_4022_01817Clv25118_10.ipe","IGDB v75.0",1,0,9.850000,0.200136,0.329929,0.497681,0.452510,0.151524,0.046469,0.000000,0.840000,0.034125,1.000000,,"INTERPANE GLAS INDUSTRIE AG","ipasol shine 40/22 10mm Clearvision",11318955,"#",256,1641409403,0,0.452510,0.200136,0
7144,"ippl_2517_01317_6.ipe","IGDB v70.0",1,0,5.850000,0.159226,0.617104,0.555731,0.265802,0.601122,0.303267,0.000000,0.840000,0.024670,1.000000,,"INTERPANE GLAS INDUSTRIE AG","ipasol platin 25/17 6 mm",8883852,"#",256,1586299388,0,0.265802,0.159226,0
7145,"ippl_2517_01317_8.ipe","IGDB v70.0",1,0,7.850000,0.155943,0.586291,0.555680,0.263390,0.591307,0.303210,0.000000,0.840000,0.024670,1.000000,,"INTERPANE GLAS INDUSTRIE AG","ipasol platin 25/17 8 mm",8818059,"#",256,1586299389,0,0.263390,0.155943,0
7146,"ippl_2517_01317Clv25118_6.ipe","IGDB v74.0",1,0,5.850000,0.167775,0.696006,0.555871,0.272362,0.628179,0.303412,0.000000,0.840000,0.024716,1.000000,,"INTERPANE GLAS INDUSTRIE AG","ipasol platin 25/17 6mm Clearvision",9015182,"#",256,1641409399,0,0.272362,0.167775,0
7147,"ippl_2517_01317Clv25118_8.ipe","IGDB v74.0",1,0,7.850000,0.167017,0.686751,0.555862,0.272060,0.626970,0.303402,0.000000,0.840000,0.024716,1.000000,,"INTERPANE GLAS INDUSTRIE AG","ipasol platin 25/17 8mm Clearvision",9015182,"#",256,1641409399,0,0.272060,0.167017,0
7148,"ipbrne_01917_6.ipe","IGDB v70.0",1,0,5.850000,0.675075,0.232392,0.255791,0.634087,0.329957,0.344161,0.000000,0.840000,0.836315,1.000000,,"INTERPANE GLAS INDUSTRIE AG","ipasol bright neutral 6 mm",13291732,"#",256,1586299389,0,0.634087,0.675075,0
7149,"ipbrne_01917_8.ipe","IGDB v70.0",1,0,7.850000,0.656550,0.224484,0.254675,0.628433,0.325016,0.343829,0.000000,0.840000,0.836315,1.000000,,"INTERPANE GLAS INDUSTRIE AG","ipasol bright neutral 8 mm",13225938,"#",256,1586299389,0,0.628433,0.656550,0
7150,"ipbrwh_01917Clv25118_6.ipe","IGDB v74.0",1,0,5.850000,0.720204,0.253246,0.258643,0.649365,0.343628,0.345054,0.000000,0.840000,0.836315,1.000000,,"INTERPANE GLAS INDUSTRIE AG","ipasol bright white 6mm",13488855,"#",256,1641409398,0,0.649365,0.720204,0
7151,"ipbrwh_01917Clv25118_8.ipe","IGDB v74.0",1,0,7.850000,0.715115,0.251220,0.258297,0.648686,0.343020,0.345010,0.000000,0.840000,0.836315,1.000000,,"INTERPANE GLAS INDUSTRIE AG","ipasol bright white 8mm",13488855,"#",256,1641409398,0,0.648686,0.715115,0
7152,"ipne_7342_10117_6.ipe","IGDB v68.0",1,0,5.850000,0.407665,0.339182,0.421834,0.804722,0.048712,0.036878,0.000000,0.840000,0.038531,1.000000,,"INTERPANE GLAS INDUSTRIE AG","ipasol neutral 73/42 6 mm",14936803,"#",256,1586299389,0,0.804722,0.407665,0
7153,"ipne_7342_10117_8.ipe","IGDB v68.0",1,0,7.850000,0.401079,0.317004,0.421518,0.797796,0.048597,0.036375,0.000000,0.840000,0.038531,1.000000,,"INTERPANE GLAS INDUSTRIE AG","ipasol neutral 73/42 8 mm",14871009,"#",256,1586299389,0,0.797796,0.401079,0
7155,"ipsh_5932_25116_6.ipe","IGDB v70.0",1,0,5.850000,0.297515,0.434543,0.543283,0.640452,0.175407,0.178405,0.000000,0.840000,0.023529,1.000000,,"INTERPANE GLAS INDUSTRIE AG","ipasol shine 59/32 6 mm",13686215,"#",256,1586299390,0,0.640452,0.297515,0
7156,"ipsh_5932_25116_8.ipe","IGDB v70.0",1,0,7.850000,0.293105,0.407647,0.543111,0.634909,0.173134,0.178075,0.000000,0.840000,0.023529,1.000000,,"INTERPANE GLAS INDUSTRIE AG","ipasol shine 59/32 8 mm",13620422,"#",256,1586299390,0,0.634909,0.293105,0
7157,"ipsh_5932_25316Clv_10.ipe","IGDB v60.0",1,0,9.850000,0.307528,0.485229,0.543695,0.654190,0.181134,0.179227,0.000000,0.841087,0.023529,1.000000,,"INTERPANE GLAS INDUSTRIE AG","ipasol shine 59/32 10mm Clearvision",13883337,"",256,1538271370,0,0.654190,0.307528,0
7158,"ippl_5236_10317_6.ipe","IGDB v70.0",1,0,5.850000,0.351582,0.387390,0.371603,0.567435,0.274948,0.096663,0.000000,0.840000,0.050541,1.000000,,"INTERPANE GLAS INDUSTRIE AG","ipasol platin 52/36 6 mm",12437700,"#",256,1586299390,0,0.567435,0.351582,0
7159,"ippl_5236_10317_8.ipe","IGDB v70.0",1,0,7.850000,0.344275,0.367209,0.371372,0.562439,0.270964,0.096416,0.000000,0.840000,0.050541,1.000000,,"INTERPANE GLAS INDUSTRIE AG","ipasol platin 52/36 8 mm",12371907,"#",256,1586299390,0,0.562439,0.344275,0
7160,"ippl_5236_10317_10.ipe","IGDB v74.0",1,0,9.850000,0.337230,0.348554,0.371144,0.557499,0.267046,0.096162,0.000000,0.840000,0.050541,1.000000,,"INTERPANE GLAS INDUSTRIE AG","ipasol platin 52/36 10 mm",12306114,"#",256,1641409399,0,0.557499,0.337230,0
7161,"ipsh_4928_10417_6.ipe","IGDB v70.0",1,0,5.850000,0.257254,0.410188,0.465619,0.535012,0.199997,0.109389,0.000000,0.840000,0.040673,1.000000,,"INTERPANE GLAS INDUSTRIE AG","ipasol shine 49/28 6 mm",12108733,"#",256,1586299390,0,0.535012,0.257254,0
7162,"ipsh_4928_10417_8.ipe","IGDB v70.0",1,0,7.850000,0.253206,0.386423,0.465495,0.530339,0.197315,0.109162,0.000000,0.840000,0.040673,1.000000,,"INTERPANE GLAS INDUSTRIE AG","ipasol shine 49/28 8 mm",12043196,"#",256,1586299391,0,0.530339,0.253206,0
7163,"ipne_3823_10017_10.ipe","IGDB v66.0",1,0,9.850000,0.188530,0.216746,0.482713,0.406769,0.059644,0.070899,0.000000,0.843020,0.043254,1.000000,,"INTERPANE GLAS INDUSTRIE AG","ipasol neutral 38/23 10 mm",11316643,"#",256,1586299458,0,0.406769,0.188530,0
