Repository: aegis1980/glass-explore

# Glass Explore

(c)2026 Jon Robinson. All Rights Reserved.

Glass Explore is a Dash web app for exploring architectural glazing products from the International Glazing Database (IGDB). It lets you pick glass products, build a simple insulated glass unit, and calculate optical and thermal properties using `pywincalc`.

The app currently focuses on the `Energy` page:

- search and filter IGDB glass products
- plot solar transmittance, visible transmittance, and colour spaces
- build a double-glazing unit with a coated lite, gas gap, and clear/ultraclear lite
- calculate U-value, SHGC or solar factor, visible transmittance, reflectance, and transmitted/reflected colours

File: data/igdb.csv (part 14 of 38)
"ID","Name","Source","SpectralData","AngularFunction","Thickness","Tsol","Rsol1","Rsol2","Tvis","Rvis1","Rvis2","Tir","emis1","emis2","Conductivity","Comment","Manufacturer","ProductName","Color","Certification","Status","Timestamp","Specularity","Tvis2","Tsol2","MaterialID"
7164,"ipne_3823_10017_6.ipe","IGDB v70.0",1,0,5.850000,0.194254,0.245082,0.482844,0.413820,0.060218,0.071152,0.000000,0.840000,0.043274,1.000000,,"INTERPANE GLAS INDUSTRIE AG","ipasol neutral 38/23 6 mm",11447973,"#",256,1586299391,0,0.413820,0.194254,0
7165,"ipne_3823_10017_8.ipe","IGDB v70.0",1,0,7.850000,0.191356,0.230352,0.482776,0.410274,0.059926,0.071025,0.000000,0.840000,0.043274,1.000000,,"INTERPANE GLAS INDUSTRIE AG","ipasol neutral 38/23 8 mm",11382436,"#",256,1586299391,0,0.410274,0.191356,0
7166,"ipne_4827_10517_6.ipe","IGDB v70.0",1,0,5.850000,0.248367,0.355083,0.473944,0.526024,0.137295,0.056470,0.000000,0.840000,0.040639,1.000000,,"INTERPANE GLAS INDUSTRIE AG","ipasol neutral 48/27 6 mm",12174010,"#",256,1586299391,0,0.526024,0.248367,0
7167,"ipne_4827_10517_8.ipe","IGDB v70.0",1,0,7.850000,0.244531,0.333929,0.473826,0.521463,0.135698,0.056246,0.000000,0.840000,0.040639,1.000000,,"INTERPANE GLAS INDUSTRIE AG","ipasol neutral 48/27 8 mm",12108217,"#",256,1586299391,0,0.521463,0.244531,0
7170,"ippl_4727_10617_6.ipe","IGDB v70.0",1,0,5.850000,0.240084,0.425977,0.476461,0.515746,0.226470,0.081939,0.000000,0.840000,0.036422,1.000000,,"INTERPANE GLAS INDUSTRIE AG","ipasol platin 47/27 6 mm",12239287,"#",256,1586299392,0,0.515746,0.240084,0
7171,"ippl_4727_10617_8.ipe","IGDB v70.0",1,0,7.850000,0.236441,0.401638,0.476350,0.511250,0.223359,0.081722,0.000000,0.840000,0.036422,1.000000,,"INTERPANE GLAS INDUSTRIE AG","ipasol platin 47/27 8 mm",12173493,"#",256,1586299392,0,0.511250,0.236441,0
7173,"ippl_4631_10717_6.ipe","IGDB v70.0",1,0,5.850000,0.296913,0.440850,0.402027,0.500151,0.344676,0.118287,0.000000,0.840000,0.047632,1.000000,,"INTERPANE GLAS INDUSTRIE AG","ipasol platin 46/31 6 mm",11648440,"#",256,1586299392,0,0.500151,0.296913,0
7174,"ippl_4631_10717_8.ipe","IGDB v70.0",1,0,7.850000,0.290903,0.418181,0.401858,0.495729,0.339469,0.118073,0.000000,0.840000,0.047632,1.000000,,"INTERPANE GLAS INDUSTRIE AG","ipasol platin 46/31 8 mm",11648439,"#",256,1586299392,0,0.495729,0.290903,0
7176,"ipgo_3933_10817_6.ipe","IGDB v58.0",1,0,5.850000,0.317784,0.462917,0.540757,0.410730,0.428165,0.503372,0.000000,0.840000,0.041005,1.000000,,"INTERPANE GLAS INDUSTRIE AG","ipasol gold 39/33 6 mm",13021337,"",256,1513283420,0,0.410730,0.317784,0
7177,"ipgo_3933_10817_8.ipe","IGDB v58.0",1,0,7.850000,0.310290,0.439540,0.540554,0.407128,0.421223,0.503263,0.000000,0.840000,0.041005,1.000000,,"INTERPANE GLAS INDUSTRIE AG","ipasol gold 39/33 8 mm",12955544,"",256,1513283419,0,0.407128,0.310290,0
7179,"ippl_3526_10917_6.ipe","IGDB v70.0",1,0,5.850000,0.248046,0.445282,0.335220,0.386012,0.409028,0.080990,0.000000,0.840000,0.053778,1.000000,,"INTERPANE GLAS INDUSTRIE AG","ipasol platin 35/26 6 mm",10594467,"#",256,1586299393,0,0.386012,0.248046,0
7180,"ippl_3526_10917_8.ipe","IGDB v70.0",1,0,7.850000,0.242690,0.423559,0.335107,0.382583,0.402686,0.080881,0.000000,0.840000,0.053778,1.000000,,"INTERPANE GLAS INDUSTRIE AG","ipasol platin 35/26 8 mm",10528930,"#",256,1586299393,0,0.382583,0.242690,0
7182,"ippl_2515_11017_6.ipe","IGDB v70.0",1,0,5.850000,0.122024,0.376880,0.552891,0.275269,0.273508,0.177456,0.000000,0.840000,0.036188,1.000000,,"INTERPANE GLAS INDUSTRIE AG","ipasol platin 25/15 6 mm",8556939,"#",256,1586299393,0,0.275269,0.122024,0
7183,"ippl_2515_11017_8.ipe","IGDB v70.0",1,0,7.850000,0.120202,0.356936,0.552859,0.272847,0.269545,0.177373,0.000000,0.840000,0.036188,1.000000,,"INTERPANE GLAS INDUSTRIE AG","ipasol platin 25/15 8 mm",8556939,"#",256,1586299393,0,0.272847,0.120202,0
7184,"St-Ultra-70Clv_19519_6.ipe","IGDB v74.0",1,0,5.850000,0.306745,0.467307,0.501358,0.758769,0.053524,0.033092,0.000000,0.840000,0.028152,1.000000,,"INTERPANE GLAS INDUSTRIE AG","Stopray Ultra-70 on Clearvision 6 mm",14476508,"#",256,1641409400,0,0.758769,0.306745,0
7185,"St-Ultra-70Clv_19519_8.ipe","IGDB v74.0",1,0,7.850000,0.306183,0.458717,0.501339,0.758039,0.053520,0.033056,0.000000,0.840000,0.028152,1.000000,,"INTERPANE GLAS INDUSTRIE AG","Stopray Ultra-70 on Clearvision 8 mm",14476508,"#",256,1641409400,0,0.758039,0.306183,0
7190,"ippl_5236_10317Clv25118_6.ipe","IGDB v74.0",1,0,5.850000,0.370349,0.438308,0.372236,0.580955,0.285967,0.097366,0.000000,0.840000,0.050541,1.000000,,"INTERPANE GLAS INDUSTRIE AG","ipasol platin 52/36 6mm Clearvision",12634823,"#",256,1641409399,0,0.580955,0.370349,0
7191,"ippl_5236_10317Clv25118_8.ipe","IGDB v74.0",1,0,7.850000,0.368675,0.431794,0.372189,0.580361,0.285491,0.097337,0.000000,0.840000,0.050541,1.000000,,"INTERPANE GLAS INDUSTRIE AG","ipasol platin 52/36 8mm Clearvision",12634823,"#",256,1641409399,0,0.580361,0.368675,0
7205,"ipul_5123_12420_6.ipe","IGDB v75.0",1,0,5.850000,0.205628,0.448046,0.562920,0.558092,0.139114,0.078633,0.000000,0.840000,0.029684,1.000000,,"INTERPANE GLAS INDUSTRIE AG","ipasol ultraselect 51/23 6 mm",11913657,"#",256,1641409403,0,0.558092,0.205628,0
7206,"ipul_5123_12420_8.ipe","IGDB v75.0",1,0,7.850000,0.203213,0.420607,0.562835,0.553306,0.137521,0.078397,0.000000,0.840000,0.029684,1.000000,,"INTERPANE GLAS INDUSTRIE AG","ipasol ultraselect 51/23 8 mm",11913656,"#",256,1641409402,0,0.553306,0.203213,0
7208,"ipul_5123_12420Clv25118_6.ipe","IGDB v75.0",1,0,5.850000,0.212078,0.517940,0.563161,0.571082,0.143555,0.079304,0.000000,0.840000,0.029684,1.000000,,"INTERPANE GLAS INDUSTRIE AG","ipasol ultraselect 51/23 6mm Clearvision",12110780,"#",256,1641409402,0,0.571082,0.212078,0
7209,"ipul_5123_12420Clv25118_8.ipe","IGDB v75.0",1,0,7.850000,0.211704,0.508970,0.563151,0.570531,0.143380,0.079274,0.000000,0.840000,0.029684,1.000000,,"INTERPANE GLAS INDUSTRIE AG","ipasol ultraselect 51/23 8mm Clearvision",12110780,"#",256,1641409403,0,0.570531,0.211704,0
7211,"ipne_7342_10117Clv25118_6.ipe","IGDB v75.0",1,0,5.850000,0.424551,0.394673,0.422657,0.823477,0.049033,0.038301,0.000000,0.840000,0.038531,1.000000,,"INTERPANE GLAS INDUSTRIE AG","ipasol neutral 73/42 6 mm Clearvision",15133926,"#",256,1641409403,0,0.823477,0.424551,0
7212,"ipne_7342_10117Clv25118_8.ipe","IGDB v75.0",1,0,7.850000,0.423236,0.387130,0.422643,0.822649,0.049016,0.038231,0.000000,0.840000,0.038531,1.000000,,"INTERPANE GLAS INDUSTRIE AG","ipasol neutral 73/42 8 mm Clearvision",15133926,"#",256,1641409403,0,0.822649,0.423236,0
7213,"ipne_7342_10117Clv25118_10.ipe","IGDB v84.0",1,0,9.850000,0.421930,0.379771,0.422573,0.821829,0.048997,0.038168,0.000000,0.840000,0.038531,1.000000,,"INTERPANE GLAS INDUSTRIE AG","ipasol neutral 73/42 10 mm Clearvision",15133925,"#",256,1657950506,0,0.821829,0.421930,
7214,"ipbr_4427_13720_6.ipe","IGDB v78.0",1,0,5.850000,0.242918,0.334846,0.373674,0.484531,0.122415,0.042245,0.000000,0.840000,0.056377,1.000000,,"INTERPANE GLAS INDUSTRIE AG","ipasol bronze 44/27 6 mm",12762540,"#",256,1641409421,0,0.484531,0.242918,0
7215,"ipbr_4427_13720_8.ipe","IGDB v78.0",1,0,7.850000,0.239063,0.314692,0.373564,0.480389,0.120976,0.042044,0.000000,0.840000,0.056377,1.000000,,"INTERPANE GLAS INDUSTRIE AG","ipasol bronze 44/27 8 mm",12696746,"#",256,1641409421,0,0.480389,0.239063,0
7217,"ipbr_4427_13720Clv25118_6.ipe","IGDB v78.0",1,0,5.850000,0.252946,0.385318,0.373968,0.495808,0.126330,0.042755,0.000000,0.840000,0.056377,1.000000,,"INTERPANE GLAS INDUSTRIE AG","ipasol bronze 44/27 6mm Clearvision",12959406,"#",256,1641409421,0,0.495808,0.252946,0
7218,"ipbr_4427_13720Clv25118_8.ipe","IGDB v78.0",1,0,7.850000,0.252189,0.378489,0.373956,0.495325,0.126133,0.042752,0.000000,0.840000,0.056377,1.000000,,"INTERPANE GLAS INDUSTRIE AG","ipasol bronze 44/27 8mm Clearvision",12893870,"#",256,1641409420,0,0.495325,0.252189,0
7220,"ipgr_60_24816Clv25118_6.ipe","IGDB v83.0",1,0,5.850000,0.645022,0.066517,0.121995,0.609939,0.074300,0.127665,0.000000,0.840000,0.829158,1.000000,,"INTERPANE GLAS INDUSTRIE AG","ipasol grey 60 6 mm",13356494,"#",256,1641409438,0,0.609939,0.645022,0
8100,"RZ015.SEK","IGDB v44.0",1,0,6.855000,0.835651,0.076845,0.076845,0.910965,0.085145,0.085145,0.000000,0.840000,0.840000,0.825000,,"Seikisui S-LEC America","S-Lec RZ 015",15922676,"",256,1510863437,0,0.910965,0.835651,0
8101,"RZ030.SEK","IGDB v44.0",1,0,7.224000,0.821345,0.073654,0.073654,0.912578,0.082066,0.082066,0.000000,0.840000,0.840000,0.718000,,"Seikisui S-LEC America","S-Lec RZ 030",15857396,"",256,1510863437,0,0.912578,0.821345,0
8102,"SCF301.SEK","IGDB v44.0",1,0,7.321000,0.700762,0.067605,0.067605,0.894732,0.080145,0.080145,0.000000,0.840000,0.840000,0.720000,,"Seikisui S-LEC America","S-Lec SCF 301",15529202,"",256,1510863438,0,0.894732,0.700762,0
8103,"SCF307.SEK","IGDB v44.0",1,0,7.321000,0.577585,0.062091,0.062091,0.851398,0.077933,0.077933,0.000000,0.840000,0.840000,0.700000,,"Seikisui S-LEC America","S-Lec SCF 307",15003628,"",256,1510863438,0,0.851398,0.577585,0
8104,"SAF301.SEK","IGDB v44.0",1,0,7.321000,0.818217,0.073562,0.073562,0.910734,0.080533,0.080533,0.000000,0.840000,0.840000,0.700000,,"Seikisui S-LEC America","S-Lec SAF 301",15857140,"",256,1510863438,0,0.910734,0.818217,0
8200,"01_Clear_10.syp","IGDB v15.4",1,0,10.000000,0.746867,0.070326,0.070326,0.877570,0.080491,0.080491,0.000000,0.840000,0.840000,1.000000,,"SYP GLASS GROUP CO.,LTD","Clear Float Glass",15659756,"",256,1510862477,0,0.877570,0.746867,0
8201,"01_Clear_12.syp","IGDB v15.4",1,0,12.000000,0.722631,0.067336,0.067336,0.869550,0.078733,0.078733,0.000000,0.840000,0.840000,1.000000,,"SYP GLASS GROUP CO.,LTD","Clear Float Glass",15594219,"",256,1510862477,0,0.869550,0.722631,0
8202,"01_Clear_15.syp","IGDB v15.4",1,0,15.000000,0.687364,0.069649,0.069649,0.851845,0.082041,0.082041,0.000000,0.840000,0.840000,1.000000,,"SYP GLASS GROUP CO.,LTD","Clear Float Glass",15462632,"",256,1510862477,0,0.851845,0.687364,0
8203,"01_Clear_4.syp","IGDB v15.4",1,0,4.000000,0.847464,0.077616,0.077616,0.901963,0.080769,0.080769,0.000000,0.840000,0.840000,1.000000,,"SYP GLASS GROUP CO.,LTD","Clear Float Glass",15856882,"#",256,1510862477,0,0.901963,0.847464,0
8204,"01_Clear_5.syp","IGDB v15.4",1,0,5.000000,0.831186,0.076506,0.076506,0.897546,0.080724,0.080724,0.000000,0.840000,0.840000,1.000000,,"SYP GLASS GROUP CO.,LTD","Clear Float Glass",15856881,"#",256,1510862477,0,0.897546,0.831186,0
8205,"01_Clear_6.syp","IGDB v17.4",1,0,6.000000,0.803698,0.073830,0.073830,0.892204,0.081512,0.081512,0.000000,0.840000,0.840000,1.000000,,"SYP GLASS GROUP CO.,LTD","Clear Float Glass",15791344,"#",256,1510862499,0,0.892204,0.803698,0
8206,"01_Clear_8.syp","IGDB v15.4",1,0,8.000000,0.771074,0.071177,0.071177,0.884304,0.080521,0.080521,0.000000,0.840000,0.840000,1.000000,,"SYP GLASS GROUP CO.,LTD","Clear Float Glass",15725550,"",256,1510862478,0,0.884304,0.771074,0
8207,"01_Clear_19.syp","IGDB v58.0",1,0,19.000000,0.613264,0.061559,0.061559,0.833598,0.074965,0.074965,0.000000,0.840000,0.840000,1.000000,,"SYP GLASS GROUP CO.,LTD","Clear Float Glass",15331043,"#",256,1513283368,0,0.833598,0.613264,0
8208,"CrystalGrey_5.syp","IGDB v75.0",1,0,5.000000,0.567450,0.060680,0.060680,0.651868,0.066699,0.066699,0.000000,0.840000,0.840000,1.000000,,"SYP GLASS GROUP CO.,LTD","CrystalGrey Float Glass",14013647,"",256,1641409357,0,0.651868,0.567450,0
8209,"CrystalGrey_6.syp","IGDB v75.0",1,0,6.000000,0.510249,0.060747,0.060747,0.602405,0.066526,0.066526,0.000000,0.840000,0.840000,1.000000,,"SYP GLASS GROUP CO.,LTD","CrystalGrey Float Glass",13553095,"",256,1641409357,0,0.602405,0.510249,0
8210,"CrystalGrey_8.syp","IGDB v75.0",1,0,8.000000,0.409475,0.056187,0.056187,0.518503,0.062960,0.062960,0.000000,0.840000,0.840000,1.000000,,"SYP GLASS GROUP CO.,LTD","CrystalGrey Float Glass",12697784,"",256,1641409357,0,0.518503,0.409475,0
8211,"04_Bronze_10.syp","IGDB v15.4",1,0,10.000000,0.302965,0.047316,0.047316,0.330770,0.047989,0.047989,0.000000,0.840000,0.840000,1.000000,,"SYP GLASS GROUP CO.,LTD","04-Bronze Float Glass",8951723,"",256,1510862478,0,0.330770,0.302965,0
8212,"04_Bronze_12.syp","IGDB v15.4",1,0,12.000000,0.238652,0.045640,0.045640,0.268993,0.046291,0.046291,0.000000,0.840000,0.840000,1.000000,,"SYP GLASS GROUP CO.,LTD","04-Bronze Float Glass",7899549,"",256,1510862479,0,0.268993,0.238652,0
8213,"04_Bronze_6.syp","IGDB v15.4",1,0,6.000000,0.463475,0.053895,0.053895,0.498537,0.055099,0.055099,0.000000,0.840000,0.840000,1.000000,,"SYP GLASS GROUP CO.,LTD","04-Bronze Float Glass",11385030,"",256,1510862479,0,0.498537,0.463475,0
8214,"04_Bronze_8.syp","IGDB v15.4",1,0,8.000000,0.380578,0.050348,0.050348,0.408827,0.051115,0.051115,0.000000,0.840000,0.840000,1.000000,,"SYP GLASS GROUP CO.,LTD","04-Bronze Float Glass",10135481,"",256,1510862479,0,0.408827,0.380578,0
8215,"05_Blue_10.syp","IGDB v15.4",1,0,10.000000,0.360986,0.050137,0.050137,0.516305,0.056451,0.056451,0.000000,0.840000,0.840000,1.000000,,"SYP GLASS GROUP CO.,LTD","05-Blue Float Glass",14337693,"",256,1510862479,0,0.516305,0.360986,0
8216,"05_Blue_12.syp","IGDB v15.4",1,0,12.000000,0.306816,0.048465,0.048465,0.461470,0.053981,0.053981,0.000000,0.840000,0.840000,1.000000,,"SYP GLASS GROUP CO.,LTD","05-Blue Float Glass",13942414,"",256,1510862479,0,0.461470,0.306816,0
8217,"05_Blue_6.syp","IGDB v15.4",1,0,6.000000,0.508157,0.056695,0.056695,0.648624,0.063832,0.063832,0.000000,0.840000,0.840000,1.000000,,"SYP GLASS GROUP CO.,LTD","05-Blue Float Glass",14997693,"",256,1510862480,0,0.648624,0.508157,0
8218,"05_Blue_8.syp","IGDB v15.4",1,0,8.000000,0.420942,0.052477,0.052477,0.576958,0.059729,0.059729,0.000000,0.840000,0.840000,1.000000,,"SYP GLASS GROUP CO.,LTD","05-Blue Float Glass",14602156,"",256,1510862480,0,0.576958,0.420942,0
8219,"22_F_Green_10.syp","IGDB v15.4",1,0,10.000000,0.299604,0.049685,0.049685,0.644584,0.064420,0.064420,0.000000,0.840000,0.840000,1.000000,,"SYP GLASS GROUP CO.,LTD","22(F)-Green Float Glass",13425337,"",256,1510862480,0,0.644584,0.299604,0
8220,"22_F_Green_12.syp","IGDB v15.4",1,0,12.000000,0.260151,0.050165,0.050165,0.602104,0.062557,0.062557,0.000000,0.840000,0.840000,1.000000,,"SYP GLASS GROUP CO.,LTD","22(F)-Green Float Glass",12899503,"",256,1510862480,0,0.602104,0.260151,0
8221,"22_F_Green_6.syp","IGDB v17.4",1,0,6.000000,0.435570,0.055476,0.055476,0.745924,0.070983,0.070983,0.000000,0.840000,0.840000,1.000000,,"SYP GLASS GROUP CO.,LTD","22(F)-Green Float Glass",14411217,"#",256,1510862499,0,0.745924,0.435570,0
8222,"22_F_Green_8.syp","IGDB v15.4",1,0,8.000000,0.357293,0.051835,0.051835,0.694535,0.068107,0.068107,0.000000,0.840000,0.840000,1.000000,,"SYP GLASS GROUP CO.,LTD","22(F)-Green Float Glass",13950917,"",256,1510862480,0,0.694535,0.357293,0
8223,"42_BlueGreen_6.syp","IGDB v15.4",1,0,6.000000,0.506203,0.057662,0.057662,0.751048,0.071562,0.071562,0.000000,0.840000,0.840000,1.000000,,"SYP GLASS GROUP CO.,LTD","42-Blue Green Float Glass",14804435,"",256,1510862480,0,0.751048,0.506203,0
8224,"42_BlueGreen_8.syp","IGDB v15.4",1,0,8.000000,0.428979,0.054578,0.054578,0.704246,0.068658,0.068658,0.000000,0.840000,0.840000,1.000000,,"SYP GLASS GROUP CO.,LTD","42-Blue Green Float Glass",14475464,"",256,1510862481,0,0.704246,0.428979,0
8225,"58_EuroGrey_10.syp","IGDB v15.4",1,0,10.000000,0.251384,0.046316,0.046316,0.263066,0.046950,0.046950,0.000000,0.840000,0.840000,1.000000,,"SYP GLASS GROUP CO.,LTD","58-EuroGrey Float Glass",9473163,"",256,1510862481,0,0.263066,0.251384,0
8226,"58_EuroGrey_6.syp","IGDB v15.4",1,0,6.000000,0.433045,0.052071,0.052071,0.442691,0.052903,0.052903,0.000000,0.840000,0.840000,1.000000,,"SYP GLASS GROUP CO.,LTD","58-EuroGrey Float Glass",11907760,"",256,1510862481,0,0.442691,0.433045,0
8227,"58_EuroGrey_8.syp","IGDB v15.4",1,0,8.000000,0.320167,0.047953,0.047953,0.338202,0.048836,0.048836,0.000000,0.840000,0.840000,1.000000,,"SYP GLASS GROUP CO.,LTD","58-EuroGrey Float Glass",10526108,"",256,1510862481,0,0.338202,0.320167,0
8228,"YNE0475_8.syp","IGDB v44.0",1,0,8.000000,0.165664,0.087358,0.315188,0.270852,0.048470,0.006987,0.000000,0.846005,0.045227,1.000000,,"SYP GLASS GROUP CO.,LTD","Double Silver LowE on Tinted Glass #2 side",8555670,"#",256,1510862902,0,0.270852,0.165664,0
8229,"YRE0638J_8.syp","IGDB v44.0",1,0,8.000000,0.252781,0.504365,0.361250,0.388707,0.429750,0.097198,0.000000,0.840000,0.057407,1.000000,,"SYP GLASS GROUP CO.,LTD","Solar Control LowE on Low Iron #2 side",10856867,"#",256,1510862902,0,0.388707,0.252781,0
8230,"YNE0645_6.syp","IGDB v44.0",1,0,6.000000,0.234546,0.400121,0.500285,0.470573,0.155661,0.150817,0.000000,0.840000,0.030813,1.000000,,"SYP GLASS GROUP CO.,LTD","Double Silver LowE on Low Iron #2 side",12762021,"#",256,1510862902,0,0.470573,0.234546,0
8231,"YTE0649_8.syp","IGDB v53.0",1,0,8.000000,0.201981,0.500979,0.562064,0.520707,0.165242,0.122521,0.000000,0.840000,0.026729,1.000000,,"SYP GLASS GROUP CO.,LTD","Triple Silver LowE on Low Iron #2 side",11911104,"#",256,1510863075,0,0.520707,0.201981,0
8232,"YAC0140_6.syp","IGDB v15.4",1,0,6.000000,0.318096,0.179640,0.169497,0.389032,0.238302,0.083746,0.000000,0.840000,0.640000,1.000000,,"SYP GLASS GROUP CO.,LTD","Solar Reflective on Clear",11381408,"",256,1510862626,0,0.389032,0.318096,0
8233,"YAC0150_6.syp","IGDB v15.4",1,0,6.000000,0.410231,0.166646,0.120412,0.501090,0.256609,0.063174,0.000000,0.840000,0.720000,1.000000,,"SYP GLASS GROUP CO.,LTD","Solar Reflective on Clear",12172727,"#",256,1510862627,0,0.501090,0.410231,0
8234,"YAC0160_6.syp","IGDB v15.4",1,0,6.000000,0.522465,0.157713,0.120820,0.590333,0.244703,0.109817,0.000000,0.840000,0.780000,1.000000,,"SYP GLASS GROUP CO.,LTD","Solar Reflective on Clear",12962760,"",256,1510862627,0,0.590333,0.522465,0
8235,"YAC0170_6.syp","IGDB v15.4",1,0,6.000000,0.667560,0.150750,0.156256,0.702417,0.219798,0.196164,0.000000,0.840000,0.820000,1.000000,,"SYP GLASS GROUP CO.,LTD","Solar Reflective on Clear",13753051,"",256,1510862627,0,0.702417,0.667560,0
8236,"YDT0670T_8HT.syp","IGDB v85.0",1,0,8.000000,0.386932,0.390828,0.417919,0.760491,0.078874,0.086571,0.000000,0.840000,0.057663,1.000000,,"SYP GLASS GROUP CO.,LTD","Curved Tempered LowE on Low Iron #2 side",14673118,"#",256,1657950499,0,0.760491,0.386932,0
8237,"YAC2250_6.syp","IGDB v15.4",1,0,6.000000,0.231554,0.105874,0.113500,0.420824,0.201188,0.060436,0.000000,0.840000,0.720000,1.000000,,"SYP GLASS GROUP CO.,LTD","Solar Reflective on 22(F) Green",11055776,"",256,1510862627,0,0.420824,0.231554,0
8238,"YAC2260_6.syp","IGDB v15.4",1,0,6.000000,0.286270,0.098139,0.111691,0.499175,0.183124,0.108557,0.000000,0.840000,0.780000,1.000000,,"SYP GLASS GROUP CO.,LTD","Solar Reflective on 22(F) Green",11845807,"",256,1510862627,0,0.499175,0.286270,0
8239,"YKE0648_8.syp","IGDB v60.0",1,0,8.000000,0.227183,0.509473,0.447154,0.489693,0.211580,0.052352,0.000000,0.840000,0.027043,1.000000,,"SYP GLASS GROUP CO.,LTD","Double Silver LowE on Low Iron #2 side",11647674,"#",256,1538271148,0,0.489693,0.227183,0
8240,"YTE0149T_12.syp","IGDB v62.0",1,0,12.000000,0.187068,0.289820,0.561888,0.490422,0.159639,0.155305,0.000000,0.840000,0.027423,1.000000,,"SYP GLASS GROUP CO.,LTD","Triple Silver LowE on Clear #2 side",11582646,"#",256,1538271149,0,0.490422,0.187068,0
8241,"YTE0155T_12.syp","IGDB v62.0",1,0,12.000000,0.227402,0.140244,0.457630,0.503406,0.047988,0.032682,0.000000,0.840000,0.031620,1.000000,,"SYP GLASS GROUP CO.,LTD","Triple Silver LowE on Clear #2 side",11976123,"#",256,1538271149,0,0.503406,0.227402,0
8242,"YTE6870T_8.syp","IGDB v62.0",1,0,8.000000,0.191949,0.130738,0.464153,0.435297,0.050350,0.024079,0.000000,0.844637,0.029637,1.000000,,"SYP GLASS GROUP CO.,LTD","Triple Silver LowE on Tinted Glass #2 side",11514537,"#",256,1538271150,0,0.435297,0.191949,0
8243,"YKE6851J_8.syp","IGDB v62.0",1,0,8.000000,0.149307,0.143936,0.421043,0.316716,0.089011,0.063660,0.000000,0.846498,0.036510,1.000000,,"SYP GLASS GROUP CO.,LTD","Double Silver LowE on Tinted Glass #2 side",10197650,"#",256,1538271150,0,0.316716,0.149307,0
8244,"GB-5_1.52PVB_YNE0675T-5.syp","IGDB v62.0",1,0,11.520000,0.203961,0.115748,0.388596,0.391900,0.052033,0.033322,0.000000,0.846240,0.044023,0.671000,,"SYP GLASS GROUP CO.,LTD","GB-5/1.52PVB/YNE0675T-5(4)",8823231,"#",256,1538271151,0,0.391900,0.203961,0
8245,"YBE0140_6.syp","IGDB v15.4",1,0,6.000000,0.259893,0.342666,0.263741,0.396236,0.316570,0.021645,0.000000,0.840000,0.070000,1.000000,,"SYP GLASS GROUP CO.,LTD","Curved Tempered LowE on Clear 2# side",11185057,"",256,1510862628,0,0.396236,0.259893,0
8246,"YBE0152_6.syp","IGDB v15.4",1,0,6.000000,0.335539,0.252894,0.247107,0.515329,0.186896,0.025003,0.000000,0.840000,0.098000,1.000000,,"SYP GLASS GROUP CO.,LTD","Curved Tempered LowE on Clear 2# side",12632500,"",256,1510862629,0,0.515329,0.335539,0
8247,"YBE0180_6.syp","IGDB v15.4",1,0,6.000000,0.584721,0.145832,0.209247,0.796256,0.054266,0.053712,0.000000,0.840000,0.120000,1.000000,,"SYP GLASS GROUP CO.,LTD","Curved Tempered LowE on Clear 2# side",15001828,"",256,1510862629,0,0.796256,0.584721,0
8248,"YBE0280_6.syp","IGDB v15.4",1,0,6.000000,0.368116,0.070050,0.198228,0.680822,0.052144,0.041369,0.000000,0.840000,0.120000,1.000000,,"SYP GLASS GROUP CO.,LTD","Curved Tempered LowE on 02(H) Green #2 side",14015689,"",256,1510862629,0,0.680822,0.368116,0
8249,"YBE2280_6.syp","IGDB v15.4",1,0,6.000000,0.333006,0.063702,0.197733,0.663974,0.050303,0.042274,0.000000,0.840000,0.120000,1.000000,,"SYP GLASS GROUP CO.,LTD","Curved Tempered LowE on 22(F) Green #2 side",13687493,"",256,1510862629,0,0.663974,0.333006,0
8250,"YBE5880_6.syp","IGDB v15.4",1,0,6.000000,0.311659,0.078983,0.187559,0.396958,0.046862,0.028716,0.000000,0.840000,0.120000,1.000000,,"SYP GLASS GROUP CO.,LTD","Curved Tempered LowE on 58 EuroGrey #2 side",11315623,"",256,1510862629,0,0.396958,0.311659,0
8251,"YCE0156_6.syp","IGDB v45.0",1,0,6.000000,0.344877,0.202126,0.226058,0.534994,0.150074,0.030199,0.000000,0.840000,0.135000,1.000000,,"SYP GLASS GROUP CO.,LTD","Solar Control LowE on Clear #2 Side",13026741,"#",256,1510862629,0,0.534994,0.344877,0
8252,"YTE0153_8.syp","IGDB v52.0",1,0,8.000000,0.209092,0.327049,0.543817,0.542872,0.113330,0.065046,0.000000,0.840000,0.022168,1.000000,,"SYP GLASS GROUP CO.,LTD","Triple Silver LowE on Clear #2 side",12240317,"#",256,1510863039,0,0.542872,0.209092,0
8253,"YTE0653_8.syp","IGDB v52.0",1,0,8.000000,0.218774,0.447370,0.545526,0.558292,0.116118,0.063970,0.000000,0.840000,0.021412,1.000000,,"SYP GLASS GROUP CO.,LTD","Triple Silver LowE on Low Iron #2 side",12502977,"#",256,1510863039,0,0.558292,0.218774,0
8254,"YST0180T_6.syp","IGDB v53.0",1,0,6.000000,0.564934,0.164714,0.236706,0.820153,0.053975,0.052773,0.000000,0.840000,0.095453,1.000000,,"SYP GLASS GROUP CO.,LTD","Curved Tempered LowE on Clear #2 side",15068134,"",256,1510863075,0,0.820153,0.564934,0
8255,"YGE0147T_6.syp","IGDB v53.0",1,0,6.000000,0.233685,0.331417,0.345828,0.441536,0.171207,0.079652,0.000000,0.840000,0.055771,1.000000,,"SYP GLASS GROUP CO.,LTD","Solar Control LowE on Clear #2 side",12694948,"#",256,1510863074,0,0.441536,0.233685,0
8256,"YNE0148_6.syp","IGDB v24.0",1,0,6.000000,0.257179,0.369925,0.457053,0.502411,0.181573,0.132908,0.000000,0.840000,0.038000,1.000000,,"SYP GLASS GROUP CO.,LTD","Double Silver LowE on Clear #2 side",12697520,"#",256,1510862728,0,0.502411,0.257179,0
8257,"Low Iron_8.syp","IGDB v25.0",1,0,8.000000,0.883970,0.081601,0.081601,0.907095,0.081268,0.081268,0.000000,0.840000,0.840000,1.000000,,"SYP GLASS GROUP CO.,LTD","Low Iron Float Glass",15922675,"",256,1510862515,0,0.907095,0.883970,0
8258,"Low Iron_6.syp","IGDB v25.0",1,0,6.000000,0.893663,0.080875,0.080875,0.912468,0.082017,0.082017,0.000000,0.840000,0.840000,1.000000,,"SYP GLASS GROUP CO.,LTD","Low Iron Float Glass",15988212,"",256,1510862515,0,0.912468,0.893663,0
8259,"Low Iron_10.syp","IGDB v25.0",1,0,10.000000,0.876412,0.079733,0.079733,0.904911,0.080710,0.080710,0.000000,0.840000,0.840000,1.000000,,"SYP GLASS GROUP CO.,LTD","Low Iron Float Glass",15922675,"",256,1510862515,0,0.904911,0.876412,0
8260,"YRE0659_10.syp","IGDB v25.0",1,0,10.000000,0.391502,0.462964,0.441870,0.601063,0.328603,0.198525,0.000000,0.840000,0.049000,1.000000,,"SYP GLASS GROUP CO.,LTD","Solar Control LowE on Low Iron 2# side",12569550,"#",256,1510862731,0,0.601063,0.391502,0
8261,"YNE0148_8.syp","IGDB v28.0",1,0,8.000000,0.240116,0.277195,0.431330,0.476325,0.177267,0.125514,0.000000,0.840000,0.023214,1.000000,,"SYP GLASS GROUP CO.,LTD","Double Silver LowE on Clear #2 side",12369065,"#",256,1510862746,0,0.476325,0.240116,0
8262,"YNE0175_3.syp","IGDB v53.0",1,0,3.000000,0.388682,0.293604,0.407542,0.723576,0.095379,0.055779,0.000000,0.846202,0.035866,1.000000,,"SYP GLASS GROUP CO.,LTD","Double Silver LowE on Clear #2 side",13951189,"#",256,1510863074,0,0.723576,0.388682,0
8263,"YTE0170_3.syp","IGDB v53.0",1,0,3.000000,0.309530,0.387056,0.481780,0.700828,0.057635,0.041413,0.000000,0.846289,0.026860,1.000000,,"SYP GLASS GROUP CO.,LTD","Triple Silver LowE on Clear #2 side",13818839,"#",256,1510863075,0,0.700828,0.309530,0
8264,"YNE0137_6.syp","IGDB v64.0",1,0,6.000000,0.169406,0.259510,0.527318,0.366946,0.131876,0.219287,0.000000,0.840000,0.032439,1.000000,,"SYP GLASS GROUP CO.,LTD","Double Silver LowE on Clear #2 side",11184778,"#",256,1586299393,0,0.366946,0.169406,0
8265,"YHE0150_6HT.syp","IGDB v64.0",1,0,6.000000,0.249129,0.317669,0.475548,0.522802,0.139373,0.136990,0.000000,0.840000,0.029810,1.000000,,"SYP GLASS GROUP CO.,LTD","Curved Tempered Double Silver LowE on Clear #2",12960944,"",256,1586299445,0,0.522802,0.249129,0
8266,"YHE0150_8HT.syp","IGDB v64.0",1,0,8.000000,0.247680,0.282765,0.472270,0.528719,0.133819,0.122758,0.000000,0.840000,0.036637,1.000000,,"SYP GLASS GROUP CO.,LTD","Curved Tempered Double Silver LowE on Clear #2",12830130,"",256,1586299394,0,0.528719,0.247680,0
8267,"YRE0646_6.syp","IGDB v34.0",1,0,6.000000,0.294842,0.443418,0.317471,0.465634,0.326126,0.057902,0.000000,0.840000,0.061952,1.000000,,"SYP GLASS GROUP CO.,LTD","Solar Control LowE on Low Iron #2 side",11712688,"#",256,1510862808,0,0.465634,0.294842,0
8268,"YBE0130N_8HT.syp","IGDB v64.0",1,0,8.000000,0.169450,0.389412,0.303606,0.270742,0.401654,0.047028,0.000000,0.840000,0.056945,1.000000,,"SYP GLASS GROUP CO.,LTD","Curved Tempered Single Silver LowE on Clear #2",9933187,"",256,1586299394,0,0.270742,0.169450,0
8269,"YME0185_6.syp","IGDB v15.4",1,0,6.000000,0.571740,0.188509,0.262997,0.842743,0.051229,0.041342,0.000000,0.840000,0.060000,1.000000,,"SYP GLASS GROUP CO.,LTD","High Transmittance LowE on Clear 2# side",15396585,"",256,1510862630,0,0.842743,0.571740,0
8270,"YZE0145T_6.syp","IGDB v71.0",1,0,6.000000,0.267962,0.323931,0.471066,0.431266,0.184999,0.270635,0.000000,0.840000,0.056968,1.000000,,"SYP GLASS GROUP CO.,LTD","Double Silver LowE on Clear #2 side",12235683,"#",256,1586299394,0,0.431266,0.267962,0
8271,"YKE0651_6.syp","IGDB v71.0",1,0,6.000000,0.275196,0.474352,0.366628,0.541544,0.165661,0.194312,0.000000,0.840000,0.045271,1.000000,,"SYP GLASS GROUP CO.,LTD","Double Silver LowE on Low Iron #2 side",12502207,"#",256,1586299394,0,0.541544,0.275196,0
8272,"YKE0651_10.syp","IGDB v71.0",1,0,10.000000,0.272552,0.438536,0.368134,0.540496,0.158505,0.177395,0.000000,0.840000,0.046480,1.000000,,"SYP GLASS GROUP CO.,LTD","Double Silver LowE on Low Iron #2 side",12305599,"#",256,1586299394,0,0.540496,0.272552,0
8273,"YME2285_6.syp","IGDB v15.4",1,0,6.000000,0.340988,0.068024,0.268417,0.708219,0.049241,0.027717,0.000000,0.840000,0.060000,1.000000,,"SYP GLASS GROUP CO.,LTD","High Transmittance LowE on 22(F) Green #2 Side",14147786,"",256,1510862631,0,0.708219,0.340988,0
8274,"YME5885_6.syp","IGDB v15.4",1,0,6.000000,0.303063,0.091744,0.247246,0.420851,0.047153,0.014960,0.000000,0.840000,0.060000,1.000000,,"SYP GLASS GROUP CO.,LTD","High Transmittance LowE on 58 EuroGray #2 Side",11644587,"",256,1510862631,0,0.420851,0.303063,0
8275,"YRE0138_6.syp","IGDB v30.0",1,0,6.000000,0.220245,0.419962,0.369217,0.373910,0.410154,0.086080,0.000000,0.840000,0.048000,1.000000,,"SYP GLASS GROUP CO.,LTD","Solar Control LowE on Clear 2# side",10659740,"#",256,1510862631,0,0.373910,0.220245,0
8276,"YRE0146_6.syp","IGDB v17.3",1,0,6.000000,0.275237,0.368771,0.357883,0.463591,0.314163,0.067295,0.000000,0.840000,0.060000,1.000000,,"SYP GLASS GROUP CO.,LTD","Solar Control LowE on Clear 2# side",11778220,"#",256,1510862678,0,0.463591,0.275237,0
8277,"YRE0152_6.syp","IGDB v17.4",1,0,6.000000,0.318036,0.345734,0.363981,0.527961,0.289629,0.090007,0.000000,0.840000,0.060000,1.000000,,"SYP GLASS GROUP CO.,LTD","Solar Control LowE on Clear 2# side",12042940,"#",256,1510862684,0,0.527961,0.318036,0
8278,"YRE0160_6.syp","IGDB v17.3",1,0,6.000000,0.362276,0.335983,0.365715,0.604078,0.234191,0.085269,0.000000,0.840000,0.053000,1.000000,,"SYP GLASS GROUP CO.,LTD","Solar Control LowE on Clear 2# side",12897991,"#",256,1510862679,0,0.604078,0.362276,0
8279,"YTE0156T_8.syp","IGDB v66.0",1,0,8.000000,0.220081,0.343571,0.523474,0.551044,0.131212,0.099076,0.000000,0.840000,0.029580,1.000000,,"SYP GLASS GROUP CO.,LTD","Triple Silver LowE on Clear #2 side",12240321,"#",256,1586299395,0,0.551044,0.220081,0
8280,"YTE0656T_8.syp","IGDB v66.0",1,0,8.000000,0.239646,0.430302,0.518842,0.577295,0.131970,0.095905,0.000000,0.840000,0.030480,1.000000,,"SYP GLASS GROUP CO.,LTD","Triple Silver LowE on Low Iron #2 side",12503495,"#",256,1586299395,0,0.577295,0.239646,0
8281,"YTE0160T_8.syp","IGDB v67.0",1,0,8.000000,0.232422,0.254307,0.546869,0.584154,0.090036,0.112067,0.000000,0.840000,0.027889,1.000000,,"SYP GLASS GROUP CO.,LTD","Triple Silver LowE on Clear #2 side",12766402,"#",256,1586299395,0,0.584154,0.232422,0
8282,"YTE0660T_8.syp","IGDB v67.0",1,0,8.000000,0.247218,0.429491,0.548790,0.606918,0.090332,0.110498,0.000000,0.840000,0.032136,1.000000,,"SYP GLASS GROUP CO.,LTD","Triple Silver LowE on Low Iron #2 side",12963529,"#",256,1586299395,0,0.606918,0.247218,0
8283,"YKE0166_6.syp","IGDB v78.0",1,0,6.000000,0.368660,0.277108,0.377765,0.685215,0.066012,0.047280,0.000000,0.840000,0.047636,1.000000,,"SYP GLASS GROUP CO.,LTD","Double Silver LowE on Clear #2 side",13883608,"#",256,1641409357,0,0.685215,0.368660,0
8284,"YHE0111_6HT.syp","IGDB v75.0",1,0,6.000000,0.147598,0.223841,0.417037,0.324966,0.162244,0.075066,0.000000,0.840000,0.042763,1.000000,,"SYP GLASS GROUP CO.,LTD","Curved Tempered Double Silver LowE on Clear #2",10330248,"",256,1641409357,0,0.324966,0.147598,0
8285,"YHE0112_6HT.syp","IGDB v75.0",1,0,6.000000,0.144297,0.260873,0.388239,0.308339,0.164320,0.066483,0.000000,0.840000,0.040626,1.000000,,"SYP GLASS GROUP CO.,LTD","Curved Tempered Double Silver LowE on Clear #2",11181437,"",256,1641409357,0,0.308339,0.144297,0
8286,"YHE0113_6HT.syp","IGDB v75.0",1,0,6.000000,0.163901,0.320456,0.367892,0.324647,0.198398,0.031051,0.000000,0.840000,0.085240,1.000000,,"SYP GLASS GROUP CO.,LTD","Curved Tempered Double Silver LowE on Clear #2",11575426,"#",256,1641409357,0,0.324647,0.163901,0
8287,"YHE0114_6HT.syp","IGDB v75.0",1,0,6.000000,0.083320,0.366088,0.735338,0.142920,0.395696,0.551800,0.000000,0.840000,0.013926,1.000000,,"SYP GLASS GROUP CO.,LTD","Curved Tempered Double Silver LowE on Clear #2",10580532,"#",256,1641409358,0,0.142920,0.083320,0
8288,"YRE2238_6.syp","IGDB v15.4",1,0,6.000000,0.137827,0.165789,0.369163,0.308506,0.287595,0.078607,0.000000,0.840000,0.048000,1.000000,,"SYP GLASS GROUP CO.,LTD","Solar Control LowE on 22(F) Green #2 Side",9673861,"",256,1510862633,0,0.308506,0.137827,0
8289,"YRE2246_6.syp","IGDB v15.4",1,0,6.000000,0.172353,0.144136,0.349955,0.381932,0.231761,0.067060,0.000000,0.840000,0.060000,1.000000,,"SYP GLASS GROUP CO.,LTD","Solar Control LowE on 22(F) Green #2 Side",10661012,"",256,1510862633,0,0.381932,0.172353,0
8290,"YRE2252_6.syp","IGDB v15.4",1,0,6.000000,0.194060,0.138257,0.360001,0.428780,0.217136,0.080067,0.000000,0.840000,0.060000,1.000000,,"SYP GLASS GROUP CO.,LTD","Solar Control LowE on 22(F) Green #2 Side",10925217,"",256,1510862633,0,0.428780,0.194060,0
8291,"YRE2260_6.syp","IGDB v15.4",1,0,6.000000,0.223892,0.127627,0.370380,0.500562,0.184462,0.084298,0.000000,0.840000,0.053000,1.000000,,"SYP GLASS GROUP CO.,LTD","Solar Control LowE on 22(F) Green #2 Side",11714988,"",256,1510862633,0,0.500562,0.223892,0
8292,"YNE6875_6.syp","IGDB v75.0",1,0,6.000000,0.284808,0.147978,0.391869,0.540079,0.065131,0.047621,0.000000,0.840000,0.041388,1.000000,,"SYP GLASS GROUP CO.,LTD","YNE68J75",12764602,"#",256,1641409358,0,0.540079,0.284808,0
8293,"YRE5838_6.syp","IGDB v15.4",1,0,6.000000,0.115720,0.162703,0.372190,0.183498,0.136641,0.086858,0.000000,0.840000,0.048000,1.000000,,"SYP GLASS GROUP CO.,LTD","Solar Control LowE on 58 EuroGray #2 Side",7829618,"",256,1510862634,0,0.183498,0.115720,0
8294,"YRE5838_8.syp","IGDB v15.4",1,0,8.000000,0.090604,0.113360,0.363748,0.145360,0.097291,0.072207,0.000000,0.840000,0.048000,1.000000,,"SYP GLASS GROUP CO.,LTD","Solar Control LowE on 58 EuroGray #2 Side",7171173,"",256,1510862634,0,0.145360,0.090604,0
8295,"YRE5846_6.syp","IGDB v15.4",1,0,6.000000,0.141707,0.141051,0.343875,0.225226,0.114135,0.058558,0.000000,0.840000,0.060000,1.000000,,"SYP GLASS GROUP CO.,LTD","Solar Control LowE on 58 EuroGray #2 Side",8619133,"",256,1510862634,0,0.225226,0.141707,0
8296,"YRE5846_8.syp","IGDB v15.4",1,0,8.000000,0.116915,0.105585,0.346122,0.184372,0.085465,0.060903,0.000000,0.840000,0.060000,1.000000,,"SYP GLASS GROUP CO.,LTD","Solar Control LowE on 58 EuroGray #2 Side",7895154,"",256,1510862634,0,0.184372,0.116915,0
8297,"YRE5852_6.syp","IGDB v15.4",1,0,6.000000,0.169397,0.153160,0.363276,0.253004,0.101812,0.075586,0.000000,0.840000,0.060000,1.000000,,"SYP GLASS GROUP CO.,LTD","Solar Control LowE on 58 EuroGray #2 Side",8948360,"",256,1510862634,0,0.253004,0.169397,0
8298,"YRE5860_6.syp","IGDB v15.4",1,0,6.000000,0.189498,0.145783,0.376909,0.287561,0.089733,0.091912,0.000000,0.840000,0.053000,1.000000,,"SYP GLASS GROUP CO.,LTD","Solar Control LowE on 58 EuroGray #2 Side",9474705,"",256,1510862634,0,0.287561,0.189498,0
8299,"YRE5860_8.syp","IGDB v15.4",1,0,8.000000,0.136405,0.094618,0.388494,0.223365,0.072007,0.097326,0.000000,0.840000,0.053000,1.000000,,"SYP GLASS GROUP CO.,LTD","Solar Control LowE on 58 EuroGray #2 Side",8291200,"",256,1510862635,0,0.223365,0.136405,0
8300,"YSD0130_6.syp","IGDB v15.4",1,0,6.000000,0.258780,0.183597,0.250273,0.314768,0.239383,0.193646,0.000000,0.840000,0.580000,1.000000,,"SYP GLASS GROUP CO.,LTD","Solar Reflective on Clear",10656401,"",256,1510862635,0,0.314768,0.258780,0
8301,"YSD0150_6.syp","IGDB v15.4",1,0,6.000000,0.497956,0.143636,0.188516,0.505190,0.192611,0.197678,0.000000,0.840000,0.810000,1.000000,,"SYP GLASS GROUP CO.,LTD","Solar Reflective on Clear",12238267,"",256,1510862635,0,0.505190,0.497956,0
8302,"YHE Sapphier Blue_6HT.syp","IGDB v64.0",1,0,6.000000,0.137086,0.249456,0.447628,0.317393,0.190257,0.064576,0.000000,0.840000,0.034223,1.000000,,"SYP GLASS GROUP CO.,LTD","Curved Tempered Double Silver LowE on Clear #2",9870985,"",256,1586299395,0,0.317393,0.137086,0
8303,"YHE Sapphier Blue_8HT.syp","IGDB v64.0",1,0,8.000000,0.136823,0.226974,0.432454,0.315687,0.188755,0.084880,0.000000,0.840000,0.041272,1.000000,,"SYP GLASS GROUP CO.,LTD","Curved Tempered Double Silver LowE on Clear #2",9739657,"",256,1586299396,0,0.315687,0.136823,0
8304,"YTE0153_6.syp","IGDB v64.0",1,0,6.000000,0.217065,0.341971,0.551351,0.561393,0.110613,0.068131,0.000000,0.840000,0.025574,1.000000,,"SYP GLASS GROUP CO.,LTD","Triple Silver LowE on Clear #2 side",12437696,"#",256,1586299396,0,0.561393,0.217065,0
8305,"YNE0675_6.syp","IGDB v30.0",1,0,6.000000,0.418627,0.369668,0.410003,0.761217,0.067943,0.063104,0.000000,0.840000,0.030157,1.000000,,"SYP GLASS GROUP CO.,LTD","Double Silver LowE on Low Iron #2 side",14607328,"#",256,1510862764,0,0.761217,0.418627,0
8306,"YNE0675_10.syp","IGDB v30.0",1,0,10.000000,0.419973,0.349049,0.407391,0.763066,0.068475,0.061413,0.000000,0.840000,0.032476,1.000000,,"SYP GLASS GROUP CO.,LTD","Double Silver LowE on Low Iron #2 side",14607583,"#",256,1510862763,0,0.763066,0.419973,0
8307,"YME0185_4.syp","IGDB v17.0",1,0,4.000000,0.604635,0.209780,0.266108,0.856270,0.050359,0.052869,0.000000,0.840000,0.060000,1.000000,,"SYP GLASS GROUP CO.,LTD","High Transmittance LowE on Clear 2# side",15462381,"#",256,1510862653,0,0.856270,0.604635,0
8308,"YRE0659_6.syp","IGDB v30.0",1,0,6.000000,0.397069,0.454391,0.405728,0.607980,0.301013,0.147518,0.000000,0.840000,0.038026,1.000000,,"SYP GLASS GROUP CO.,LTD","Solar Control LowE on Low Iron #2 side",12766669,"#",256,1510862764,0,0.607980,0.397069,0
8309,"YNE0675_8.syp","IGDB v30.0",1,0,8.000000,0.414062,0.351107,0.408767,0.759005,0.069384,0.066684,0.000000,0.840000,0.031981,1.000000,,"SYP GLASS GROUP CO.,LTD","Double Silver LowE on Low Iron #2 side",14541791,"#",256,1510862764,0,0.759005,0.414062,0
8310,"YRE0146_8.syp","IGDB v17.3",1,0,8.000000,0.263263,0.344769,0.358665,0.454924,0.311848,0.068856,0.000000,0.840000,0.060000,1.000000,,"SYP GLASS GROUP CO.,LTD","Solar Control LowE on Clear 2# side",11712425,"#",256,1510862678,0,0.454924,0.263263,0
8311,"YRE0160_8.syp","IGDB v17.3",1,0,8.000000,0.347333,0.301684,0.390029,0.601270,0.237835,0.120069,0.000000,0.840000,0.053000,1.000000,,"SYP GLASS GROUP CO.,LTD","Solar Control LowE on Clear 2# side",12570312,"#",256,1510862679,0,0.601270,0.347333,0
8312,"YSD2215_6.syp","IGDB v17.4",1,0,6.000000,0.073968,0.113612,0.417104,0.137630,0.197243,0.330275,0.000000,0.840000,0.465000,1.000000,,"SYP GLASS GROUP CO.,LTD","Solar Reflective on 22(F) Green",6318690,"#",256,1510862683,0,0.137630,0.073968,0
8313,"YSD2220_6.syp","IGDB v17.4",1,0,6.000000,0.099037,0.128288,0.302112,0.177694,0.242160,0.221459,0.000000,0.840000,0.500000,1.000000,,"SYP GLASS GROUP CO.,LTD","Solar Reflective on 22(F) Green",8092008,"#",256,1510862684,0,0.177694,0.099037,0
8314,"YSD2230_6.syp","IGDB v17.4",1,0,6.000000,0.156450,0.093919,0.218680,0.274797,0.165130,0.174978,0.000000,0.840000,0.580000,1.000000,,"SYP GLASS GROUP CO.,LTD","Solar Reflective on 22(F) Green",9671553,"#",256,1510862684,0,0.274797,0.156450,0
8315,"YSD0140_6.syp","IGDB v17.4",1,0,6.000000,0.367215,0.104322,0.208601,0.405667,0.132199,0.200421,0.000000,0.840000,0.692000,1.000000,,"SYP GLASS GROUP CO.,LTD","Solar Reflective on Clear",11381928,"#",256,1510862683,0,0.405667,0.367215,0
8316,"YSD0120_6.syp","IGDB v17.4",1,0,6.000000,0.169294,0.264916,0.316111,0.201554,0.325619,0.237966,0.000000,0.840000,0.500000,1.000000,,"SYP GLASS GROUP CO.,LTD","Solar Reflective on Clear",8682870,"#",256,1510862685,0,0.201554,0.169294,0
8317,"YSD0132_6.syp","IGDB v17.4",1,0,6.000000,0.245658,0.232035,0.218088,0.313050,0.301618,0.105543,0.000000,0.840000,0.540000,1.000000,,"SYP GLASS GROUP CO.,LTD","Solar Reflective on Clear",10525327,"#",256,1510862684,0,0.313050,0.245658,0
8318,"YSD0136_6.syp","IGDB v17.4",1,0,6.000000,0.304827,0.204702,0.173938,0.364745,0.283963,0.090735,0.000000,0.840000,0.654000,1.000000,,"SYP GLASS GROUP CO.,LTD","Solar Reflective on Clear",10986653,"#",256,1510862684,0,0.364745,0.304827,0
8319,"YSD2236_6.syp","IGDB v17.4",1,0,6.000000,0.164133,0.110610,0.173144,0.301437,0.208574,0.094353,0.000000,0.840000,0.654000,1.000000,,"SYP GLASS GROUP CO.,LTD","Solar Reflective on 22(F) Green",10001030,"#",256,1510862686,0,0.301437,0.164133,0
8320,"YSD5836_6.syp","IGDB v17.4",1,0,6.000000,0.170545,0.092551,0.173051,0.179717,0.102560,0.092011,0.000000,0.840000,0.654000,1.000000,,"SYP GLASS GROUP CO.,LTD","Solar Reflective on 58 EuroGrey",8156786,"#",256,1510862685,0,0.179717,0.170545,0
8321,"YSD5830_6.syp","IGDB v17.4",1,0,6.000000,0.157678,0.079033,0.210743,0.165472,0.086536,0.164849,0.000000,0.840000,0.580000,1.000000,,"SYP GLASS GROUP CO.,LTD","Solar Reflective on 58 EuroGrey",7959150,"#",256,1510862685,0,0.165472,0.157678,0
8322,"YSD5850_6.syp","IGDB v17.4",1,0,6.000000,0.269392,0.071216,0.175582,0.244821,0.078805,0.185353,0.000000,0.840000,0.810000,1.000000,,"SYP GLASS GROUP CO.,LTD","Solar Reflective on 58 EuroGrey",9013128,"#",256,1510862685,0,0.244821,0.269392,0
8323,"YSD5840_6.syp","IGDB v17.4",1,0,6.000000,0.208148,0.062910,0.204109,0.202100,0.067055,0.195356,0.000000,0.840000,0.692000,1.000000,,"SYP GLASS GROUP CO.,LTD","Solar Reflective on 58 EuroGrey",8486011,"#",256,1510862685,0,0.202100,0.208148,0
