Repository: aegis1980/glass-explore

# Glass Explore

(c)2026 Jon Robinson. All Rights Reserved.

Glass Explore is a Dash web app for exploring architectural glazing products from the International Glazing Database (IGDB). It lets you pick glass products, build a simple insulated glass unit, and calculate optical and thermal properties using `pywincalc`.

The app currently focuses on the `Energy` page:

- search and filter IGDB glass products
- plot solar transmittance, visible transmittance, and colour spaces
- build a double-glazing unit with a coated lite, gas gap, and clear/ultraclear lite
- calculate U-value, SHGC or solar factor, visible transmittance, reflectance, and transmitted/reflected colours

File: data/igdb.csv (part 15 of 38)
"ID","Name","Source","SpectralData","AngularFunction","Thickness","Tsol","Rsol1","Rsol2","Tvis","Rvis1","Rvis2","Tir","emis1","emis2","Conductivity","Comment","Manufacturer","ProductName","Color","Certification","Status","Timestamp","Specularity","Tvis2","Tsol2","MaterialID"
8324,"YSD2250_6.syp","IGDB v17.4",1,0,6.000000,0.267446,0.086887,0.172874,0.432276,0.148869,0.192088,0.000000,0.840000,0.810000,1.000000,,"SYP GLASS GROUP CO.,LTD","Solar Reflective on 22(F) Green",11252645,"#",256,1510862686,0,0.432276,0.267446,0
8325,"YSD2240_6.syp","IGDB v17.4",1,0,6.000000,0.194928,0.068689,0.201710,0.340681,0.105236,0.196151,0.000000,0.840000,0.692000,1.000000,,"SYP GLASS GROUP CO.,LTD","Solar Reflective on 22(F) Green",10396305,"#",256,1510862686,0,0.340681,0.194928,0
8326,"YSD5820_6.syp","IGDB v17.4",1,0,6.000000,0.097490,0.089920,0.302928,0.106040,0.089621,0.236022,0.000000,0.840000,0.500000,1.000000,,"SYP GLASS GROUP CO.,LTD","Solar Reflective on 58 EuroGrey",6577240,"#",256,1510862686,0,0.106040,0.097490,0
8327,"YSD5815_6.syp","IGDB v17.4",1,0,6.000000,0.080013,0.099901,0.413713,0.084081,0.098394,0.326546,0.000000,0.840000,0.465000,1.000000,,"SYP GLASS GROUP CO.,LTD","Solar Reflective on 58 EuroGrey",5198163,"#",256,1510862686,0,0.084081,0.080013,0
8328,"YSD0115_6.syp","IGDB v17.4",1,0,6.000000,0.136903,0.219837,0.425587,0.161289,0.264744,0.340326,0.000000,0.840000,0.465000,1.000000,,"SYP GLASS GROUP CO.,LTD","Solar Reflective on Clear",6844529,"#",256,1510862684,0,0.161289,0.136903,0
8329,"YNE0168_6.syp","IGDB v17.4",1,0,6.000000,0.325686,0.312389,0.464422,0.668189,0.086422,0.086674,0.000000,0.840000,0.035000,1.000000,,"SYP GLASS GROUP CO.,LTD","Double Silver LowE on Clear #2 side",13818062,"#",256,1510862687,0,0.668189,0.325686,0
8330,"YNE0156_6.syp","IGDB v17.4",1,0,6.000000,0.263970,0.302235,0.483598,0.557171,0.122109,0.124730,0.000000,0.840000,0.031000,1.000000,,"SYP GLASS GROUP CO.,LTD","Curved Tempered Double Silver LowE on Clear #2",13486770,"#",256,1510862686,0,0.557171,0.263970,0
8331,"YNE0175_6.syp","IGDB v17.4",1,0,6.000000,0.400337,0.281371,0.403181,0.742115,0.063749,0.051574,0.000000,0.840000,0.050000,1.000000,,"SYP GLASS GROUP CO.,LTD","Double Silver LowE on Clear #2 side",14410203,"#",256,1510862689,0,0.742115,0.400337,0
8332,"YNE0173_6.syp","IGDB v17.4",1,0,6.000000,0.345186,0.332325,0.500623,0.731394,0.084131,0.097567,0.000000,0.840000,0.028000,1.000000,,"SYP GLASS GROUP CO.,LTD","Curved Tempered Double Silver LowE on Clear #2",14278872,"#",256,1510862687,0,0.731394,0.345186,0
8333,"YNE0145_6.syp","IGDB v17.4",1,0,6.000000,0.218704,0.311782,0.494514,0.452990,0.149826,0.149311,0.000000,0.840000,0.031000,1.000000,,"SYP GLASS GROUP CO.,LTD","Double Silver LowE on Clear #2 side",12630431,"#",256,1510862687,0,0.452990,0.218704,0
8334,"YBE2260_6.syp","IGDB v17.4",1,0,6.000000,0.246734,0.080664,0.173114,0.507457,0.105012,0.018130,0.000000,0.840000,0.130000,1.000000,,"SYP GLASS GROUP CO.,LTD","Solar Control LowE on 22(F) Green #2 Side",12370857,"#",256,1510862687,0,0.507457,0.246734,0
8335,"YNE0152_6.syp","IGDB v17.4",1,0,6.000000,0.242203,0.294361,0.466400,0.507245,0.123239,0.110179,0.000000,0.840000,0.033000,1.000000,,"SYP GLASS GROUP CO.,LTD","Double Silver LowE on Clear #2 side",13091496,"#",256,1510862686,0,0.507245,0.242203,0
8336,"YNE0150_6.syp","IGDB v17.4",1,0,6.000000,0.235548,0.329803,0.505250,0.503850,0.152465,0.147558,0.000000,0.840000,0.031000,1.000000,,"SYP GLASS GROUP CO.,LTD","Curved Tempered Double Silver LowE on Clear #2",13025705,"#",256,1510862687,0,0.503850,0.235548,0
8337,"YNE5852_6.syp","IGDB v17.4",1,0,6.000000,0.140044,0.136035,0.453225,0.262809,0.064274,0.098948,0.000000,0.840000,0.033000,1.000000,,"SYP GLASS GROUP CO.,LTD","Double Silver LowE on 58 EuroGrey #2 Side",9866882,"#",256,1510862688,0,0.262809,0.140044,0
8338,"YNE5845_6.syp","IGDB v17.4",1,0,6.000000,0.119456,0.142420,0.483974,0.230972,0.071652,0.135753,0.000000,0.840000,0.031000,1.000000,,"SYP GLASS GROUP CO.,LTD","Double Silver LowE on 58 EuroGrey #2 Side",9471864,"#",256,1510862688,0,0.230972,0.119456,0
8339,"YNE5875_6.syp","IGDB v17.4",1,0,6.000000,0.217313,0.133670,0.390968,0.373871,0.051999,0.028917,0.000000,0.840000,0.050000,1.000000,,"SYP GLASS GROUP CO.,LTD","Double Silver LowE on 58 EuroGrey #2 Side",10855842,"#",256,1510862688,0,0.373871,0.217313,0
8340,"YNE5868_6.syp","IGDB v17.4",1,0,6.000000,0.177603,0.131752,0.449065,0.341038,0.055318,0.061685,0.000000,0.840000,0.035000,1.000000,,"SYP GLASS GROUP CO.,LTD","Double Silver LowE on 58 EuroGrey #2 Side",10526617,"#",256,1510862688,0,0.341038,0.177603,0
8341,"YNE2252_6.syp","IGDB v17.4",1,0,6.000000,0.183890,0.091454,0.449393,0.447824,0.096437,0.094326,0.000000,0.840000,0.033000,1.000000,,"SYP GLASS GROUP CO.,LTD","Double Silver LowE on 22(F) Green #2 side",12040857,"#",256,1510862689,0,0.447824,0.183890,0
8342,"YNE2245_6.syp","IGDB v17.4",1,0,6.000000,0.157917,0.099945,0.489036,0.387253,0.118255,0.142479,0.000000,0.840000,0.031000,1.000000,,"SYP GLASS GROUP CO.,LTD","Double Silver LowE on 22(F) Green #2 side",11644810,"#",256,1510862688,0,0.387253,0.157917,0
8343,"YNE2275_6.syp","IGDB v17.4",1,0,6.000000,0.271065,0.080551,0.399223,0.627834,0.056380,0.040285,0.000000,0.840000,0.050000,1.000000,,"SYP GLASS GROUP CO.,LTD","Double Silver LowE on 22(F) Green #2 side",13227456,"#",256,1510862688,0,0.627834,0.271065,0
8344,"YNE2268_6.syp","IGDB v17.4",1,0,6.000000,0.226616,0.093321,0.475881,0.562722,0.066841,0.070698,0.000000,0.840000,0.035000,1.000000,,"SYP GLASS GROUP CO.,LTD","Double Silver LowE on 22(F) Green #2 side",12700851,"#",256,1510862689,0,0.562722,0.226616,0
8345,"YBE0160_6.syp","IGDB v18.2",1,0,6.000000,0.409396,0.186745,0.206158,0.591985,0.121378,0.028672,0.000000,0.840000,0.130000,1.000000,,"SYP GLASS GROUP CO.,LTD","Curved Tempered LowE on Clear 2#",13618625,"#",256,1510862707,0,0.591985,0.409396,0
8346,"YRE0159_6.syp","IGDB v18.2",1,0,6.000000,0.356555,0.363137,0.416044,0.592030,0.275286,0.155402,0.000000,0.840000,0.049000,1.000000,,"SYP GLASS GROUP CO.,LTD","Solar Control LowE on Clear 2# side",12635081,"#",256,1510862703,0,0.592030,0.356555,0
8347,"YNE5859_6.syp","IGDB v18.2",1,0,6.000000,0.161005,0.138222,0.456033,0.296909,0.061798,0.089515,0.000000,0.840000,0.039000,1.000000,,"SYP GLASS GROUP CO.,LTD","Double Silver LowE on 58 EuroGrey #2 Side",10196621,"#",256,1510862703,0,0.296909,0.161005,0
8348,"YRE5859_6.syp","IGDB v18.2",1,0,6.000000,0.198050,0.162876,0.402334,0.291229,0.108723,0.140109,0.000000,0.840000,0.049000,1.000000,,"SYP GLASS GROUP CO.,LTD","Solar Control LowE on 58 EuroGrey #2 Side",9278356,"#",256,1510862704,0,0.291229,0.198050,0
8349,"YRE2259_6.syp","IGDB v18.2",1,0,6.000000,0.231053,0.128682,0.393219,0.512094,0.187829,0.118391,0.000000,0.840000,0.049000,1.000000,,"SYP GLASS GROUP CO.,LTD","Solar Control LowE on 22(F) Green #2 Side",11715249,"#",256,1510862703,0,0.512094,0.231053,0
8350,"YNE2259_6.syp","IGDB v18.2",1,0,6.000000,0.206579,0.088128,0.460790,0.500403,0.088804,0.101918,0.000000,0.840000,0.039000,1.000000,,"SYP GLASS GROUP CO.,LTD","Double Silver LowE on 22(F) Green #2 side",12436133,"#",256,1510862707,0,0.500403,0.206579,0
8351,"YBE2263_6.syp","IGDB v18.2",1,0,6.000000,0.249202,0.121849,0.294883,0.517859,0.172431,0.063032,0.000000,0.840000,0.070000,1.000000,,"SYP GLASS GROUP CO.,LTD","Curved Tempered LowE on 22(F) Green #2 side",12043185,"#",256,1510862707,0,0.517859,0.249202,0
8352,"YBE0163_6.syp","IGDB v18.2",1,0,6.000000,0.388143,0.290928,0.303235,0.600717,0.234653,0.077260,0.000000,0.840000,0.070000,1.000000,,"SYP GLASS GROUP CO.,LTD","Curved Tempered LowE on Clear 2#",13094344,"#",256,1510862707,0,0.600717,0.388143,0
8353,"YNE0159_6.syp","IGDB v18.2",1,0,6.000000,0.299484,0.295353,0.461712,0.594491,0.107609,0.108618,0.000000,0.840000,0.039000,1.000000,,"SYP GLASS GROUP CO.,LTD","Double Silver LowE on Clear #2 side",13618879,"#",256,1510862707,0,0.594491,0.299484,0
8354,"YTE0670_8.syp","IGDB v53.0",1,0,8.000000,0.298363,0.432994,0.511432,0.693025,0.065278,0.054495,0.000000,0.840000,0.023509,1.000000,,"SYP GLASS GROUP CO.,LTD","Triple Silver LowE on Low Iron #2 side",13884119,"#",256,1510863075,0,0.693025,0.298363,0
8355,"YEA_3.2.syp","IGDB v28.0",1,0,3.200000,0.716919,0.115596,0.127771,0.841585,0.114226,0.119468,0.000000,0.844155,0.161908,1.000000,,"SYP GLASS GROUP CO.,LTD","High Transmittance LowE on Clear 2# side",15199469,"#",256,1510862745,0,0.841585,0.716919,0
8356,"YEA_4.syp","IGDB v28.0",1,0,4.000000,0.707615,0.116415,0.126687,0.832617,0.109161,0.116348,0.000000,0.840000,0.148847,1.000000,,"SYP GLASS GROUP CO.,LTD","High Transmittance LowE on Clear 2# side",15068140,"#",256,1510862745,0,0.832617,0.707615,0
8357,"YEA_5.syp","IGDB v28.0",1,0,5.000000,0.684322,0.110324,0.121599,0.827999,0.106693,0.113777,0.000000,0.840000,0.146857,1.000000,,"SYP GLASS GROUP CO.,LTD","High Transmittance LowE on Clear 2# side",15002602,"#",256,1510862746,0,0.827999,0.684322,0
8358,"YEA_6.syp","IGDB v28.0",1,0,6.000000,0.670245,0.107921,0.120092,0.827840,0.105825,0.113026,0.000000,0.840000,0.146251,1.000000,,"SYP GLASS GROUP CO.,LTD","High Transmittance LowE on Clear 2# side",15068137,"#",256,1510862746,0,0.827840,0.670245,0
8359,"YEA_8.syp","IGDB v28.0",1,0,8.000000,0.660663,0.106454,0.121148,0.821800,0.109973,0.116994,0.000000,0.840000,0.156411,1.000000,,"SYP GLASS GROUP CO.,LTD","High Transmittance LowE on Clear 2# side",14937065,"#",256,1510862746,0,0.821800,0.660663,0
8360,"YCE2256_6.syp","IGDB v34.0",1,0,6.000000,0.216081,0.085193,0.200251,0.445746,0.109692,0.020287,0.000000,0.840000,0.119629,1.000000,,"SYP GLASS GROUP CO.,LTD","Solar Control LowE on 22(F) Green #2 side",12040603,"#",256,1510862807,0,0.445746,0.216081,0
8361,"YNE0157_10.syp","IGDB v34.0",1,0,10.000000,0.260021,0.269293,0.510986,0.558363,0.160934,0.161328,0.000000,0.840000,0.031254,1.000000,,"SYP GLASS GROUP CO.,LTD","Double Silver LowE on Clear #2 side",12831160,"#",256,1510862808,0,0.558363,0.260021,0
8362,"YBE0680_6.syp","IGDB v36.0",1,0,6.000000,0.600481,0.210954,0.242609,0.785540,0.066087,0.071557,0.000000,0.840000,0.112118,1.000000,,"SYP GLASS GROUP CO.,LTD","Curved Tempered LowE on Low Iron #2 side",15001315,"#",256,1510862815,0,0.785540,0.600481,0
8363,"YNE0668_6.syp","IGDB v36.0",1,0,6.000000,0.348929,0.386802,0.461728,0.684561,0.087299,0.081899,0.000000,0.840000,0.033035,1.000000,,"SYP GLASS GROUP CO.,LTD","Double Silver LowE on Low Iron #2 side",14080722,"#",256,1510862815,0,0.684561,0.348929,0
8364,"SC60_5.syp","IGDB v36.0",1,0,5.000000,0.567181,0.110226,0.133135,0.619740,0.083345,0.132782,0.000000,0.840000,0.178353,1.000000,,"SYP GLASS GROUP CO.,LTD","Solar Control LowE on Clear 2# side",13684685,"#",256,1510862815,0,0.619740,0.567181,0
8365,"SC60_6.syp","IGDB v36.0",1,0,6.000000,0.565089,0.101346,0.127973,0.612808,0.079104,0.127614,0.000000,0.840000,0.189760,1.000000,,"SYP GLASS GROUP CO.,LTD","Solar Control LowE on Clear 2# side",13684427,"#",256,1510862815,0,0.612808,0.565089,0
8366,"SC60_8.syp","IGDB v36.0",1,0,8.000000,0.539251,0.090528,0.119399,0.607283,0.082102,0.126836,0.000000,0.840000,0.213834,1.000000,,"SYP GLASS GROUP CO.,LTD","Solar Control LowE on Clear 2# side",13487562,"#",256,1510862815,0,0.607283,0.539251,0
8367,"SFC_5.syp","IGDB v37.0",1,0,5.000000,0.398214,0.070840,0.099706,0.713317,0.090297,0.098554,0.000000,0.840000,0.164321,1.000000,,"SYP GLASS GROUP CO.,LTD","Solar Control LowE on 22(F)Green 2# side",13951184,"#",256,1510862820,0,0.713317,0.398214,0
8368,"SFC_6.syp","IGDB v37.0",1,0,6.000000,0.359300,0.066772,0.100213,0.689229,0.083640,0.093999,0.000000,0.840000,0.162554,1.000000,,"SYP GLASS GROUP CO.,LTD","Solar Control LowE on 22(F)Green 2# side",13622730,"#",256,1510862820,0,0.689229,0.359300,0
8369,"YDE0157_6.syp","IGDB v37.0",1,0,6.000000,0.288007,0.285048,0.479850,0.571505,0.171304,0.134652,0.000000,0.840000,0.032806,1.000000,,"SYP GLASS GROUP CO.,LTD","Double Silver LowE on Clear #2 side",13487034,"#",256,1510862821,0,0.571505,0.288007,0
8370,"YDE0157_8.syp","IGDB v37.0",1,0,8.000000,0.281443,0.260725,0.480118,0.566598,0.169103,0.134497,0.000000,0.840000,0.031943,1.000000,,"SYP GLASS GROUP CO.,LTD","Double Silver LowE on Clear #2 side",13421240,"#",256,1510862821,0,0.566598,0.281443,0
8371,"YKE0148_6.syp","IGDB v37.0",1,0,6.000000,0.210834,0.384452,0.488375,0.479993,0.213302,0.042427,0.000000,0.840000,0.030883,1.000000,,"SYP GLASS GROUP CO.,LTD","Double Silver LowE on Clear #2 side",11778740,"#",256,1510862821,0,0.479993,0.210834,0
8372,"YKE0148_8.syp","IGDB v37.0",1,0,8.000000,0.213858,0.344980,0.485682,0.489380,0.195054,0.039190,0.000000,0.840000,0.031173,1.000000,,"SYP GLASS GROUP CO.,LTD","Double Silver LowE on Clear #2 side",11975860,"#",256,1510862821,0,0.489380,0.213858,0
8373,"22_F_Green_5.syp","IGDB v37.0",1,0,5.000000,0.470609,0.057184,0.057184,0.768013,0.072771,0.072771,0.000000,0.840000,0.840000,1.000000,,"SYP GLASS GROUP CO.,LTD","22(F)-Green Float Glass",14673878,"",256,1510862562,0,0.768013,0.470609,0
8374,"YNE0652J_6.syp","IGDB v39.0",1,0,6.000000,0.275521,0.384660,0.448592,0.529158,0.148985,0.114123,0.000000,0.840000,0.030251,1.000000,,"SYP GLASS GROUP CO.,LTD","Double Silver LowE on Low Iron #2 side",13026484,"#",256,1510862835,0,0.529158,0.275521,0
8375,"YNE0652J_8.syp","IGDB v39.0",1,0,8.000000,0.279234,0.369767,0.452059,0.540590,0.136071,0.108457,0.000000,0.840000,0.030738,1.000000,,"SYP GLASS GROUP CO.,LTD","Double Silver LowE on Low Iron #2 side",13223605,"#",256,1510862835,0,0.540590,0.279234,0
8376,"YNE0168J_8.syp","IGDB v41.0",1,0,8.000000,0.333981,0.263424,0.460346,0.689795,0.088439,0.079831,0.000000,0.840000,0.033023,1.000000,,"SYP GLASS GROUP CO.,LTD","Double Silver LowE on Clear #2 side",13884368,"#",256,1510862857,0,0.689795,0.333981,0
8377,"YNE0668J_8.syp","IGDB v41.0",1,0,8.000000,0.356599,0.374057,0.455356,0.694344,0.096012,0.087543,0.000000,0.840000,0.032260,1.000000,,"SYP GLASS GROUP CO.,LTD","Double Silver LowE on Low Iron #2 side",13884373,"#",256,1510862858,0,0.694344,0.356599,0
8378,"YRE3538J_8.syp","IGDB v41.0",1,0,8.000000,0.149799,0.178805,0.355857,0.301904,0.274140,0.093385,0.000000,0.844495,0.057255,1.000000,,"SYP GLASS GROUP CO.,LTD","Solar Control LowE on Tinted Glass #2 side",10001028,"#",256,1510862858,0,0.301904,0.149799,0
8379,"YNE6852J_8.syp","IGDB v41.0",1,0,8.000000,0.156041,0.125007,0.466164,0.330778,0.084576,0.113183,0.000000,0.846205,0.033129,1.000000,,"SYP GLASS GROUP CO.,LTD","Double Silver LowE on Tinted Glass #2 side",10723467,"#",256,1510862858,0,0.330778,0.156041,0
8380,"Clear-4_1.52PVB_YLE0178-4.syp","IGDB v41.0",1,0,9.520000,0.540041,0.116131,0.215154,0.772086,0.065476,0.077064,0.000000,0.845475,0.127345,0.628000,,"SYP GLASS GROUP CO.,LTD","Clear-4/1.52PVB/YLE0178-4(4)",14542050,"#",256,1510863422,0,0.772086,0.540041,0
8381,"YNE0168_5.syp","IGDB v43.0",1,0,5.000000,0.322170,0.334908,0.485123,0.662744,0.096914,0.095731,0.000000,0.840000,0.030613,1.000000,,"SYP GLASS GROUP CO.,LTD","Double Silver LowE on Clear #2 side",13883341,"#",256,1510862874,0,0.662744,0.322170,0
8382,"YNE0152_10.syp","IGDB v43.0",1,0,10.000000,0.234674,0.225818,0.478460,0.507928,0.115449,0.105198,0.000000,0.840000,0.032835,1.000000,,"SYP GLASS GROUP CO.,LTD","Double Silver LowE on Clear #2 side",12698283,"#",256,1510862874,0,0.507928,0.234674,0
8383,"YKE0150_6.syp","IGDB v43.0",1,0,6.000000,0.251369,0.294307,0.376701,0.502885,0.111481,0.061453,0.000000,0.840000,0.044760,1.000000,,"SYP GLASS GROUP CO.,LTD","Double Silver LowE on Clear #2 side",12238266,"",256,1510862878,0,0.502885,0.251369,0
8384,"YKE0152_6.syp","IGDB v43.0",1,0,6.000000,0.239828,0.317831,0.448029,0.512511,0.167285,0.028685,0.000000,0.840000,0.033983,1.000000,,"SYP GLASS GROUP CO.,LTD","Double Silver LowE on Clear #2 side",12238777,"",256,1510862874,0,0.512511,0.239828,0
8385,"YGE0149_6.syp","IGDB v43.0",1,0,6.000000,0.229855,0.354004,0.439020,0.495287,0.164887,0.048937,0.000000,0.840000,0.041839,1.000000,,"SYP GLASS GROUP CO.,LTD","Double Silver LowE on Clear #2 side",12369077,"",256,1510862871,0,0.495287,0.229855,0
8386,"YGE0151_6.syp","IGDB v43.0",1,0,6.000000,0.262583,0.325812,0.375944,0.511115,0.114781,0.064164,0.000000,0.840000,0.043532,1.000000,,"SYP GLASS GROUP CO.,LTD","Double Silver LowE on Clear #2 side",12369597,"",256,1510862871,0,0.511115,0.262583,0
8387,"YGE0157_6.syp","IGDB v43.0",1,0,6.000000,0.290094,0.324734,0.386865,0.563121,0.117844,0.056357,0.000000,0.840000,0.044121,1.000000,,"SYP GLASS GROUP CO.,LTD","Double Silver LowE on Clear #2 side",13027266,"",256,1510862878,0,0.563121,0.290094,0
8388,"YTE0170_6.syp","IGDB v43.0",1,0,6.000000,0.306457,0.335659,0.483732,0.711136,0.066078,0.039379,0.000000,0.840000,0.032555,1.000000,,"SYP GLASS GROUP CO.,LTD","Triple Silver LowE on Clear #2 side",14016213,"#",256,1510862872,0,0.711136,0.306457,0
8389,"YTE0178_6.syp","IGDB v43.0",1,0,6.000000,0.314098,0.371463,0.533496,0.766151,0.080127,0.061032,0.000000,0.840000,0.015307,1.000000,,"SYP GLASS GROUP CO.,LTD","Curved Tempered Triple Silver LowE on Clear #2",14607836,"",256,1510862871,0,0.766151,0.314098,0
8390,"YTE0678_6.syp","IGDB v43.0",1,0,6.000000,0.325866,0.527751,0.536417,0.777618,0.083413,0.063245,0.000000,0.840000,0.014118,1.000000,,"SYP GLASS GROUP CO.,LTD","Curved Tempered Triple Silver LowE on Low Iron #2",14608096,"",256,1510862887,0,0.777618,0.325866,0
8391,"YTE0678_10.syp","IGDB v43.0",1,0,10.000000,0.321968,0.513279,0.537955,0.773354,0.086249,0.066181,0.000000,0.840000,0.021929,1.000000,,"SYP GLASS GROUP CO.,LTD","Curved Tempered Triple Silver LowE on Low Iron #2",14739167,"#",256,1510862887,0,0.773354,0.321968,0
8392,"YTE0670_6.syp","IGDB v66.0",1,0,6.000000,0.320455,0.427153,0.501508,0.721798,0.079877,0.058256,0.000000,0.840000,0.026451,1.000000,,"SYP GLASS GROUP CO.,LTD","Triple Silver LowE on Low Iron #2 side",14147292,"#",256,1586299458,0,0.721798,0.320455,0
8393,"YBE0130N_6HT.syp","IGDB v78.0",1,0,6.000000,0.173056,0.430859,0.368155,0.283090,0.398870,0.080714,0.000000,0.840000,0.053399,1.000000,,"SYP GLASS GROUP CO.,LTD","Curved Tempered Single Silver LowE on Clear #2",10065030,"",256,1641409424,0,0.283090,0.173056,0
8394,"YBE0140N_6HT.syp","IGDB v78.0",1,0,6.000000,0.262906,0.350364,0.309701,0.422289,0.306120,0.048301,0.000000,0.840000,0.053140,1.000000,,"SYP GLASS GROUP CO.,LTD","Curved Tempered Single Silver LowE on Clear #2",11514021,"",256,1641409424,0,0.422289,0.262906,0
8395,"YBE0140N_8HT.syp","IGDB v78.0",1,0,8.000000,0.251197,0.321990,0.309887,0.412464,0.308055,0.055132,0.000000,0.840000,0.060401,1.000000,,"SYP GLASS GROUP CO.,LTD","Curved Tempered Single Silver LowE on Clear #2",11382691,"",256,1641409422,0,0.412464,0.251197,0
8396,"YDE0150_10.syp","IGDB v78.0",1,0,10.000000,0.235667,0.255688,0.516215,0.510090,0.212840,0.179364,0.000000,0.840000,0.027009,1.000000,,"SYP GLASS GROUP CO.,LTD","Double Silver LowE on Clear #2 side",12305071,"#",256,1641409422,0,0.510090,0.235667,0
8397,"YDE0159_10.syp","IGDB v78.0",1,0,10.000000,0.294663,0.200404,0.412542,0.582000,0.126194,0.087316,0.000000,0.840000,0.037718,1.000000,,"SYP GLASS GROUP CO.,LTD","Double Silver LowE on Clear #2 side",13225149,"#",256,1641409422,0,0.582000,0.294663,0
8398,"YME0185T_5.syp","IGDB v78.0",1,0,5.000000,0.590605,0.158908,0.227346,0.847027,0.058488,0.050220,0.000000,0.840000,0.098038,1.000000,,"SYP GLASS GROUP CO.,LTD","High Transmittance LowE on Clear 2# side",15396585,"#",256,1641409422,0,0.847027,0.590605,0
8399,"YME0685_10.syp","IGDB v78.0",1,0,10.000000,0.598499,0.264077,0.300049,0.870953,0.052534,0.042264,0.000000,0.840000,0.066363,1.000000,,"SYP GLASS GROUP CO.,LTD","High Transmittance LowE on Low Iron 2# side",15528429,"#",256,1641409422,0,0.870953,0.598499,0
8400,"YNE4475_6.syp","IGDB v78.0",1,0,6.000000,0.188958,0.107021,0.394316,0.345709,0.053452,0.022051,0.000000,0.844937,0.042528,1.000000,,"SYP GLASS GROUP CO.,LTD","Double Silver LowE on Grey Bronze #2 side",9608359,"#",256,1641409424,0,0.345709,0.188958,0
8401,"YBE0152N_6.syp","IGDB v79.0",1,0,6.000000,0.359456,0.205331,0.220664,0.534244,0.169567,0.026770,0.000000,0.840000,0.145067,1.000000,,"SYP GLASS GROUP CO.,LTD","Curved Tempered Single Silver LowE on Clear #2",13157559,"",256,1641409428,0,0.534244,0.359456,0
8402,"YRE2546_6.syp","IGDB v79.0",1,0,6.000000,0.180380,0.147916,0.268478,0.289984,0.150520,0.035807,0.000000,0.845894,0.093641,1.000000,,"SYP GLASS GROUP CO.,LTD","Single Silver LowE on Ocean Blue #2",10655615,"",256,1641409427,0,0.289984,0.180380,0
8403,"YDE0138_6.syp","IGDB v79.0",1,0,6.000000,0.225215,0.288840,0.480355,0.389305,0.177819,0.270211,0.000000,0.840000,0.044335,1.000000,,"SYP GLASS GROUP CO.,LTD","Double Silver LowE on Clear #2 side",11577762,"",256,1641409428,0,0.389305,0.225215,0
8404,"YNE3475_6.syp","IGDB v79.0",1,0,6.000000,0.186912,0.128369,0.408525,0.355483,0.048023,0.024060,0.000000,0.845794,0.051271,1.000000,,"SYP GLASS GROUP CO.,LTD","Double Silver LowE on Golden Bronze #2 side",7837885,"",256,1641409427,0,0.355483,0.186912,0
8405,"YNE4575_6.syp","IGDB v79.0",1,0,6.000000,0.269437,0.160754,0.417830,0.490232,0.050461,0.030990,0.000000,0.845990,0.038053,1.000000,,"SYP GLASS GROUP CO.,LTD","Double Silver LowE on Ford Blue #2 side",13942942,"",256,1641409428,0,0.490232,0.269437,0
8406,"YNE0137_10.syp","IGDB v79.0",1,0,10.000000,0.159087,0.202502,0.509732,0.346140,0.123182,0.215940,0.000000,0.840000,0.037340,1.000000,,"SYP GLASS GROUP CO.,LTD","Double Silver LowE on Clear #2 side",11052677,"#",256,1641409428,0,0.346140,0.159087,0
8407,"YTE0156T_6.syp","IGDB v81.0",1,0,6.000000,0.229995,0.381045,0.526655,0.569305,0.126473,0.092753,0.000000,0.840000,0.027856,1.000000,,"SYP GLASS GROUP CO.,LTD","Triple Silver LowE on Clear #2 side",12503236,"#",256,1641409434,0,0.569305,0.229995,0
8408,"YTE0665C_6.syp","IGDB v82.0",1,0,6.000000,0.273917,0.512701,0.546895,0.692370,0.113066,0.113162,0.000000,0.840000,0.026100,1.000000,,"SYP GLASS GROUP CO.,LTD","Triple Silver LowE on Low Iron #2 side",13556693,"",256,1641409433,0,0.692370,0.273917,0
8409,"YTE0678C_8.syp","IGDB v82.0",1,0,8.000000,0.329854,0.463286,0.506435,0.760818,0.054524,0.044697,0.000000,0.840000,0.025780,1.000000,,"SYP GLASS GROUP CO.,LTD","Triple Silver LowE on Low Iron #2 side",14476509,"",256,1641409434,0,0.760818,0.329854,0
8410,"YME0685_6 .syp","IGDB v85.0",1,0,6.000000,0.599625,0.273625,0.301896,0.872870,0.052855,0.043072,0.000000,0.840000,0.072175,1.000000,,"SYP GLASS GROUP CO.,LTD","High Transmittance LowE on Low Iron 2# side",15593965,"#",256,1657950508,0,0.872870,0.599625,
8411,"YQE0156T_6.syp","IGDB v85.0",1,0,6.000000,0.332136,0.254646,0.313613,0.570693,0.139868,0.057890,0.000000,0.840000,0.055371,1.000000,,"SYP GLASS GROUP CO.,LTD","Double Silver LowE on Clear #2 side",13289920,"#",256,1657950508,0,0.570693,0.332136,
8412,"YDT6870T_6HT.syp","IGDB v85.0",1,0,6.000000,0.262617,0.133063,0.398217,0.515868,0.066950,0.071909,0.000000,0.845440,0.038119,1.000000,,"SYP GLASS GROUP CO.,LTD","Curved Tempered LowE on Tinted Glass #2 side",12632502,"#",256,1657950508,0,0.515868,0.262617,
8413,"YTE0654C_8.syp","IGDB v86.0",1,0,8.000000,0.234983,0.472289,0.521601,0.571692,0.126544,0.086095,0.000000,0.840000,0.029389,1.000000,,"SYP GLASS GROUP CO.,LTD","Triple Silver LowE on Low Iron #2 side",12897211,"#",256,1657950509,0,0.571692,0.234983,
8600,"CL 800 PS SR.mwf","IGDB v27.0",1,0,3.342640,0.787766,0.084415,0.086613,0.869439,0.095115,0.094744,0.000000,0.840000,0.903237,1.000345,,"Madico Inc.","CL 800  PS SR",15528175,"#",256,1510863185,0,0.869439,0.787766,0
8601,"DG35.mwf","IGDB v27.0",1,0,3.177540,0.326222,0.178291,0.245633,0.386087,0.148991,0.210824,0.000000,0.840000,0.703047,1.000345,,"Madico Inc.","DG 35",11250081,"#",256,1510863187,0,0.386087,0.326222,0
8603,"DG35 8MIL.mwf","IGDB v27.0",1,0,3.342640,0.299881,0.176878,0.262659,0.359399,0.152989,0.221573,0.000000,0.840000,0.730416,1.000345,,"Madico Inc.","DG 35 8 MIL",10789788,"#",256,1510863188,0,0.359399,0.299881,0
8604,"DG45.mwf","IGDB v27.0",1,0,3.177540,0.425283,0.130117,0.150539,0.493634,0.117053,0.131579,0.000000,0.840000,0.781615,1.000345,,"Madico Inc.","DG 45",12303543,"#",256,1510863188,0,0.493634,0.425283,0
8605,"DG45 8MIL.mwf","IGDB v27.0",1,0,3.342640,0.369265,0.156306,0.203177,0.439014,0.141098,0.170422,0.000000,0.840000,0.711448,1.000345,,"Madico Inc.","DG 45 8 MIL",11711149,"#",256,1510863187,0,0.439014,0.369265,0
8606,"DG55.mwf","IGDB v27.0",1,0,3.177540,0.548445,0.082279,0.079775,0.599691,0.082361,0.079893,0.000000,0.840000,0.876184,1.000345,,"Madico Inc.","DG 55",13159625,"#",256,1510863187,0,0.599691,0.548445,0
8607,"Huper Fusion 10 by Madico.mwf","IGDB v27.0",1,0,3.177540,0.128571,0.469595,0.422355,0.119660,0.491837,0.177784,0.000000,0.840000,0.689179,1.000345,,"Madico Inc.","Huper Fusion 10 by Madico",6120285,"#",256,1510863180,0,0.119660,0.128571,0
8608,"Huper Fusion 20 by Madico.mwf","IGDB v27.0",1,0,3.177540,0.220637,0.348938,0.339814,0.222645,0.345912,0.165324,0.000000,0.840000,0.708753,1.000345,,"Madico Inc.","Huper Fusion 20 by Madico",8225918,"#",256,1510863179,0,0.222645,0.220637,0
8609,"Huper Fusion 28 by Madico.mwf","IGDB v27.0",1,0,3.177540,0.258102,0.315929,0.326038,0.280014,0.309499,0.185984,0.000000,0.840000,0.722430,1.000345,,"Madico Inc.","Huper Fusion 28 by Madico",9278091,"#",256,1510863179,0,0.280014,0.258102,0
8610,"Huper Fusion 40 by Madico.mwf","IGDB v27.0",1,0,3.177540,0.431437,0.141458,0.156458,0.432155,0.134652,0.105230,0.000000,0.840000,0.798766,1.000345,,"Madico Inc.","Huper Fusion 40 by Madico",11317675,"#",256,1510863180,0,0.432155,0.431437,0
8611,"LCL2100 XSR.mwf","IGDB v27.0",1,0,3.672840,0.769096,0.087484,0.091370,0.859524,0.100066,0.100668,0.000000,0.840000,0.901218,1.000345,,"Madico Inc.","LCL 2100 XSR",15331310,"#",256,1510863181,0,0.859524,0.769096,0
8612,"MAC3000.mwf","IGDB v27.0",1,0,3.177540,0.258269,0.202232,0.218237,0.349321,0.170791,0.157727,0.000000,0.840000,0.857944,1.000345,,"Madico Inc.","MAC 3000",9937310,"#",256,1510863181,0,0.349321,0.258269,0
8613,"MAC4000.mwf","IGDB v27.0",1,0,3.177540,0.357188,0.155539,0.152981,0.462222,0.138208,0.118200,0.000000,0.840000,0.878786,1.000345,,"Madico Inc.","MAC 4000",11318964,"#",256,1510863180,0,0.462222,0.357188,0
8614,"MAC5000.mwf","IGDB v27.0",1,0,3.177540,0.437467,0.122479,0.117643,0.536643,0.119985,0.101764,0.000000,0.840000,0.892894,1.000345,,"Madico Inc.","MAC 5000",11977409,"#",256,1510863178,0,0.536643,0.437467,0
8615,"MAC6000.mwf","IGDB v27.0",1,0,3.177540,0.512238,0.107753,0.097569,0.602859,0.110766,0.094378,0.000000,0.840000,0.900117,1.000345,,"Madico Inc.","MAC 6000",12635596,"#",256,1510863177,0,0.602859,0.512238,0
8616,"Nova 35.mwf","IGDB v27.0",1,0,3.177540,0.202328,0.596273,0.692164,0.342826,0.543457,0.557858,0.000000,0.840000,0.651539,1.000345,,"Madico Inc.","NOVA 35",11641485,"#",256,1510863177,0,0.342826,0.202328,0
8617,"Nova 50.mwf","IGDB v27.0",1,0,3.177540,0.325416,0.455383,0.534967,0.509112,0.366096,0.371776,0.000000,0.840000,0.660443,1.000345,,"Madico Inc.","NOVA 50",13090992,"#",256,1510863178,0,0.509112,0.325416,0
8618,"Nova 70.mwf","IGDB v27.0",1,0,3.177540,0.497234,0.310194,0.349149,0.686714,0.215583,0.213460,0.000000,0.840000,0.691021,1.000345,,"Madico Inc.","NOVA 70",14342865,"#",256,1510863179,0,0.686714,0.497234,0
8619,"Optivision 5.mwf","IGDB v27.0",1,0,3.177540,0.100028,0.527229,0.443257,0.080067,0.556871,0.150196,0.000000,0.840000,0.685481,1.000345,,"Madico Inc.","OPTIVISION 5",5984840,"#",256,1510863183,0,0.080067,0.100028,0
8620,"Optivision 15.mwf","IGDB v27.0",1,0,3.177540,0.145063,0.466924,0.430252,0.140824,0.483454,0.210745,0.000000,0.840000,0.691046,1.000345,,"Madico Inc.","OPTIVISION 15",7629664,"#",256,1510863179,0,0.140824,0.145063,0
8621,"Optivision 25.mwf","IGDB v27.0",1,0,3.177540,0.278777,0.285052,0.279207,0.273522,0.271072,0.138798,0.000000,0.840000,0.739969,1.000345,,"Madico Inc.","OPTIVISION 25",9212044,"#",256,1510863178,0,0.273522,0.278777,0
8622,"Optivision 35.mwf","IGDB v27.0",1,0,3.177540,0.417992,0.138252,0.146268,0.377181,0.127833,0.084845,0.000000,0.840000,0.809020,1.000345,,"Madico Inc.","OPTIVISION 35",10397348,"#",256,1510863184,0,0.377181,0.417992,0
8623,"Optivision 45.mwf","IGDB v27.0",1,0,3.177540,0.513184,0.085301,0.094290,0.454843,0.082312,0.071483,0.000000,0.840000,0.865833,1.000345,,"Madico Inc.","OPTIVISION 45",11580850,"#",256,1510863184,0,0.454843,0.513184,0
8624,"Purelite 60.mwf","IGDB v27.0",1,0,3.177540,0.425334,0.091416,0.092096,0.602818,0.099844,0.111293,0.000000,0.840000,0.846585,1.000345,,"Madico Inc.","Purelite 60",13487814,"#",256,1510863184,0,0.602818,0.425334,0
8625,"RS20.mwf","IGDB v27.0",1,0,3.177540,0.138133,0.526203,0.599459,0.188178,0.558959,0.558991,0.000000,0.840000,0.574986,1.000345,,"Madico Inc.","RS 20",9010028,"#",256,1510863185,0,0.188178,0.138133,0
8626,"RS20 4MIL.mwf","IGDB v27.0",1,0,3.241040,0.128743,0.526432,0.607283,0.178266,0.565196,0.566925,0.000000,0.840000,0.603928,1.000345,,"Madico Inc.","RS 20 4 MIL",8747113,"#",256,1510863185,0,0.178266,0.128743,0
8627,"RS20 8MIL.mwf","IGDB v27.0",1,0,3.342640,0.125563,0.522451,0.618507,0.174043,0.573550,0.579881,0.000000,0.840000,0.577244,1.000345,,"Madico Inc.","RS 20 8 MIL",8681319,"#",256,1510863185,0,0.174043,0.125563,0
8628,"RS30.mwf","IGDB v27.0",1,0,3.177540,0.222637,0.419329,0.453203,0.299265,0.426244,0.423010,0.000000,0.840000,0.615533,1.000345,,"Madico Inc.","RS 30",10852488,"#",256,1510863182,0,0.299265,0.222637,0
8629,"RS40.mwf","IGDB v27.0",1,0,3.177540,0.335125,0.290985,0.320201,0.442392,0.278659,0.269596,0.000000,0.840000,0.678301,1.000345,,"Madico Inc.","RS 40",12498342,"#",256,1510863182,0,0.442392,0.335125,0
8630,"RS40 4MIL.mwf","IGDB v27.0",1,0,3.241040,0.342382,0.280602,0.307530,0.443974,0.275649,0.262174,0.000000,0.840000,0.679864,1.000345,,"Madico Inc.","RS 40 4 MIL",12498087,"#",256,1510863182,0,0.443974,0.342382,0
8631,"RS40 8MIL.mwf","IGDB v27.0",1,0,3.342640,0.338352,0.277519,0.310619,0.442286,0.280522,0.267210,0.000000,0.840000,0.698720,1.000345,,"Madico Inc.","RS 40 8 MIL",12432551,"#",256,1510863181,0,0.442286,0.338352,0
8632,"RS60.mwf","IGDB v27.0",1,0,3.177540,0.467725,0.177355,0.186733,0.581499,0.177975,0.165170,0.000000,0.840000,0.750817,1.000345,,"Madico Inc.","RS 60",13814720,"#",256,1510863183,0,0.581499,0.467725,0
8633,"SafetyShield 700.mwf","IGDB v27.0",1,0,3.317240,0.814208,0.078919,0.079798,0.887496,0.086420,0.086641,0.000000,0.840000,0.905994,1.000345,,"Madico Inc.","SafetyShield 700",15660017,"#",256,1510863183,0,0.887496,0.814208,0
8634,"SafetyShield 800.mwf","IGDB v27.0",1,0,3.342640,0.803995,0.085052,0.087105,0.880886,0.095474,0.095972,0.000000,0.840000,0.903687,1.000345,,"Madico Inc.","SAFETYSHIELD 800",15594224,"#",256,1510863175,0,0.880886,0.803995,0
8635,"SafetyShield 1500.mwf","IGDB v27.0",1,0,3.520440,0.772960,0.086003,0.090214,0.861660,0.098830,0.099987,0.000000,0.840000,0.899681,1.000345,,"Madico Inc.","SAFETYSHIELD 1500",15397102,"#",256,1510863183,0,0.861660,0.772960,0
8636,"SB20.mwf","IGDB v27.0",1,0,3.177540,0.154627,0.390302,0.479232,0.227794,0.282442,0.325915,0.000000,0.840000,0.611718,1.000345,,"Madico Inc.","SB 20",7832200,"#",256,1510863174,0,0.227794,0.154627,0
8637,"SB20 E.mwf","IGDB v27.0",1,0,3.215640,0.140350,0.514738,0.373619,0.210249,0.337060,0.262145,0.000000,0.759328,0.840000,1.000345,,"Madico Inc.","SB 20 E",7371911,"#",256,1510863175,0,0.210249,0.140350,0
8638,"SB35.mwf","IGDB v27.0",1,0,3.177540,0.258229,0.288311,0.387827,0.349231,0.187435,0.242893,0.000000,0.840000,0.615908,1.000345,,"Madico Inc.","SB 35",9674152,"#",256,1510863175,0,0.349231,0.258229,0
8640,"SF25.mwf","IGDB v27.0",1,0,3.177540,0.154627,0.390302,0.479232,0.227794,0.282442,0.325915,0.000000,0.840000,0.611718,1.000345,,"Madico Inc.","SF 25",7832200,"#",256,1510863176,0,0.227794,0.154627,0
8641,"SF35.mwf","IGDB v27.0",1,0,3.177540,0.258229,0.288311,0.387827,0.349231,0.187435,0.242893,0.000000,0.840000,0.615908,1.000345,,"Madico Inc.","SF 35",9674152,"#",256,1510863176,0,0.349231,0.258229,0
8642,"SG20.mwf","IGDB v27.0",1,0,3.177540,0.184374,0.259640,0.297363,0.193724,0.294114,0.305607,0.000000,0.840000,0.826371,1.000345,,"Madico Inc.","SG 20",8026745,"#",256,1510863173,0,0.193724,0.184374,0
8643,"SG20 E.mwf","IGDB v27.0",1,0,3.215640,0.184303,0.300623,0.238479,0.200084,0.310908,0.276342,0.000000,0.835043,0.840000,1.000345,,"Madico Inc.","SG 20 E",8092794,"#",256,1510863173,0,0.200084,0.184303,0
8644,"SG35.mwf","IGDB v27.0",1,0,3.177540,0.326643,0.157769,0.179666,0.350862,0.174385,0.186020,0.000000,0.840000,0.854194,1.000345,,"Madico Inc.","SG 35",10527134,"#",256,1510863172,0,0.350862,0.326643,0
8645,"SG55.mwf","IGDB v27.0",1,0,3.177540,0.543012,0.083672,0.094992,0.575249,0.093395,0.100541,0.000000,0.840000,0.888836,1.000345,,"Madico Inc.","SG 55",12961991,"#",256,1510863173,0,0.575249,0.543012,0
8646,"SignalShield 1000F.mwf","IGDB v27.0",1,0,3.393440,0.156208,0.315379,0.349905,0.415671,0.093274,0.085270,0.000000,0.840000,0.746106,1.000345,,"Madico Inc.","1000F",9546423,"#",256,1510863174,0,0.415671,0.156208,0
8647,"SL 8.mwf","IGDB v27.0",1,0,3.177540,0.055418,0.529963,0.247150,0.076100,0.560091,0.248083,0.000000,0.840000,0.823434,1.000345,,"Madico Inc.","SL 8",5918789,"#",256,1510863176,0,0.076100,0.055418,0
8648,"SL 18.mwf","IGDB v27.0",1,0,3.177540,0.169342,0.373625,0.220296,0.176510,0.374711,0.133917,0.000000,0.840000,0.788524,1.000345,,"Madico Inc.","SL 18",8288106,"#",256,1510863174,0,0.176510,0.169342,0
8649,"SL 28.mwf","IGDB v27.0",1,0,3.177540,0.218475,0.329404,0.238537,0.289804,0.312544,0.196793,0.000000,0.840000,0.791560,1.000345,,"Madico Inc.","SL 28",10327434,"#",256,1510863173,0,0.289804,0.218475,0
8650,"SL 38.mwf","IGDB v27.0",1,0,3.177540,0.331343,0.189489,0.142280,0.401027,0.180308,0.120470,0.000000,0.840000,0.825960,1.000345,,"Madico Inc.","SL 38",11512740,"#",256,1510863177,0,0.401027,0.331343,0
8651,"SL 8 E.mwf","IGDB v27.0",1,0,3.215640,0.057895,0.622033,0.227678,0.077272,0.609102,0.248297,0.000000,0.735188,0.840000,1.000345,,"Madico Inc.","SL 8 E",6050117,"#",256,1510863176,0,0.077272,0.057895,0
8653,"SB35 E.mwf","IGDB v31.0",1,0,3.215640,0.243850,0.366921,0.311420,0.343269,0.239990,0.221453,0.000000,0.783679,0.840000,1.000345,,"Madico Inc.","SB 35 E",9739683,"#",256,1510863190,0,0.343269,0.243850,0
8654,"Purelite 40.mwf","IGDB v33.0",1,0,3.177540,0.312115,0.167129,0.119958,0.391346,0.156010,0.115552,0.000000,0.840000,0.834413,1.000345,,"Madico Inc.","Purelite 40",11119265,"#",256,1510863196,0,0.391346,0.312115,0
8655,"NG35 8MIL.mwf","IGDB v41.0",1,0,3.342640,0.299881,0.176878,0.262659,0.359399,0.152989,0.221573,0.000000,0.840000,0.730416,1.000345,,"Madico Inc.","NG 35 8 MIL",10789788,"#",256,1510863204,0,0.359399,0.299881,0
8656,"NG45 8MIL.mwf","IGDB v41.0",1,0,3.342640,0.369265,0.156306,0.203177,0.439014,0.141098,0.170422,0.000000,0.840000,0.711448,1.000345,,"Madico Inc.","NG 45 8 MIL",11711149,"#",256,1510863205,0,0.439014,0.369265,0
8657,"Silver 15 E.mwf","IGDB v43.0",1,0,3.177540,0.127401,0.661510,0.565132,0.179469,0.654944,0.621532,0.000000,0.684108,0.840000,1.000345,,"Madico Inc.","Silver 15 E",8943976,"#",256,1510863207,0,0.179469,0.127401,0
8658,"Duralite 20.mwf","IGDB v43.0",1,0,3.190240,0.213578,0.345776,0.339455,0.194972,0.295153,0.169425,0.000000,0.840000,0.722438,1.000345,,"Madico Inc.","Duralite 20",8289398,"#",256,1510863206,0,0.194972,0.213578,0
8659,"RS 20 E.mwf","IGDB v43.0",1,0,3.177540,0.127401,0.661510,0.565132,0.179469,0.654944,0.621532,0.000000,0.684108,0.840000,1.000345,,"Madico Inc.","RS 20 E",8943976,"#",256,1510863206,0,0.179469,0.127401,0
8660,"Duralite 10.mwf","IGDB v85.0",1,0,3.190240,0.181367,0.318966,0.324490,0.099533,0.190629,0.119185,0.000000,0.840000,0.716782,1.000345,,"Madico Inc.","Duralite 10",5921621,"#",256,1657950512,0,0.099533,0.181367,
8661,"Duralite 30.mwf","IGDB v85.0",1,0,3.190240,0.358585,0.214287,0.217776,0.314172,0.197142,0.105416,0.000000,0.840000,0.768277,1.000345,,"Madico Inc.","Duralite 30",10132116,"#",256,1657950512,0,0.314172,0.358585,
8662,"Duralite 40.mwf","IGDB v85.0",1,0,3.190240,0.415680,0.186993,0.199291,0.422549,0.176400,0.124951,0.000000,0.840000,0.786580,1.000345,,"Madico Inc.","Duralite 40",11514025,"#",256,1657950512,0,0.422549,0.415680,
8663,"Optivision 15 8 MIL.mwf","IGDB v85.0",1,0,3.380740,0.148024,0.477638,0.449668,0.140549,0.517933,0.204201,0.000000,0.840000,0.685919,1.000345,,"Madico Inc.","Optivision 15 8 MIL",7433055,"#",256,1657950512,0,0.140549,0.148024,
8664,"Optivision 25 8 MIL.mwf","IGDB v85.0",1,0,3.380740,0.271810,0.302421,0.300736,0.261134,0.308954,0.152060,0.000000,0.840000,0.724972,1.000345,,"Madico Inc.","Optivision 25 8 MIL",8752520,"#",256,1657950512,0,0.261134,0.271810,
8665,"Nova 70 8 MIL.mwf","IGDB v85.0",1,0,3.368040,0.461513,0.357316,0.417567,0.658938,0.275159,0.275401,0.000000,0.840000,0.679274,1.000345,,"Madico Inc.","Nova 70 8 MIL",14211020,"#",256,1657950512,0,0.658938,0.461513,
8900,"SageGlass_Classic_7_64clr.SAG","IGDB v33.0",1,0,6.990000,0.436199,0.105263,0.138530,0.728398,0.064115,0.044166,0.000000,0.839234,0.142411,0.679000,,"SAGE Electrochromics, Inc.","SageGlass® Classic_7mm lami full clear 64%",12968155,"#",256,1513283837,0,0.728398,0.436199,0
8905,"SageGlass_7_SR2_60clr.SAG","IGDB v33.0",1,0,6.990000,0.408843,0.138381,0.144960,0.676902,0.120412,0.080134,0.000000,0.839105,0.139636,0.679000,,"SAGE Electrochromics, Inc.","SageGlass® SR2.0_7mm lami full clear 60%T",12376277,"#",256,1513283838,0,0.676902,0.408843,0
8910,"SageGlass_9_Gray_45clr.SAG","IGDB v33.0",1,0,8.830000,0.286121,0.066149,0.124030,0.511825,0.051515,0.032406,0.000000,0.840122,0.142203,0.727000,,"SAGE Electrochromics, Inc.","SageGlass® Gray 9mm lami full clear 45%T",11255991,"#",256,1513283840,0,0.511825,0.286121,0
8915,"SageGlass_9_Green_49clr.SAG","IGDB v33.0",1,0,8.700000,0.207742,0.046567,0.123568,0.549631,0.052172,0.034712,0.000000,0.839915,0.140410,0.727000,,"SAGE Electrochromics, Inc.","SageGlass® Green 9mm lami full clear 49%T",12242342,"#",256,1513283841,0,0.549631,0.207742,0
8920,"SageGlass_9_Blue_40clr.SAG","IGDB v33.0",1,0,8.760000,0.255643,0.059176,0.117691,0.453099,0.047797,0.028417,0.000000,0.839136,0.140453,0.727000,,"SAGE Electrochromics, Inc.","SageGlass® Blue 9mm lami full clear 40%T",11450786,"#",256,1513283843,0,0.453099,0.255643,0
8925,"SageGlass_9_GraySVC_24clr.SAG","IGDB v33.0",1,0,8.820000,0.149159,0.079155,0.144791,0.269465,0.082438,0.071466,0.000000,0.839188,0.143668,0.727000,,"SAGE Electrochromics, Inc.","SageGlass® Gray SVC 9mm lami full clear 24%T",8163467,"#",256,1513283845,0,0.269465,0.149159,0
8930,"SageGlass_9_GrnSVC_26clr.SAG","IGDB v33.0",1,0,8.730000,0.108527,0.064226,0.134362,0.290941,0.090191,0.062662,0.000000,0.838877,0.144248,0.727000,,"SAGE Electrochromics, Inc.","SageGlass® Green SVC 9mm lami full clear 26%T",8624513,"#",256,1513283846,0,0.290941,0.108527,0
8935,"Sageglass_STBS_9_Clear.SAG","IGDB v63.0",1,0,9.100000,0.404683,0.185029,0.164121,0.635508,0.183209,0.122089,0.000000,0.840428,0.138177,0.788000,,"SAGE Electrochromics, Inc.","SageGlass STBS_9mm lami full clear",11850449,"#",256,1541470917,0,0.635508,0.404683,0
8936,"Sageglass_STBS_9_Inter0.SAG","IGDB v63.0",1,0,9.100000,0.184601,0.168669,0.115097,0.386795,0.178100,0.042621,0.000000,0.840428,0.138177,0.788000,,"SAGE Electrochromics, Inc.","SageGlass STBS_9mm lami Intermediate 0",9939615,"#",256,1541470918,0,0.386795,0.184601,0
8937,"Sageglass_STBS_9_Inter1.SAG","IGDB v63.0",1,0,9.100000,0.094918,0.175552,0.114581,0.223945,0.187412,0.038556,0.000000,0.840428,0.138177,0.788000,,"SAGE Electrochromics, Inc.","SageGlass STBS_9mm lami Intermediate 1",8357745,"#",256,1541470918,0,0.223945,0.094918,0
8938,"Sageglass_STBS_9_Inter2.SAG","IGDB v63.0",1,0,9.100000,0.023133,0.174772,0.108066,0.056398,0.184684,0.014416,0.000000,0.840428,0.138177,0.788000,,"SAGE Electrochromics, Inc.","SageGlass STBS_9mm lami Intermediate 2",5261609,"#",256,1541470917,0,0.056398,0.023133,0
8939,"Sageglass_STBS_9_FullTint.SAG","IGDB v63.0",1,0,9.100000,0.005377,0.173039,0.114312,0.013123,0.181447,0.012618,0.000000,0.840428,0.138177,0.788000,,"SAGE Electrochromics, Inc.","SageGlass STBS_9mm lami full tint",2761228,"#",256,1541470918,0,0.013123,0.005377,0
