Repository: aegis1980/glass-explore

# Glass Explore

(c)2026 Jon Robinson. All Rights Reserved.

Glass Explore is a Dash web app for exploring architectural glazing products from the International Glazing Database (IGDB). It lets you pick glass products, build a simple insulated glass unit, and calculate optical and thermal properties using `pywincalc`.

The app currently focuses on the `Energy` page:

- search and filter IGDB glass products
- plot solar transmittance, visible transmittance, and colour spaces
- build a double-glazing unit with a coated lite, gas gap, and clear/ultraclear lite
- calculate U-value, SHGC or solar factor, visible transmittance, reflectance, and transmitted/reflected colours

File: data/igdb.csv (part 16 of 38)
"ID","Name","Source","SpectralData","AngularFunction","Thickness","Tsol","Rsol1","Rsol2","Tvis","Rvis1","Rvis2","Tir","emis1","emis2","Conductivity","Comment","Manufacturer","ProductName","Color","Certification","Status","Timestamp","Specularity","Tvis2","Tsol2","MaterialID"
9600,"Solarglaze 70 DS.MEU","IGDB v44.0",1,0,5.666000,0.509762,0.095067,0.096902,0.643295,0.094952,0.104794,0.000000,0.840000,0.920000,0.984000,,"Midas Export USA Corp.","Solarglaze 70 DS",13620173,"",256,1510863172,0,0.643295,0.509762,0
9601,"Solarglaze 50 DS.MEU","IGDB v44.0",1,0,5.676000,0.371366,0.192362,0.157634,0.535687,0.169177,0.164286,0.000000,0.840000,0.800000,0.981000,,"Midas Export USA Corp.","Solarglaze 50 DS",12895416,"",256,1510863172,0,0.535687,0.371366,0
9602,"25% NightView.MEU","IGDB v44.0",1,0,2.984000,0.257382,0.279605,0.233209,0.229753,0.266547,0.105707,0.000000,0.840000,0.806000,0.969000,,"Midas Export USA Corp.","25% NightView",8357252,"",256,1510863169,0,0.229753,0.257382,0
9603,"20% Titanium.MEU","IGDB v44.0",1,0,2.984000,0.208672,0.264901,0.263121,0.221003,0.297272,0.265176,0.000000,0.840000,0.882000,0.969000,,"Midas Export USA Corp.","20% Titanium",8553088,"",256,1510863169,0,0.221003,0.208672,0
9604,"35% NightView.MEU","IGDB v44.0",1,0,2.985000,0.385251,0.178343,0.157750,0.376926,0.163771,0.097645,0.000000,0.840000,0.859000,0.968000,,"Midas Export USA Corp.","35% NightView",10200743,"",256,1510863170,0,0.376926,0.385251,0
9605,"25% Saphire DS.MEU","IGDB v44.0",1,0,2.987000,0.222141,0.303049,0.212906,0.277315,0.294619,0.179241,0.000000,0.840000,0.854000,0.967000,,"Midas Export USA Corp.","25% Saphire DS",9933448,"",256,1510863170,0,0.277315,0.222141,0
9606,"15% Saphire DS.MEU","IGDB v44.0",1,0,2.986000,0.078327,0.540533,0.291544,0.103093,0.584931,0.267906,0.000000,0.840000,0.872000,0.968000,,"Midas Export USA Corp.","15% Saphire DS",6708561,"",256,1510863168,0,0.103093,0.078327,0
9607,"15% NightView.MEU","IGDB v44.0",1,0,2.985000,0.169833,0.403408,0.323488,0.154359,0.406796,0.132255,0.000000,0.840000,0.767000,0.968000,,"Midas Export USA Corp.","15% NightView",7040875,"",256,1510863168,0,0.154359,0.169833,0
9608,"20% Silver PS.MEU","IGDB v44.0",1,0,2.984000,0.128229,0.545480,0.618673,0.173392,0.582267,0.584315,0.000000,0.840000,0.714000,0.969000,,"Midas Export USA Corp.","20% Silver PS",8681319,"",256,1510863169,0,0.173392,0.128229,0
9609,"20% Silver DS.MEU","IGDB v44.0",1,0,2.984000,0.128229,0.545480,0.618673,0.173392,0.582267,0.584315,0.000000,0.840000,0.714000,0.969000,,"Midas Export USA Corp.","20% Silver DS",8681319,"",256,1510863169,0,0.173392,0.128229,0
9610,"Matrix 22 Green.MEU","IGDB v44.0",1,0,5.693000,0.173474,0.232174,0.274859,0.217204,0.225400,0.204648,0.000000,0.840000,0.718000,0.984000,,"Midas Export USA Corp.","Matrix 22 Green",7766652,"",256,1510863171,0,0.217204,0.173474,0
9611,"Matrix 20 Gray.MEU","IGDB v44.0",1,0,5.691000,0.146803,0.254080,0.298848,0.171979,0.230773,0.225894,0.000000,0.840000,0.773000,0.985000,,"Midas Export USA Corp.","Matrix 20 Gray",7828844,"",256,1510863171,0,0.171979,0.146803,0
9612,"Solarglaze 40 DS.MEU","IGDB v44.0",1,0,5.686000,0.265234,0.189792,0.127662,0.356101,0.178068,0.126456,0.000000,0.840000,0.890000,0.974000,,"Midas Export USA Corp.","Solarglaze 40 DS",10855322,"",256,1510863172,0,0.356101,0.265234,0
9613,"Omega 7% DR.MEU","IGDB v44.0",1,0,3.048000,0.070180,0.542814,0.445909,0.065474,0.599663,0.179727,0.000000,0.840000,0.658000,0.973000,,"Midas Export USA Corp.","Omega 7% DR",4934211,"",256,1510863171,0,0.065474,0.070180,0
9614,"35% Silver PS.MEU","IGDB v44.0",1,0,2.983000,0.207480,0.452643,0.501855,0.281450,0.465984,0.461513,0.000000,0.840000,0.731000,0.970000,,"Midas Export USA Corp.","35% Silver PS",10654851,"",256,1510863170,0,0.281450,0.207480,0
9615,"35% Silver DS.MEU","IGDB v44.0",1,0,2.983000,0.207480,0.452643,0.501855,0.281450,0.465984,0.461513,0.000000,0.840000,0.731000,0.970000,,"Midas Export USA Corp.","35% Silver DS",10654851,"",256,1510863170,0,0.281450,0.207480,0
9616,"Matrix 12 Green.MEU","IGDB v44.0",1,0,5.710000,0.102835,0.285913,0.395615,0.127461,0.274436,0.317308,0.000000,0.840000,0.673000,0.978000,,"Midas Export USA Corp.","Matrix 12 Green",6186338,"",256,1510863171,0,0.127461,0.102835,0
9617,"Matrix 10 Gray.MEU","IGDB v44.0",1,0,5.758000,0.081740,0.276500,0.255899,0.096092,0.253619,0.212361,0.000000,0.840000,0.861000,0.962000,,"Midas Export USA Corp.","Matrix 10 Gray",6445645,"",256,1510863170,0,0.096092,0.081740,0
9705,"3_Clear.OCN","IGDB v73.0",1,0,2.980000,0.828018,0.077462,0.076398,0.893981,0.084546,0.084172,0.000000,0.840000,0.840000,1.000000,,"Oceania Glass","3mm QFloat? Clear",15791345,"",256,1595268537,0,0.893981,0.828018,0
9706,"4_Clear.OCN","IGDB v73.0",1,0,3.920000,0.850062,0.086962,0.086076,0.902198,0.090159,0.089913,0.000000,0.840000,0.840000,1.000000,,"Oceania Glass","4mm QFloat? Clear",15856882,"",256,1595268537,0,0.902198,0.850062,0
9707,"5_Clear.OCN","IGDB v73.0",1,0,4.930000,0.787194,0.073526,0.072334,0.885323,0.082836,0.082384,0.000000,0.840000,0.840000,1.000000,,"Oceania Glass","5mm QFloat? Clear",15725551,"",256,1595268537,0,0.885323,0.787194,0
9708,"6_Clear.OCN","IGDB v73.0",1,0,5.870000,0.779327,0.072872,0.071707,0.882506,0.082411,0.082097,0.000000,0.840000,0.840000,1.000000,,"Oceania Glass","6mm QFloat? Clear",15725550,"",256,1595268537,0,0.882506,0.779327,0
9709,"8_Clear.OCN","IGDB v73.0",1,0,7.940000,0.708618,0.071016,0.068207,0.862896,0.082639,0.081853,0.000000,0.840000,0.840000,1.000000,,"Oceania Glass","8mm QFloat? Clear",15593962,"",256,1595268537,0,0.862896,0.708618,0
9710,"10_Clear.OCN","IGDB v73.0",1,0,9.960000,0.671940,0.068573,0.065390,0.853361,0.081353,0.080543,0.000000,0.840000,0.840000,1.000000,,"Oceania Glass","10mm QFloat? Clear",15528167,"",256,1595268537,0,0.853361,0.671940,0
9711,"12_Clear.OCN","IGDB v73.0",1,0,12.150000,0.635435,0.065975,0.062649,0.842035,0.079769,0.078806,0.000000,0.840000,0.840000,1.000000,,"Oceania Glass","12mm QFloat? Clear",15396836,"",256,1595268537,0,0.842035,0.635435,0
9712,"4_Grey.OCN","IGDB v73.0",1,0,3.930000,0.546408,0.057308,0.054520,0.555361,0.058793,0.055746,0.000000,0.840000,0.840000,1.000000,,"Oceania Glass","4mm QFloat? Grey",13026500,"",256,1595268537,0,0.555361,0.546408,0
9713,"5_Grey.OCN","IGDB v73.0",1,0,4.980000,0.469785,0.054759,0.050749,0.473757,0.055423,0.051396,0.000000,0.840000,0.840000,1.000000,,"Oceania Glass","5mm QFloat? Grey",12170936,"",256,1595268537,0,0.473757,0.469785,0
9714,"6_Grey.OCN","IGDB v73.0",1,0,5.840000,0.417069,0.052196,0.048276,0.416805,0.052579,0.048881,0.000000,0.840000,0.840000,1.000000,,"Oceania Glass","6mm QFloat? Grey",11447470,"",256,1595268538,0,0.416805,0.417069,0
9715,"8_Grey.OCN","IGDB v73.0",1,0,8.000000,0.330910,0.046684,0.051497,0.321086,0.048045,0.053203,0.000000,0.840000,0.840000,1.000000,,"Oceania Glass","8mm QFloat? Grey",10328475,"",256,1595268546,0,0.321086,0.330910,0
9716,"4_Green.OCN","IGDB v73.0",1,0,3.910000,0.575960,0.060490,0.057991,0.815180,0.076167,0.075024,0.000000,0.840000,0.840000,1.000000,,"Oceania Glass","4mm QFloat? Green",15068384,"",256,1595268538,0,0.815180,0.575960,0
9717,"5_Green.OCN","IGDB v73.0",1,0,4.880000,0.506244,0.057760,0.054662,0.787075,0.073981,0.072734,0.000000,0.840000,0.840000,1.000000,,"Oceania Glass","5mm QFloat? Green",14871001,"",256,1595268538,0,0.787075,0.506244,0
9718,"6_Green.OCN","IGDB v73.0",1,0,5.890000,0.470885,0.055088,0.052638,0.767752,0.071768,0.070461,0.000000,0.840000,0.840000,1.000000,,"Oceania Glass","6mm QFloat? Green",14608341,"",256,1595268538,0,0.767752,0.470885,0
9719,"4_Bronze.OCN","IGDB v73.0",1,0,3.960000,0.600799,0.064550,0.061746,0.612141,0.065983,0.063180,0.000000,0.840000,0.840000,1.000000,,"Oceania Glass","4mm QFloat? Bronze",12831446,"",256,1595268538,0,0.612141,0.600799,0
9720,"5_Bronze.OCN","IGDB v73.0",1,0,4.940000,0.515863,0.056696,0.053223,0.542387,0.059330,0.055543,0.000000,0.840000,0.840000,1.000000,,"Oceania Glass","5mm QFloat? Bronze",11976652,"",256,1595268538,0,0.542387,0.515863,0
9721,"6_Bronze.OCN","IGDB v73.0",1,0,5.930000,0.477398,0.054284,0.050963,0.489538,0.056081,0.052340,0.000000,0.840000,0.840000,1.000000,,"Oceania Glass","6mm QFloat? Bronze",11384518,"",256,1595268538,0,0.489538,0.477398,0
9722,"3_SGrn.OCN","IGDB v73.0",1,0,2.970000,0.489632,0.059625,0.056714,0.767293,0.074802,0.073472,0.000000,0.840000,0.840000,1.000000,,"Oceania Glass","3mm QFloat SuperGreen?",14542807,"",256,1595268538,0,0.767293,0.489632,0
9723,"4_SGrn.OCN","IGDB v73.0",1,0,3.860000,0.423261,0.052380,0.050197,0.729253,0.067966,0.066739,0.000000,0.840000,0.840000,1.000000,,"Oceania Glass","4mm QFloat SuperGreen?",14148559,"",256,1595268538,0,0.729253,0.423261,0
9724,"5_SGrn.OCN","IGDB v73.0",1,0,4.850000,0.383486,0.051363,0.048805,0.703176,0.066410,0.064865,0.000000,0.840000,0.840000,1.000000,,"Oceania Glass","5mm QFloat SuperGreen?",13885642,"",256,1595268538,0,0.703176,0.383486,0
9725,"6_SGrn.OCN","IGDB v73.0",1,0,5.840000,0.337487,0.049808,0.047195,0.665778,0.064386,0.062554,0.000000,0.840000,0.840000,1.000000,,"Oceania Glass","6mm QFloat SuperGreen?",13294531,"",256,1595268538,0,0.665778,0.337487,0
9726,"6CPlsClr.OCN","IGDB v73.0",1,0,6.380000,0.635396,0.089546,0.113794,0.819857,0.102008,0.110224,0.000000,0.840000,0.160000,0.783000,,"Oceania Glass","6.38mm ComfortPlus? Clear 82",15068135,"",256,1595268538,0,0.819857,0.635396,0
9727,"6CPlsNrl.OCN","IGDB v73.0",1,0,6.420000,0.419934,0.065172,0.115746,0.588014,0.071334,0.092512,0.000000,0.840000,0.170000,0.783000,,"Oceania Glass","6.38mm ComfortPlus? Neutral 59",13618369,"",256,1595268538,0,0.588014,0.419934,0
9728,"6CPlsGry.OCN","IGDB v73.0",1,0,6.440000,0.399904,0.066744,0.100092,0.389042,0.060349,0.089115,0.000000,0.840000,0.160000,0.783000,,"Oceania Glass","6.38mm ComfortPlus? Grey 40",11380901,"",256,1595268539,0,0.389042,0.399904,0
9729,"6CPlsGrn.OCN","IGDB v73.0",1,0,6.410000,0.410723,0.065735,0.104876,0.710918,0.091144,0.105805,0.000000,0.840000,0.160000,0.784000,,"Oceania Glass","6.38mm ComfortPlus? Green 71",13819857,"",256,1595268539,0,0.710918,0.410723,0
9730,"6XIRClr.OCN","IGDB v82.0",1,0,6.640000,0.387175,0.228774,0.224038,0.724752,0.073865,0.073445,0.000000,0.840000,0.840000,0.702000,,"Oceania Glass","6.76mm Enviroshield Performance? XIR® Clear 71",14409942,"",256,1641409358,0,0.724752,0.387175,0
9731,"12XIRClr.OCN","IGDB v82.0",1,0,12.480000,0.369424,0.207938,0.203399,0.710088,0.071115,0.070696,0.000000,0.840000,0.840000,0.815000,,"Oceania Glass","12.76mm Enviroshield Performance? XIR® Clear 70",14278354,"",256,1641409358,0,0.710088,0.369424,0
9733,"12XIRETc.OCN","IGDB v73.0",1,0,12.310000,0.322135,0.207143,0.173739,0.646044,0.088632,0.100599,0.000000,0.840000,0.160000,0.813000,,"Oceania Glass","12.76mm Enviroshld Performnce? XIR® EnergyTech? 62",13555146,"",256,1595268539,0,0.646044,0.322135,0
9734,"3_Renew.OCN","IGDB v73.0",1,0,2.900000,0.783424,0.142391,0.135627,0.804634,0.178375,0.175739,0.000000,0.830271,0.840000,1.000000,,"Oceania Glass","3mm Renew?",14477546,"",256,1595268539,0,0.804634,0.783424,0
9735,"4_Renew.OCN","IGDB v73.0",1,0,3.890000,0.774842,0.123162,0.116836,0.827075,0.151082,0.148169,0.000000,0.831909,0.840000,1.000000,,"Oceania Glass","4mm Renew?",14805995,"",256,1595268539,0,0.827075,0.774842,0
9736,"10_Grey.OCN","IGDB v73.0",1,0,10.010000,0.258739,0.043951,0.048098,0.247057,0.045068,0.050092,0.000000,0.840000,0.840000,1.000000,,"Oceania Glass","10mm QFloat? Grey",9275273,"",256,1595268545,0,0.247057,0.258739,0
9737,"12_Grey.OCN","IGDB v73.0",1,0,12.130000,0.209148,0.043494,0.047454,0.193504,0.044799,0.048798,0.000000,0.840000,0.840000,1.000000,,"Oceania Glass","12mm QFloat? Grey",8485242,"",256,1595268546,0,0.193504,0.209148,0
9738,"3_EnTech.OCN","IGDB v76.0",1,0,2.850000,0.705997,0.122145,0.112260,0.833313,0.114555,0.108651,0.000000,0.163141,0.840000,1.000000,,"Oceania Glass","3mm EnergyTech? Clear",15068395,"",256,1641409412,0,0.833313,0.705997,0
9739,"4_EnTech.OCN","IGDB v73.0",1,0,3.850000,0.684870,0.120669,0.110368,0.826834,0.114329,0.108713,0.000000,0.159733,0.840000,1.000000,,"Oceania Glass","4mm EnergyTech? Clear",15068138,"",256,1595268539,0,0.826834,0.684870,0
9740,"5_EnTech.OCN","IGDB v73.0",1,0,4.880000,0.666226,0.119611,0.106610,0.815491,0.118668,0.112127,0.000000,0.162821,0.840000,1.000000,,"Oceania Glass","5mm EnergyTech? Clear",15002344,"",256,1595268539,0,0.815491,0.666226,0
9741,"6_EnTech.OCN","IGDB v73.0",1,0,5.930000,0.654880,0.116756,0.103876,0.814068,0.115072,0.108263,0.000000,0.151974,0.840000,1.000000,,"Oceania Glass","6mm EnergyTech? Clear",14936807,"",256,1595268539,0,0.814068,0.654880,0
9742,"8_EnTech.OCN","IGDB v76.0",1,0,7.890000,0.656542,0.109166,0.096919,0.810473,0.113001,0.104923,0.000000,0.172545,0.840000,1.000000,,"Oceania Glass","8mm EnergyTech? Clear",15002087,"",256,1641409412,0,0.810473,0.656542,0
9743,"10EnTech.OCN","IGDB v73.0",1,0,9.720000,0.601893,0.090367,0.104825,0.790664,0.106436,0.115644,0.000000,0.840000,0.160000,1.000000,,"Oceania Glass","10mm EnergyTech? Clear",14805218,"",256,1595268539,0,0.790664,0.601893,0
9745,"4_EnTechGrn.OCN","IGDB v76.0",1,0,3.900000,0.486501,0.081134,0.107507,0.750467,0.099408,0.109898,0.000000,0.840000,0.164871,1.000000,,"Oceania Glass","4mm EnergyTech? Green",14345177,"",256,1641409413,0,0.750467,0.486501,0
9747,"6_EnTechGrn.OCN","IGDB v73.0",1,0,5.900000,0.394365,0.069916,0.100461,0.710509,0.090527,0.102515,0.000000,0.840000,0.162775,1.000000,,"Oceania Glass","6mm EnergyTech? Green",13951182,"",256,1595268539,0,0.710509,0.394365,0
9748,"4_EnTechSGrn.OCN","IGDB v73.0",1,0,3.920000,0.367291,0.068380,0.102904,0.675340,0.088614,0.102940,0.000000,0.840000,0.159241,1.000000,,"Oceania Glass","4mm EnergyTech? SuperGreen",13425611,"",256,1595268539,0,0.675340,0.367291,0
9750,"6_EnTechSGrn.OCN","IGDB v73.0",1,0,5.870000,0.280699,0.061150,0.095584,0.606978,0.083002,0.099721,0.000000,0.840000,0.156911,1.000000,,"Oceania Glass","6mm EnergyTech? SuperGreen",12833721,"",256,1595268540,0,0.606978,0.280699,0
9751,"3_SlTech.OCN","IGDB v73.0",1,0,2.910000,0.474464,0.082134,0.118108,0.615239,0.079913,0.098057,0.000000,0.840000,0.161490,1.000000,,"Oceania Glass","3mm SolTech? Neutral",13881543,"",256,1595268540,0,0.615239,0.474464,0
9752,"4_SlTech.OCN","IGDB v73.0",1,0,3.860000,0.455534,0.084060,0.121369,0.613025,0.084748,0.099383,0.000000,0.840000,0.165915,1.000000,,"Oceania Glass","4mm SolTech? Neutral",13750215,"",256,1595268540,0,0.613025,0.455534,0
9754,"6_SlTech.OCN","IGDB v76.0",1,0,5.930000,0.451060,0.084537,0.120407,0.632701,0.085129,0.096653,0.000000,0.840000,0.158372,1.000000,,"Oceania Glass","6mm SolTech? Neutral",13816777,"",256,1641409412,0,0.632701,0.451060,0
9756,"10_SlTech.OCN","IGDB v76.0",1,0,9.850000,0.430414,0.116441,0.079164,0.616872,0.096173,0.082676,0.000000,0.170654,0.840000,1.000000,,"Oceania Glass","10mm SolTech? Neutral",13685189,"",256,1641409412,0,0.616872,0.430414,0
9759,"6_SlTechGry.OCN","IGDB v76.0",1,0,5.820000,0.239061,0.106004,0.058304,0.304373,0.076296,0.055143,0.000000,0.168258,0.840000,1.000000,,"Oceania Glass","6mm SolTech? Grey",10196627,"",256,1641409412,0,0.304373,0.239061,0
9765,"6_EVClr.OCN","IGDB v73.0",1,0,5.890000,0.589071,0.172180,0.209142,0.681018,0.233709,0.262776,0.000000,0.840000,0.209190,1.000000,,"Oceania Glass","6mm EVantage? Clear",13490138,"",256,1595268540,0,0.681018,0.589071,0
9769,"6_EVSGrn.OCN","IGDB v73.0",1,0,5.870000,0.240315,0.085831,0.213299,0.490867,0.157584,0.267121,0.000000,0.840000,0.215362,1.000000,,"Oceania Glass","6mm EVantage? SuperGreen?",11452331,"",256,1595268540,0,0.490867,0.240315,0
9771,"4EnTechGry.OCN","IGDB v73.0",1,0,3.930000,0.449177,0.074322,0.099306,0.502061,0.067562,0.087986,0.000000,0.840000,0.162664,1.000000,,"Oceania Glass","4mm EnergyTech? Grey",12237757,"",256,1595268540,0,0.502061,0.449177,0
9773,"6EnTechGry.OCN","IGDB v73.0",1,0,5.850000,0.366749,0.067578,0.096609,0.398179,0.063761,0.093260,0.000000,0.840000,0.172934,1.000000,,"Oceania Glass","6mm EnergyTech? Grey",11250090,"",256,1595268540,0,0.398179,0.366749,0
9775,"6_EnTechLghtGry.OCN","IGDB v73.0",1,0,5.870000,0.451274,0.095312,0.075436,0.571125,0.089227,0.076556,0.000000,0.171619,0.840000,1.000000,,"Oceania Glass","6mm EnergyTech? Light Grey",13224131,"",256,1595268552,0,0.571125,0.451274,0
9776,"4_EnTechLite.OCN","IGDB v73.0",1,0,3.940000,0.755859,0.115002,0.103930,0.837311,0.139187,0.133909,0.000000,0.256434,0.840000,1.000000,,"Oceania Glass","4mm EnergyTech? Lite",15330540,"",256,1595268556,0,0.837311,0.755859,0
9777,"5_EnTechLite.OCN","IGDB v73.0",1,0,4.880000,0.743692,0.111275,0.100042,0.840948,0.129231,0.123429,0.000000,0.256222,0.840000,1.000000,,"Oceania Glass","5mm EnergyTech? Lite",15265258,"",256,1595268556,0,0.840948,0.743692,0
9778,"6_EnTechLite.OCN","IGDB v73.0",1,0,5.920000,0.725555,0.112101,0.100503,0.839210,0.132043,0.125938,0.000000,0.253664,0.840000,1.000000,,"Oceania Glass","6mm EnergyTech? Lite",15330794,"",256,1595268556,0,0.839210,0.725555,0
9779,"10_EnTechLite.OCN","IGDB v77.0",1,0,9.840000,0.647772,0.101987,0.089308,0.799369,0.130157,0.122666,0.000000,0.286851,0.840000,1.000000,,"Oceania Glass","10mm EnergyTech? Lite",15002083,"",256,1641409418,0,0.799369,0.647772,0
9780,"3_SClear.OCN","IGDB v73.0",1,0,3.200000,0.898288,0.083882,0.083947,0.910650,0.087215,0.087239,0.000000,0.840000,0.840000,1.000000,,"Oceania Glass","3mm QFloat SuperClear?",15988212,"",256,1595268540,0,0.910650,0.898288,0
9781,"4_SClear.OCN","IGDB v73.0",1,0,4.010000,0.895531,0.083040,0.082992,0.911478,0.086285,0.086318,0.000000,0.840000,0.840000,1.000000,,"Oceania Glass","4mm QFloat SuperClear?",15988212,"",256,1595268540,0,0.911478,0.895531,0
9782,"5_SClear.OCN","IGDB v73.0",1,0,4.860000,0.890463,0.083695,0.083643,0.908925,0.087258,0.087340,0.000000,0.840000,0.840000,1.000000,,"Oceania Glass","5mm QFloat SuperClear?",15922676,"",256,1595268540,0,0.908925,0.890463,0
9783,"6_SClear.OCN","IGDB v73.0",1,0,5.870000,0.882124,0.083302,0.083809,0.908075,0.088097,0.088411,0.000000,0.840000,0.840000,1.000000,,"Oceania Glass","6mm QFloat SuperClear?",15922676,"",256,1595268541,0,0.908075,0.882124,0
9784,"8_SClear.OCN","IGDB v73.0",1,0,7.880000,0.868532,0.083271,0.082796,0.903816,0.088542,0.088314,0.000000,0.840000,0.840000,1.000000,,"Oceania Glass","8mm QFloat SuperClear?",15922419,"",256,1595268541,0,0.903816,0.868532,0
9785,"10_SClear.OCN","IGDB v73.0",1,0,9.850000,0.858387,0.082311,0.082188,0.904556,0.088681,0.088801,0.000000,0.840000,0.840000,1.000000,,"Oceania Glass","10mm QFloat SuperClear?",15922675,"",256,1595268541,0,0.904556,0.858387,0
9786,"12_SClear.OCN","IGDB v73.0",1,0,11.950000,0.856009,0.081934,0.081930,0.904458,0.088390,0.088189,0.000000,0.840000,0.840000,1.000000,,"Oceania Glass","12mm QFloat SuperClear?",15922675,"",256,1595268541,0,0.904458,0.856009,0
9787,"15_SClear.OCN","IGDB v73.0",1,0,14.640000,0.831184,0.080061,0.080420,0.899689,0.087496,0.087533,0.000000,0.840000,0.840000,1.000000,,"Oceania Glass","15mm QFloat SuperClear?",15922418,"",256,1595268541,0,0.899689,0.831184,0
9788,"19_SClear.OCN","IGDB v73.0",1,0,19.020000,0.819331,0.078478,0.078719,0.897118,0.086367,0.086480,0.000000,0.840000,0.840000,1.000000,,"Oceania Glass","19mm QFloat SuperClear?",15856881,"",256,1595268541,0,0.897118,0.819331,0
9791,"6_LghtGry.OCN","IGDB v73.0",1,0,5.940000,0.536142,0.056729,0.059788,0.612880,0.063154,0.066348,0.000000,0.840000,0.840000,1.000000,,"Oceania Glass","6mm QFloat? Light Grey",13684681,"",256,1595268545,0,0.612880,0.536142,0
9792,"5_LghtGry.OCN","IGDB v73.0",1,0,4.900000,0.599346,0.059991,0.058735,0.676850,0.066228,0.065318,0.000000,0.840000,0.840000,1.000000,,"Oceania Glass","5mm QFloat? Light Grey",14211282,"",256,1595268541,0,0.676850,0.599346,0
9793,"4_LuxTech8060A.OCN","IGDB v73.0",1,0,4.000000,0.596355,0.333376,0.287588,0.885304,0.059848,0.072490,0.000000,0.046648,0.845514,1.000000,,"Oceania Glass","4mm LuxTech? 80-60 A",15528943,"",256,1595268552,0,0.885304,0.596355,0
9794,"4_LuxTech8060T.OCN","IGDB v73.0",1,0,4.000000,0.597220,0.307916,0.259759,0.882176,0.052399,0.064487,0.000000,0.047123,0.845514,1.000000,,"Oceania Glass","4mm LuxTech? 80-60 T",15594478,"",256,1595268552,0,0.882176,0.597220,0
9795,"5_LuxTech8060A.OCN","IGDB v73.0",1,0,5.000000,0.588380,0.332875,0.276803,0.881896,0.059717,0.072371,0.000000,0.046656,0.845514,1.000000,,"Oceania Glass","5mm LuxTech? 80-60 A",15528687,"",256,1595268552,0,0.881896,0.588380,0
9796,"5_LuxTech8060T.OCN","IGDB v73.0",1,0,5.000000,0.589121,0.307441,0.250187,0.878231,0.052150,0.064349,0.000000,0.047297,0.845514,1.000000,,"Oceania Glass","5mm LuxTech? 80-60 T",15528685,"",256,1595268552,0,0.878231,0.589121,0
9797,"6_LuxTech8060A.OCN","IGDB v73.0",1,0,6.000000,0.580671,0.332385,0.266563,0.877978,0.059217,0.072139,0.000000,0.046557,0.845514,1.000000,,"Oceania Glass","6mm LuxTech? 80-60 A",15463150,"",256,1595268551,0,0.877978,0.580671,0
9798,"6_LuxTech8060T.OCN","IGDB v73.0",1,0,6.000000,0.581406,0.307008,0.241148,0.874469,0.051661,0.064263,0.000000,0.047968,0.845514,1.000000,,"Oceania Glass","6mm LuxTech? 80-60 T",15528685,"",256,1595268551,0,0.874469,0.581406,0
9800,"CLEAR2.LOF","IGDB v17.4",1,0,2.240000,0.886775,0.078775,0.078775,0.909717,0.082302,0.082302,0.000000,0.840000,0.840000,1.000000,,"Pilkington North America","Optifloat? Clear",15988212,"#",256,1510862497,0,0.909717,0.886775,0
9801,"CLEAR3.LOF","IGDB v17.4",1,0,3.000000,0.876384,0.078026,0.078026,0.907408,0.082104,0.082104,0.000000,0.840000,0.840000,1.000000,,"Pilkington North America","Optifloat? Clear",15922676,"#",256,1510862497,0,0.907408,0.876384,0
9802,"CLEAR4.LOF","IGDB v17.4",1,0,3.900000,0.864164,0.077007,0.077007,0.904360,0.081803,0.081803,0.000000,0.840000,0.840000,1.000000,,"Pilkington North America","Optifloat? Clear",15922675,"#",256,1510862497,0,0.904360,0.864164,0
9803,"CLEAR5.LOF","IGDB v11.4",1,0,4.699000,0.796406,0.074159,0.074159,0.888338,0.081976,0.081976,0.000000,0.840000,0.840000,1.000000,,"Pilkington North America","Optifloat? Clear",15791087,"#",256,1586462136,0,0.888338,0.796406,0
9804,"CLEAR6.LOF","IGDB v11.4",1,0,5.664200,0.774428,0.071721,0.071721,0.882593,0.081343,0.081343,0.000000,0.840000,0.840000,1.000000,,"Pilkington North America","Optifloat? Clear",15725550,"#",256,1510862458,0,0.882593,0.774428,0
9805,"CLEAR8.LOF","IGDB v11.4",1,0,7.950200,0.725924,0.067008,0.067008,0.869042,0.080539,0.080539,0.000000,0.840000,0.840000,1.000000,,"Pilkington North America","Optifloat? Clear",15659499,"#",256,1510862459,0,0.869042,0.725924,0
9806,"CLEAR10.LOF","IGDB v11.4",1,0,9.398000,0.697571,0.066029,0.066029,0.860550,0.079510,0.079510,0.000000,0.840000,0.840000,1.000000,,"Pilkington North America","Optifloat? Clear",15593961,"#",256,1510862458,0,0.860550,0.697571,0
9807,"CLEAR12.LOF","IGDB v11.4",1,0,12.496800,0.642438,0.064322,0.064322,0.842712,0.078660,0.078660,0.000000,0.840000,0.840000,1.000000,,"Pilkington North America","Optifloat? Clear",15462373,"#",256,1510862458,0,0.842712,0.642438,0
9808,"CLEAR16.LOF","IGDB v11.4",1,0,15.621000,0.593648,0.063008,0.063008,0.825215,0.076799,0.076799,0.000000,0.840000,0.840000,1.000000,,"Pilkington North America","Optifloat? Clear",15265249,"#",256,1510862458,0,0.825215,0.593648,0
9809,"CLEAR19.LOF","IGDB v11.4",1,0,18.745199,0.550828,0.061049,0.061049,0.808183,0.074893,0.074893,0.000000,0.840000,0.840000,1.000000,,"Pilkington North America","Optifloat? Clear",15133917,"#",256,1510862458,0,0.808183,0.550828,0
9811,"Optiwhite3.lof","IGDB v38.0",1,0,3.200000,0.906676,0.080325,0.080325,0.913754,0.082592,0.082592,0.000000,0.840000,0.840000,1.000000,,"Pilkington North America","Optiwhite?",15988213,"#",256,1510862563,0,0.913754,0.906676,0
9812,"Optiwhite4.lof","IGDB v38.0",1,0,3.900000,0.904100,0.080119,0.080119,0.913020,0.082527,0.082527,0.000000,0.840000,0.840000,1.000000,,"Pilkington North America","Optiwhite?",15988213,"#",256,1510862563,0,0.913020,0.904100,0
9813,"Optiwhite5.lof","IGDB v38.0",1,0,4.740000,0.901150,0.079880,0.079880,0.911619,0.082414,0.082414,0.000000,0.840000,0.840000,1.000000,,"Pilkington North America","Optiwhite?",15988213,"#",256,1510862563,0,0.911619,0.901150,0
9814,"Optiwhite6.lof","IGDB v38.0",1,0,5.850000,0.897520,0.079595,0.079595,0.910528,0.082315,0.082315,0.000000,0.840000,0.840000,1.000000,,"Pilkington North America","Optiwhite?",15988212,"#",256,1510862564,0,0.910528,0.897520,0
9815,"Optiwhite8.lof","IGDB v38.0",1,0,7.900000,0.890482,0.079023,0.079023,0.907620,0.082074,0.082074,0.000000,0.840000,0.840000,1.000000,,"Pilkington North America","Optiwhite?",15988212,"#",256,1510862564,0,0.907620,0.890482,0
9816,"Optiwhite10.lof","IGDB v38.0",1,0,9.340000,0.883520,0.078477,0.078477,0.907935,0.082093,0.082093,0.000000,0.840000,0.840000,1.000000,,"Pilkington North America","Optiwhite?",15988211,"#",256,1510862562,0,0.907935,0.883520,0
9817,"Optiwhite12.lof","IGDB v38.0",1,0,12.470000,0.876434,0.077921,0.077921,0.902384,0.081607,0.081607,0.000000,0.840000,0.840000,1.000000,,"Pilkington North America","Optiwhite?",15922419,"#",256,1510862563,0,0.902384,0.876434,0
9818,"Optiwhite16.lof","IGDB v38.0",1,0,15.500000,0.867182,0.077184,0.077184,0.900404,0.081323,0.081323,0.000000,0.840000,0.840000,1.000000,,"Pilkington North America","Optiwhite?",15922418,"#",256,1510862563,0,0.900404,0.867182,0
9819,"Optiwhite19.lof","IGDB v38.0",1,0,18.900000,0.855879,0.076371,0.076371,0.899033,0.081342,0.081342,0.000000,0.840000,0.840000,1.000000,,"Pilkington North America","Optiwhite?",15922417,"#",256,1510862563,0,0.899033,0.855879,0
9820,"Clear_0.7.LOF","IGDB v70.0",1,0,0.720000,0.899963,0.079125,0.079140,0.913708,0.082996,0.082928,0.000000,0.840000,0.840000,1.000000,,"Pilkington North America","UFF? Ultra Fine Flat Glass (0.7mm)",15988213,"#",256,1586299417,0,0.913708,0.899963,0
9821,"Clear_1.1.LOF","IGDB v70.0",1,0,1.120000,0.890487,0.078356,0.078676,0.912020,0.082824,0.082971,0.000000,0.840000,0.840000,1.000000,,"Pilkington North America","UFF? Ultra Fine Flat Glass (1.1mm)",15988212,"#",256,1586299417,0,0.912020,0.890487,0
9822,"Clear_1.3.LOF","IGDB v70.0",1,0,1.310000,0.885198,0.078981,0.079315,0.909480,0.084353,0.084440,0.000000,0.840000,0.840000,1.000000,,"Pilkington North America","UFF? Ultra Fine Flat Glass (1.3mm)",15922676,"#",256,1586299418,0,0.909480,0.885198,0
9823,"Optiwhite_1.0.LOF","IGDB v70.0",1,0,0.980000,0.914573,0.080630,0.080653,0.915377,0.083129,0.083150,0.000000,0.840000,0.840000,1.000000,,"Pilkington North America","Microwhite? 1 (1.0mm)",15988213,"#",256,1586299418,0,0.915377,0.914573,0
9824,"Optiwhite_1.1.LOF","IGDB v70.0",1,0,1.070000,0.913493,0.081269,0.081166,0.914330,0.083997,0.083887,0.000000,0.840000,0.840000,1.000000,,"Pilkington North America","Microwhite? (1.1mm)",15988213,"#",256,1586299418,0,0.914330,0.913493,0
9825,"Optiwhite_1.3.LOF","IGDB v70.0",1,0,1.210000,0.912749,0.081139,0.080962,0.914592,0.083605,0.083615,0.000000,0.840000,0.840000,1.000000,,"Pilkington North America","Microwhite? (1.3mm)",15988213,"#",256,1586299418,0,0.914592,0.912749,0
9831,"GREY3.LOF","IGDB v11.4",1,0,3.200400,0.585316,0.058510,0.058510,0.607997,0.060761,0.060761,0.000000,0.840000,0.840000,1.000000,,"Pilkington North America","Optifloat? Grey",13553100,"#",256,1510862460,0,0.607997,0.585316,0
9833,"GREY5.LOF","IGDB v11.4",1,0,4.699000,0.476902,0.053187,0.053187,0.501858,0.055130,0.055130,0.000000,0.840000,0.840000,1.000000,,"Pilkington North America","Optifloat? Grey",12500155,"#",256,1510862460,0,0.501858,0.476902,0
9834,"GREY6.LOF","IGDB v14.6",1,0,5.918000,0.408210,0.050381,0.050381,0.438430,0.052314,0.052314,0.000000,0.840000,0.840000,1.000000,,"Pilkington North America","Optifloat? Grey",11710897,"#",256,1510862467,0,0.438430,0.408210,0
9835,"GREY8.LOF","IGDB v11.4",1,0,7.950200,0.308754,0.047090,0.047090,0.331382,0.048457,0.048457,0.000000,0.840000,0.840000,1.000000,,"Pilkington North America","Optifloat? Grey",10460059,"#",256,1510862460,0,0.331382,0.308754,0
9836,"GREY10.LOF","IGDB v11.4",1,0,9.398000,0.255303,0.045643,0.045643,0.275550,0.046822,0.046822,0.000000,0.840000,0.840000,1.000000,,"Pilkington North America","Optifloat? Grey",9670543,"#",256,1510862459,0,0.275550,0.255303,0
9837,"GREY12.LOF","IGDB v11.4",1,0,12.496800,0.171110,0.043939,0.043939,0.185942,0.044912,0.044912,0.000000,0.840000,0.840000,1.000000,,"Pilkington North America","Optifloat? Grey",8222583,"#",256,1510862459,0,0.185942,0.171110,0
9844,"GREEN6.lof","IGDB v17.4",1,0,5.660000,0.456459,0.054791,0.054791,0.763761,0.071012,0.071012,0.000000,0.840000,0.840000,1.000000,,"Pilkington North America","Optifloat? Green",14673876,"#",256,1510862498,0,0.763761,0.456459,0
9847,"GraphiteBlue6.lof","IGDB v30.0",1,0,5.920000,0.544855,0.056906,0.058786,0.610490,0.061980,0.063707,0.000000,0.840000,0.840000,1.000000,,"Pilkington North America","Graphite Blue",14143683,"#",256,1510862534,0,0.610490,0.544855,0
9848,"GraphiteBlue8.lof","IGDB v30.0",1,0,7.970000,0.460041,0.052041,0.054310,0.537562,0.056783,0.059351,0.000000,0.840000,0.840000,1.000000,,"Pilkington North America","Graphite Blue",13485494,"#",256,1510862534,0,0.537562,0.460041,0
9849,"GraphiteBlue10.lof","IGDB v30.0",1,0,9.950000,0.374885,0.048753,0.051794,0.446149,0.052537,0.056193,0.000000,0.840000,0.840000,1.000000,,"Pilkington North America","Graphite Blue",12891809,"#",256,1510862534,0,0.446149,0.374885,0
9851,"BRONZ3.LOF","IGDB v11.4",1,0,3.200400,0.647612,0.061635,0.061635,0.682031,0.063718,0.063718,0.000000,0.840000,0.840000,1.000000,,"Pilkington North America","Optifloat? Bronze",13620958,"#",256,1510862457,0,0.682031,0.647612,0
9853,"BRONZ5.LOF","IGDB v11.4",1,0,4.699000,0.552548,0.056130,0.056130,0.594043,0.058272,0.058272,0.000000,0.840000,0.840000,1.000000,,"Pilkington North America","Optifloat? Bronze",12634323,"#",256,1510862457,0,0.594043,0.552548,0
9854,"BRONZE6.LOF","IGDB v14.6",1,0,5.918000,0.480484,0.053321,0.053321,0.509542,0.055490,0.055490,0.000000,0.840000,0.840000,1.000000,,"Pilkington North America","Optifloat? Bronze",11713223,"#",256,1510862466,0,0.509542,0.480484,0
9855,"BRONZ8.LOF","IGDB v11.4",1,0,7.950200,0.393849,0.049369,0.049369,0.440749,0.051009,0.051009,0.000000,0.840000,0.840000,1.000000,,"Pilkington North America","Optifloat? Bronze",10661309,"#",256,1510862458,0,0.440749,0.393849,0
9856,"BRONZ10.LOF","IGDB v11.4",1,0,9.398000,0.339638,0.047357,0.047357,0.386264,0.048481,0.048481,0.000000,0.840000,0.840000,1.000000,,"Pilkington North America","Optifloat? Bronze",9937845,"#",256,1510862457,0,0.386264,0.339638,0
9857,"BRONZ12.LOF","IGDB v11.4",1,0,12.496800,0.248875,0.044975,0.044975,0.291252,0.045458,0.045458,0.000000,0.840000,0.840000,1.000000,,"Pilkington North America","Optifloat? Bronze",8425122,"#",256,1510862457,0,0.291252,0.248875,0
9862,"ARCBL4.LOF","IGDB v14.6",1,0,3.937000,0.453282,0.053566,0.053566,0.650333,0.063389,0.063389,0.000000,0.840000,0.840000,1.000000,,"Pilkington North America","Arctic Blue?",14670270,"#",256,1510862466,0,0.650333,0.453282,0
9864,"ARCBL6.LOF","IGDB v14.6",1,0,5.918000,0.327766,0.048980,0.048980,0.525721,0.056525,0.056525,0.000000,0.840000,0.840000,1.000000,,"Pilkington North America","Arctic Blue?",13813666,"#",256,1510862466,0,0.525721,0.327766,0
9865,"ARCBL8.lof","IGDB v30.0",1,0,7.870000,0.249578,0.045642,0.049842,0.424342,0.052346,0.057264,0.000000,0.840000,0.840000,1.000000,,"Pilkington North America","Arctic Blue",13023112,"#",256,1510862534,0,0.424342,0.249578,0
9866,"ARCBL10.LOF","IGDB v14.6",1,0,9.448800,0.214919,0.046119,0.046119,0.408715,0.051503,0.051503,0.000000,0.840000,0.840000,1.000000,,"Pilkington North America","Arctic Blue?",13022591,"#",256,1510862466,0,0.408715,0.214919,0
9874,"BLGRN6.LOF","IGDB v14.6",1,0,5.918000,0.481401,0.055400,0.055400,0.753057,0.070098,0.070098,0.000000,0.840000,0.840000,1.000000,,"Pilkington North America","Optifloat? Blue-Green",14870226,"#",256,1510862466,0,0.753057,0.481401,0
9875,"BLGRN8.LOF","IGDB v11.4",1,0,7.950200,0.401893,0.052242,0.052242,0.699952,0.066363,0.066363,0.000000,0.840000,0.840000,1.000000,,"Pilkington North America","Optifloat? Blue-Green",14409926,"#",256,1510862457,0,0.699952,0.401893,0
9876,"BLGRN10.LOF","IGDB v11.4",1,0,9.398000,0.358366,0.050187,0.050187,0.666973,0.064862,0.064862,0.000000,0.840000,0.840000,1.000000,,"Pilkington North America","Optifloat? Blue-Green",14146750,"#",256,1510862457,0,0.666973,0.358366,0
9881,"EVGRN3.LOF","IGDB v11.4",1,0,3.200400,0.486718,0.056532,0.056532,0.764538,0.072148,0.072148,0.000000,0.840000,0.840000,1.000000,,"Pilkington North America","EverGreen?",14411480,"#",256,1510862459,0,0.764538,0.486718,0
9883,"EVGRN5.LOF","IGDB v11.4",1,0,4.699000,0.421117,0.053866,0.053866,0.729501,0.069353,0.069353,0.000000,0.840000,0.840000,1.000000,,"Pilkington North America","EverGreen?",14017488,"#",256,1510862459,0,0.729501,0.421117,0
9884,"EVGRN6.LOF","IGDB v14.6",1,0,5.918000,0.332861,0.050012,0.050012,0.655960,0.063687,0.063687,0.000000,0.840000,0.840000,1.000000,,"Pilkington North America","EverGreen?",13163201,"#",256,1510862466,0,0.655960,0.332861,0
9891,"SUPGRY3.LOF","IGDB v11.4",1,0,3.200400,0.227047,0.042893,0.042893,0.249673,0.045800,0.045800,0.000000,0.840000,0.840000,1.000000,,"Pilkington North America","SuperGrey?",8620423,"#",256,1510862460,0,0.249673,0.227047,0
9893,"SUPGRY5.LOF","IGDB v11.4",1,0,4.699000,0.111167,0.038656,0.038656,0.124159,0.041851,0.041851,0.000000,0.840000,0.840000,1.000000,,"Pilkington North America","SuperGrey?",6120288,"#",256,1510862460,0,0.124159,0.111167,0
9894,"SUPGRY6.LOF","IGDB v17.4",1,0,5.664200,0.075551,0.037481,0.037481,0.085195,0.039740,0.039740,0.000000,0.840000,0.840000,1.000000,,"Pilkington North America","SuperGrey?",5067600,"#",256,1510862498,0,0.085195,0.075551,0
9906,"EclAdvArBl6.LOF","IGDB v15.0",1,0,5.918000,0.230558,0.214289,0.079394,0.387152,0.268576,0.120300,0.000000,0.208932,0.840000,1.000000,,"Pilkington North America","Eclipse Advantage? Arctic Blue",11578769,"#",256,1510862615,0,0.387152,0.230558,0
9907,"EclAdvBlGn6.LOF","IGDB v15.0",1,0,5.918000,0.351591,0.206923,0.108930,0.564331,0.267149,0.187065,0.000000,0.208932,0.840000,1.000000,,"Pilkington North America","Eclipse Advantage? Blue-Green",12634557,"#",256,1510862616,0,0.564331,0.351591,0
9908,"EclAdvBrnz6.LOF","IGDB v15.0",1,0,5.918000,0.349616,0.214271,0.097940,0.378039,0.265892,0.113617,0.000000,0.208932,0.840000,1.000000,,"Pilkington North America","Eclipse Advantage? Bronze",9740978,"#",256,1510862616,0,0.378039,0.349616,0
9909,"EclAdvClr6.LOF","IGDB v40.0",1,0,5.918000,0.580297,0.227269,0.186076,0.665327,0.284587,0.254471,0.000000,0.208932,0.840000,1.000000,,"Pilkington North America","Eclipse Advantage? Clear",13424088,"#",256,1510862840,0,0.665327,0.580297,0
9910,"EclAdvEvGn6.LOF","IGDB v15.0",1,0,5.918000,0.233081,0.216778,0.083709,0.477830,0.271650,0.154614,0.000000,0.208932,0.840000,1.000000,,"Pilkington North America","Eclipse Advantage? EverGreen",10992811,"#",256,1510862616,0,0.477830,0.233081,0
9911,"EclAdvGrey6.LOF","IGDB v15.0",1,0,5.918000,0.292158,0.217210,0.084872,0.320261,0.267403,0.096215,0.000000,0.208932,0.840000,1.000000,,"Pilkington North America","Eclipse Advantage? Grey",9738397,"#",256,1510862616,0,0.320261,0.292158,0
9912,"EclGold6.lof","IGDB v18.1",1,0,5.900000,0.450514,0.360946,0.253812,0.397453,0.451556,0.361843,0.000000,0.839330,0.840000,1.000000,,"Pilkington North America","Eclipse? Gold",8103102,"#",256,1510862701,0,0.397453,0.450514,0
9913,"EclGold8.lof","IGDB v18.1",1,0,7.900000,0.419405,0.359149,0.228657,0.397904,0.438983,0.337380,0.000000,0.839330,0.840000,1.000000,,"Pilkington North America","Eclipse? Gold",7841213,"#",256,1510862701,0,0.397904,0.419405,0
9914,"EclSunGold6.lof","IGDB v18.1",1,0,5.900000,0.300461,0.343562,0.124509,0.243191,0.443622,0.156537,0.000000,0.839330,0.840000,1.000000,,"Pilkington North America","Eclipse? Sunset Gold",5996703,"#",256,1510862696,0,0.243191,0.300461,0
9920,"EnAdvLE2.LOF","IGDB v17.4",1,0,2.240000,0.748100,0.120030,0.113837,0.843820,0.111470,0.106617,0.000000,0.163722,0.840000,1.000000,,"Pilkington North America","Energy Advantage? Low-E",15199726,"#",256,1510862681,0,0.843820,0.748100,0
9921,"EnAdvLE3.LOF","IGDB v17.4",1,0,3.000000,0.740110,0.119435,0.112362,0.842135,0.111396,0.106375,0.000000,0.163722,0.840000,1.000000,,"Pilkington North America","Energy Advantage? Low-E",15199470,"#",256,1510862681,0,0.842135,0.740110,0
9922,"EnAdvLE4.LOF","IGDB v17.4",1,0,3.900000,0.731050,0.118773,0.110548,0.840040,0.111215,0.105977,0.000000,0.163722,0.840000,1.000000,,"Pilkington North America","Energy Advantage? Low-E",15199469,"#",256,1510862681,0,0.840040,0.731050,0
9923,"LOW-E_5.LOF","IGDB v11.4",1,0,4.724400,0.675595,0.117185,0.104579,0.825813,0.115210,0.109406,0.000000,0.157969,0.840000,1.000000,,"Pilkington North America","Energy Advantage? Low-E",15199210,"#",256,1510862609,0,0.825813,0.675595,0
9924,"LOW-E_6.LOF","IGDB v11.4",1,0,5.638800,0.661537,0.113037,0.099711,0.818639,0.108240,0.101568,0.000000,0.157315,0.840000,1.000000,,"Pilkington North America","Energy Advantage? Low-E",14937063,"#",256,1510862609,0,0.818639,0.661537,0
9925,"EnAdvLE8.LOF","IGDB v17.4",1,0,7.800000,0.621575,0.110966,0.092070,0.807135,0.107323,0.100000,0.000000,0.157315,0.840000,1.000000,,"Pilkington North America","Energy Advantage? Low-E",14871013,"#",256,1510862681,0,0.807135,0.621575,0
9926,"EnAdvLE10.LOF","IGDB v17.4",1,0,9.900000,0.589184,0.109011,0.088901,0.796212,0.106497,0.098467,0.000000,0.157315,0.840000,1.000000,,"Pilkington North America","Energy Advantage? Low-E",14739682,"#",256,1510862681,0,0.796212,0.589184,0
9927,"EnAdvLE12.LOF","IGDB v17.4",1,0,12.500000,0.563257,0.101419,0.080880,0.790738,0.109405,0.100788,0.000000,0.169249,0.840000,1.000000,,"Pilkington North America","Energy Advantage? Low-E",14870752,"#",256,1510862681,0,0.790738,0.563257,0
9928,"EnAdvLE-C_3.LOF","IGDB v70.0",1,0,3.030000,0.746506,0.122163,0.117470,0.838067,0.110648,0.103629,0.000000,0.146429,0.840000,1.000000,,"Pilkington North America","Energy Advantage? C",15265006,"#",256,1586299492,0,0.838067,0.746506,0
9929,"EnAdvLE-C_4.LOF","IGDB v74.0",1,0,3.980000,0.740942,0.117554,0.113473,0.825767,0.110606,0.104249,0.000000,0.145684,0.840000,1.000000,,"Pilkington North America","Energy Advantage? C",15002348,"#",256,1641409401,0,0.825767,0.740942,0
9930,"EnAdvLEOW6.LOF","IGDB v67.0",1,0,6.030000,0.749531,0.121934,0.116374,0.830225,0.116127,0.108870,0.000000,0.157315,0.840000,1.000000,,"Pilkington North America","Energy Advantage? OW",15068141,"#",256,1586299469,0,0.830225,0.749531,0
9932,"SolarE3.LOF","IGDB v17.4",1,0,3.200000,0.458904,0.117040,0.076919,0.601078,0.091891,0.075211,0.000000,0.165616,0.840000,1.000000,,"Pilkington North America","Solar E?",13815492,"#",256,1510862680,0,0.601078,0.458904,0
9933,"SolarE4.LOF","IGDB v17.4",1,0,3.912000,0.449838,0.116648,0.075805,0.598778,0.091768,0.075057,0.000000,0.165616,0.840000,1.000000,,"Pilkington North America","Solar E?",13749700,"#",256,1510862680,0,0.598778,0.449838,0
9934,"SolarE5.LOF","IGDB v17.4",1,0,4.700000,0.442249,0.116323,0.074877,0.596813,0.091654,0.074860,0.000000,0.165616,0.840000,1.000000,,"Pilkington North America","Solar E?",13749699,"#",256,1510862680,0,0.596813,0.442249,0
9935,"SolarE6.LOF","IGDB v17.4",1,0,5.918000,0.437881,0.117021,0.071641,0.598665,0.092619,0.076472,0.000000,0.165616,0.840000,1.000000,,"Pilkington North America","Solar E?",13749954,"#",256,1510862680,0,0.598665,0.437881,0
9936,"SolarE8.LOF","IGDB v17.4",1,0,7.900000,0.419126,0.116315,0.069407,0.593071,0.092270,0.075914,0.000000,0.165616,0.840000,1.000000,,"Pilkington North America","Solar E?",13684161,"#",256,1510862681,0,0.593071,0.419126,0
9937,"SolarE10.LOF","IGDB v30.0",1,0,9.940000,0.403084,0.118962,0.073163,0.604895,0.094556,0.080820,0.000000,0.165616,0.840000,1.000000,,"Pilkington North America","Solar E?",13750210,"#",256,1510862762,0,0.604895,0.403084,0
9940,"Activ2.lof","IGDB v14.6",1,0,2.235200,0.818454,0.122791,0.118905,0.841633,0.148885,0.147094,0.000000,0.833000,0.840000,1.000000,,"Pilkington North America","Activ? on Clear",14937326,"#",256,1510862618,0,0.841633,0.818454,0
9941,"Activ3.lof","IGDB v14.6",1,0,2.997200,0.801392,0.121546,0.116606,0.838063,0.148800,0.146039,0.000000,0.833000,0.840000,1.000000,,"Pilkington North America","Activ? on Clear",14937325,"#",256,1510862618,0,0.838063,0.801392,0
