Repository: aegis1980/glass-explore

# Glass Explore

(c)2026 Jon Robinson. All Rights Reserved.

Glass Explore is a Dash web app for exploring architectural glazing products from the International Glazing Database (IGDB). It lets you pick glass products, build a simple insulated glass unit, and calculate optical and thermal properties using `pywincalc`.

The app currently focuses on the `Energy` page:

- search and filter IGDB glass products
- plot solar transmittance, visible transmittance, and colour spaces
- build a double-glazing unit with a coated lite, gas gap, and clear/ultraclear lite
- calculate U-value, SHGC or solar factor, visible transmittance, reflectance, and transmitted/reflected colours

File: data/igdb.csv (part 17 of 38)
"ID","Name","Source","SpectralData","AngularFunction","Thickness","Tsol","Rsol1","Rsol2","Tvis","Rvis1","Rvis2","Tir","emis1","emis2","Conductivity","Comment","Manufacturer","ProductName","Color","Certification","Status","Timestamp","Specularity","Tvis2","Tsol2","MaterialID"
9942,"Activ4.lof","IGDB v14.6",1,0,3.911600,0.785969,0.120236,0.114711,0.834666,0.148461,0.145647,0.000000,0.833000,0.840000,1.000000,,"Pilkington North America","Activ? on Clear",14871788,"#",256,1510862618,0,0.834666,0.785969,0
9943,"Activ5.lof","IGDB v14.6",1,0,4.699000,0.769205,0.117608,0.111604,0.834633,0.145353,0.142882,0.000000,0.833000,0.840000,1.000000,,"Pilkington North America","Activ? on Clear",14937324,"#",256,1510862619,0,0.834633,0.769205,0
9944,"Activ6.lof","IGDB v14.6",1,0,5.638800,0.746919,0.119617,0.112164,0.824678,0.150923,0.147368,0.000000,0.833000,0.840000,1.000000,,"Pilkington North America","Activ? on Clear",14805994,"#",256,1510862618,0,0.824678,0.746919,0
9945,"SaniTise_6.LOF","IGDB v74.0",1,0,5.650000,0.765483,0.102910,0.109351,0.840339,0.131053,0.133854,0.000000,0.840000,0.841464,1.000000,,"Pilkington North America","SaniTise?",15003116,"#",256,1641409401,0,0.840339,0.765483,0
9946,"SaniTise-OW_6.LOF","IGDB v74.0",1,0,5.990000,0.852462,0.121050,0.122608,0.851697,0.145298,0.145392,0.000000,0.840000,0.841246,1.000000,,"Pilkington North America","SaniTise? OW",15003120,"#",256,1641409401,0,0.851697,0.852462,0
9950,"SolarEArBl6.lof","IGDB v17.2",1,0,5.918000,0.196835,0.110292,0.051859,0.359169,0.078338,0.057021,0.000000,0.166572,0.840122,1.000000,,"Pilkington North America","Solar-E? Arctic Blue",12036483,"#",256,1510862656,0,0.359169,0.196835,0
9951,"SolarEBlGn6.lof","IGDB v17.2",1,0,5.918000,0.289225,0.110322,0.057930,0.511585,0.084471,0.065550,0.000000,0.166572,0.840122,1.000000,,"Pilkington North America","Solar-E? Blue-Green",12829356,"#",256,1510862656,0,0.511585,0.289225,0
9954,"SolarEEvGn6.lof","IGDB v18.0",1,0,5.918000,0.201510,0.111035,0.052119,0.448038,0.086026,0.063335,0.000000,0.166572,0.840000,1.000000,,"Pilkington North America","Solar-E? EverGreen",11385246,"#",256,1510862692,0,0.448038,0.201510,0
9955,"SolarEGrey6.lof","IGDB v17.2",1,0,5.918000,0.230868,0.110303,0.059582,0.298249,0.076278,0.052618,0.000000,0.166572,0.840122,1.000000,,"Pilkington North America","Solar-E? Grey",10196368,"#",256,1510862657,0,0.298249,0.230868,0
9956,"SolarEArBl8.lof","IGDB v18.1",1,0,7.900000,0.154666,0.105534,0.051306,0.300106,0.079885,0.056197,0.000000,0.166572,0.840000,1.000000,,"Pilkington North America","Solar-E? Arctic Blue",11378288,"#",256,1510862698,0,0.300106,0.154666,0
9957,"SolarEBlGn8.lof","IGDB v18.1",1,0,7.900000,0.238431,0.107558,0.056657,0.450496,0.087380,0.066796,0.000000,0.166572,0.840000,1.000000,,"Pilkington North America","Solar-E? Blue-Green",12237214,"#",256,1510862698,0,0.450496,0.238431,0
9960,"SolarEEvGn8.lof","IGDB v18.1",1,0,7.900000,0.161993,0.108737,0.052156,0.401469,0.092622,0.065682,0.000000,0.166572,0.840000,1.000000,,"Pilkington North America","Solar-E? EverGreen",10597009,"#",256,1510862698,0,0.401469,0.161993,0
9961,"SolarEGrey8.lof","IGDB v18.1",1,0,7.900000,0.171065,0.107051,0.050470,0.229256,0.075698,0.050495,0.000000,0.166572,0.840000,1.000000,,"Pilkington North America","Solar-E? Grey",9077887,"#",256,1510862698,0,0.229256,0.171065,0
9962,"SolarEPlusArBl6.lof","IGDB v30.0",1,0,5.920000,0.169758,0.109769,0.048089,0.304672,0.079276,0.052996,0.000000,0.169764,0.840000,1.000000,,"Pilkington North America","Solar-E? Plus Arctic Blue",11378039,"#",256,1510862762,0,0.304672,0.169758,0
9963,"SolarEPlusBlGn6.lof","IGDB v30.0",1,0,5.920000,0.242186,0.111732,0.053214,0.414260,0.086707,0.060944,0.000000,0.169764,0.840000,1.000000,,"Pilkington North America","Solar-E? Plus Blue-Green",12169879,"#",256,1510862765,0,0.414260,0.242186,0
9965,"SolarEPlusClr6.LOF","IGDB v74.0",1,0,5.960000,0.370986,0.108971,0.068063,0.490502,0.096107,0.072990,0.000000,0.172597,0.840000,1.000000,,"Pilkington North America","Solar-E? Plus",12828079,"#",256,1641409401,0,0.490502,0.370986,0
9966,"SolarEPlusEvGn6.lof","IGDB v30.0",1,0,5.920000,0.171715,0.111346,0.050792,0.378249,0.090418,0.063141,0.000000,0.169764,0.840000,1.000000,,"Pilkington North America","Solar-E? Plus EverGreen",10923151,"#",256,1510862765,0,0.378249,0.171715,0
9967,"SolarEPlusGrey6.lof","IGDB v30.0",1,0,5.920000,0.194920,0.109847,0.051804,0.240436,0.085011,0.053819,0.000000,0.169764,0.840000,1.000000,,"Pilkington North America","Solar-E? Plus Grey",9603199,"#",256,1510862764,0,0.240436,0.194920,0
9968,"SolarEPlusGrBl6.lof","IGDB v30.0",1,0,5.930000,0.277018,0.113214,0.054808,0.353948,0.085446,0.056984,0.000000,0.169764,0.840000,1.000000,,"Pilkington North America","Solar-E Plus on Graphite Blue",11642002,"#",256,1510862765,0,0.353948,0.277018,0
9969,"SolarEPlusArBl8.lof","IGDB v30.0",1,0,7.850000,0.143933,0.110710,0.050509,0.274766,0.082997,0.055702,0.000000,0.169764,0.840000,1.000000,,"Pilkington North America","Solar-E Plus Arctic Blue",11114601,"#",256,1510862765,0,0.274766,0.143933,0
9974,"SolarEPlusGrey8.lof","IGDB v30.0",1,0,7.940000,0.154867,0.107103,0.051003,0.193811,0.081056,0.053028,0.000000,0.169764,0.840000,1.000000,,"Pilkington North America","Solar-E Plus Grey",8616565,"#",256,1510862765,0,0.193811,0.154867,0
9975,"SolarEPlusGrBl8.lof","IGDB v30.0",1,0,7.920000,0.229641,0.110523,0.054126,0.300963,0.086671,0.057881,0.000000,0.169764,0.840000,1.000000,,"Pilkington North America","Solar-E Plus on Graphite Blue",11114885,"#",256,1510862764,0,0.300963,0.229641,0
9988,"Mirropane6.LOF","IGDB v67.0",1,0,6.000000,0.242009,0.361303,0.117116,0.096051,0.746928,0.191264,0.000000,0.846424,0.840000,1.000000,,"Pilkington North America","Mirropane? one-way mirror",4936042,"#",256,1586299396,0,0.096051,0.242009,0
9990,"Secl9lam.lof","IGDB v12.1",1,0,8.483600,0.413411,0.063015,0.121002,0.583035,0.073689,0.099143,0.000000,0.840000,0.152326,0.498561,,"Pilkington North America","Solar E? laminate",13422012,"#",256,1510863249,0,0.583035,0.413411,0
9991,"RefliteArBl6.lof","IGDB v38.0",1,0,5.830000,0.152553,0.362883,0.107797,0.169059,0.529887,0.189714,0.000000,0.853125,0.840000,1.000000,,"Pilkington North America","Reflite? Arctic Blue",6452082,"#",256,1510862824,0,0.169059,0.152553,0
9992,"RefliteBlGn6.lof","IGDB v38.0",1,0,5.880000,0.243878,0.352088,0.162946,0.259110,0.509265,0.324208,0.000000,0.853125,0.840000,1.000000,,"Pilkington North America","Reflite? Blue-Green",7178645,"#",256,1510862824,0,0.259110,0.243878,0
9993,"RefliteBrnz6.lof","IGDB v38.0",1,0,5.850000,0.288273,0.368488,0.140048,0.179122,0.526286,0.191908,0.000000,0.853125,0.840000,1.000000,,"Pilkington North America","Reflite? Bronze",5402507,"#",256,1510862825,0,0.179122,0.288273,0
9994,"RefliteClr6.lof","IGDB v38.0",1,0,5.830000,0.422797,0.390097,0.302031,0.275993,0.547921,0.472893,0.000000,0.853125,0.840000,1.000000,,"Pilkington North America","Reflite? Clear",7047843,"#",256,1510862825,0,0.275993,0.422797,0
9995,"RefliteGrey6.lof","IGDB v67.0",1,0,5.920000,0.221214,0.355246,0.100829,0.146331,0.512926,0.133581,0.000000,0.853125,0.840000,1.000000,,"Pilkington North America","Reflite? Grey",5400441,"#",256,1586299466,0,0.146331,0.221214,0
10501,"XT_90_CL.TRO","IGDB v29.0",1,0,7.830000,0.788615,0.073294,0.072984,0.883575,0.078665,0.078394,0.000000,0.840000,0.840000,0.495000,,"TROSIFOL","3MMCLEAR/XT90/3MMCLEAR",15659761,"#",256,1510863271,0,0.883575,0.788615,0
10502,"XTP_100_CL.TRO","IGDB v29.0",1,0,8.160000,0.786675,0.074117,0.074669,0.886985,0.080342,0.080701,0.000000,0.840000,0.840000,0.470000,,"TROSIFOL","3MMCLEAR/XTP100/3MMCLEAR",15594226,"#",256,1510863271,0,0.886985,0.786675,0
10503,"BG_076_CL.TRO","IGDB v29.0",1,0,6.430000,0.829191,0.076454,0.076069,0.896189,0.081631,0.080979,0.000000,0.840000,0.840000,0.698000,,"TROSIFOL","3MMCLEAR/BG0.76/3MMCLEAR",15791091,"#",256,1510863270,0,0.896189,0.829191,0
10505,"BG_152_CL.TRO","IGDB v29.0",1,0,7.180000,0.812655,0.075244,0.075674,0.898530,0.081042,0.081137,0.000000,0.840000,0.840000,0.563000,,"TROSIFOL","3MMCLEAR/BG01.52/3MMCLEAR",15791347,"#",256,1510863271,0,0.898530,0.812655,0
10528,"015_BG_R15_CLEAR.TRO","IGDB v29.0",1,0,4.545500,0.811855,0.076009,0.074697,0.898235,0.081446,0.080586,0.000000,0.840000,0.840000,0.783900,,"TROSIFOL","Trosifol 015 clear BG R15 PVB LAMINATE",15856882,"#",256,1510863347,0,0.898235,0.811855,0
10531,"015_LIGHT_BROWN_BG_R15.TRO","IGDB v29.0",1,0,4.577000,0.567102,0.069156,0.066417,0.552438,0.070781,0.067987,0.000000,0.840000,0.840000,0.769400,,"TROSIFOL","Trosifol 015 light brown BG R15 PVB LAMINATE",11912138,"#",256,1510863347,0,0.552438,0.567102,0
11039,"MIRASTAR 4mm.SGG","IGDB v16.1",1,0,4.000000,0.050201,0.586193,0.448378,0.028665,0.610635,0.554800,0.000000,0.224000,0.837000,1.000000,,"Saint-Gobain Glass","SGG MIRASTAR 4mm",3026231,"",256,1510862639,0,0.028665,0.050201,0
11165,"COOL-LITE KS 150 II 6mm.SGG","IGDB v79.0",1,0,6.000000,0.331308,0.324131,0.338508,0.508113,0.100723,0.267997,0.000000,0.072102,0.840000,1.000000,,"Saint-Gobain Glass","SGG COOL-LITE KS 150 II 6mm",12173240,"#",256,1641409358,0,0.508113,0.331308,0
11166,"COOL-LITE KS 150 II 8mm.SGG","IGDB v79.0",1,0,8.000000,0.321305,0.323770,0.314485,0.503532,0.100593,0.264100,0.000000,0.072102,0.840000,1.000000,,"Saint-Gobain Glass","SGG COOL-LITE KS 150 II 8mm",12107447,"#",256,1641409358,0,0.503532,0.321305,0
11167,"COOL-LITE KS 150 II 10mm.SGG","IGDB v79.0",1,0,10.000000,0.308724,0.323527,0.285486,0.498846,0.100481,0.260070,0.000000,0.072102,0.840000,1.000000,,"Saint-Gobain Glass","SGG COOL-LITE KS 150 II 10mm",12041909,"#",256,1641409359,0,0.498846,0.308724,0
11239,"COOL-LITE ST 120 4mm.SGG","IGDB v16.4",1,0,4.000000,0.172113,0.342772,0.278134,0.202872,0.269115,0.322839,0.000000,0.647000,0.837000,1.000000,,"Saint-Gobain Glass","SGG COOL-LITE ST 120 4mm",8748661,"",256,1510862643,0,0.202872,0.172113,0
11305,"MIRASTAR 5mm.SGG","IGDB v16.4",1,0,5.000000,0.048613,0.586193,0.429695,0.028610,0.610635,0.548802,0.000000,0.224000,0.837000,1.000000,,"Saint-Gobain Glass","SGG MIRASTAR 5mm",3026230,"",256,1510862647,0,0.028610,0.048613,0
11306,"MIRASTAR 6mm.SGG","IGDB v17.3",1,0,6.000000,0.047084,0.586193,0.412347,0.028485,0.610635,0.542903,0.000000,0.224000,0.837000,1.000000,,"Saint-Gobain Glass","SGG MIRASTAR 6mm",2960694,"#",256,1510862676,0,0.028485,0.047084,0
11307,"MIRASTAR 8mm.SGG","IGDB v16.4",1,0,8.000000,0.044187,0.586137,0.381222,0.028072,0.610635,0.531098,0.000000,0.224000,0.837000,1.000000,,"Saint-Gobain Glass","SGG MIRASTAR 8mm",2960437,"",256,1510862648,0,0.028072,0.044187,0
11377,"COOL-LITE STB 420 6mm.SGG","IGDB v53.0",1,0,6.000000,0.105994,0.386870,0.101277,0.179658,0.288625,0.157263,0.000000,0.688542,0.845514,1.000000,,"Saint-Gobain Glass","SGG COOL-LITE STB 420 6mm",7567468,"",256,1510862661,0,0.179658,0.105994,0
11378,"COOL-LITE STB 420 8mm.SGG","IGDB v53.0",1,0,8.000000,0.089469,0.387428,0.089502,0.167156,0.288920,0.143552,0.000000,0.688637,0.845514,1.000000,,"Saint-Gobain Glass","SGG COOL-LITE STB 420 8mm",7304550,"",256,1510862660,0,0.167156,0.089469,0
11381,"COOL-LITE STB 436 6mm.SGG","IGDB v53.0",1,0,6.000000,0.182660,0.274327,0.089356,0.294487,0.147444,0.137599,0.000000,0.751330,0.845514,1.000000,,"Saint-Gobain Glass","SGG COOL-LITE STB 436 6mm",9475976,"",256,1510862661,0,0.294487,0.182660,0
11382,"COOL-LITE STB 436 8mm.SGG","IGDB v53.0",1,0,8.000000,0.153088,0.273883,0.080955,0.274072,0.146747,0.126504,0.000000,0.751423,0.845514,1.000000,,"Saint-Gobain Glass","SGG COOL-LITE STB 436 8mm",9147265,"",256,1510862660,0,0.274072,0.153088,0
11410,"COOL-LITE ET 425-H 6mm.SGG","IGDB v17.2",1,0,6.000000,0.120873,0.268508,0.121961,0.233170,0.089067,0.204837,0.000000,0.220000,0.837000,1.000000,,"Saint-Gobain Glass","SGG COOL-LITE ET 425-H 6mm",8095866,"",256,1510862658,0,0.233170,0.120873,0
11460,"PLANITHERM ONE lami33-1.SGG","IGDB v20.0",1,0,6.380000,0.435516,0.468233,0.323920,0.767861,0.170090,0.179448,0.000000,0.013000,0.837000,0.653000,,"Saint-Gobain Glass","SGG PLANITHERM ONE lami33-1",14345441,"#",256,1510863311,0,0.767861,0.435516,0
11461,"PLANITHERM ONE lami44-1.SGG","IGDB v20.0",1,0,8.380000,0.424376,0.467767,0.297855,0.760867,0.169654,0.176957,0.000000,0.013000,0.837000,0.708000,,"Saint-Gobain Glass","SGG PLANITHERM ONE lami44-1",14279903,"#",256,1510863311,0,0.760867,0.424376,0
11484,"MIRASTAR 10mm.SGG","IGDB v20.0",1,0,10.000000,0.044351,0.586113,0.383507,0.028100,0.610631,0.532910,0.000000,0.224000,0.837000,1.000000,,"Saint-Gobain Glass","SGG MIRASTAR 10mm",2960437,"",256,1510862721,0,0.028100,0.044351,0
11500,"ExtraClear3.gre","IGDB v33.0",1,0,2.844800,0.879085,0.078080,0.078083,0.908873,0.082234,0.082235,0.000000,0.840000,0.840000,1.000345,,"Guardian Europe","Float ExtraClear 3mm",15988212,"#",256,1510862544,0,0.908873,0.879085,0
11501,"ExtraClear4.gre","IGDB v33.0",1,0,3.835400,0.865993,0.077069,0.077082,0.906028,0.081985,0.081985,0.000000,0.840000,0.840000,1.000345,,"Guardian Europe","Float ExtraClear 4mm",15922675,"#",256,1510862544,0,0.906028,0.865993,0
11502,"ExtraClear5.gre","IGDB v33.0",1,0,4.851400,0.852910,0.076079,0.076092,0.903141,0.081728,0.081748,0.000000,0.840000,0.840000,1.000345,,"Guardian Europe","Float ExtraClear 5mm",15922418,"#",256,1510862545,0,0.903141,0.852910,0
11503,"ExtraClear6.gre","IGDB v33.0",1,0,5.842000,0.840461,0.075150,0.075171,0.900316,0.081501,0.081511,0.000000,0.840000,0.840000,1.000345,,"Guardian Europe","Float ExtraClear 6mm",15922418,"#",256,1510862545,0,0.900316,0.840461,0
11504,"ExtraClear8.gre","IGDB v33.0",1,0,7.747000,0.817314,0.073487,0.073505,0.894936,0.081043,0.081049,0.000000,0.840000,0.840000,1.000345,,"Guardian Europe","Float ExtraClear 8mm",15856880,"#",256,1510862545,0,0.894936,0.817314,0
11505,"ExtraClear10.gre","IGDB v33.0",1,0,9.753600,0.794013,0.071873,0.071899,0.889316,0.080580,0.080582,0.000000,0.840000,0.840000,1.000345,,"Guardian Europe","Float ExtraClear 10mm",15856623,"#",256,1510862544,0,0.889316,0.794013,0
11506,"ExtraClear12.gre","IGDB v33.0",1,0,11.760200,0.771741,0.070388,0.070424,0.883725,0.080097,0.080123,0.000000,0.840000,0.840000,1.000345,,"Guardian Europe","Float ExtraClear 12mm",15791086,"#",256,1510862544,0,0.883725,0.771741,0
11507,"UltraClear3.gre","IGDB v56.0",1,0,2.844800,0.906689,0.080329,0.080329,0.912752,0.082510,0.082510,0.000000,0.840000,0.840000,1.000345,,"Guardian Europe","Float UltraClear 3mm",15988213,"#",256,1510862604,0,0.912752,0.906689,0
11508,"UltraClear4.gre","IGDB v56.0",1,0,3.835400,0.902763,0.080005,0.080005,0.911308,0.082391,0.082391,0.000000,0.840000,0.840000,1.000345,,"Guardian Europe","Float UltraClear 4mm",15988213,"#",256,1510862603,0,0.911308,0.902763,0
11509,"UltraClear5.gre","IGDB v56.0",1,0,4.851400,0.898866,0.079688,0.079688,0.909849,0.082253,0.082253,0.000000,0.840000,0.840000,1.000345,,"Guardian Europe","Float UltraClear 5mm",15988212,"#",256,1510862604,0,0.909849,0.898866,0
11510,"UltraClear6.gre","IGDB v56.0",1,0,5.842000,0.895005,0.079378,0.079378,0.908410,0.082134,0.082134,0.000000,0.840000,0.840000,1.000345,,"Guardian Europe","Float UltraClear 6mm",15922676,"#",256,1510862604,0,0.908410,0.895005,0
11511,"UltraClear8.gre","IGDB v56.0",1,0,7.747000,0.887364,0.078765,0.078765,0.905529,0.081892,0.081892,0.000000,0.840000,0.840000,1.000345,,"Guardian Europe","Float UltraClear 8mm",15922420,"#",256,1510862604,0,0.905529,0.887364,0
11512,"UltraClear10.gre","IGDB v56.0",1,0,9.753600,0.879842,0.078176,0.078176,0.902660,0.081641,0.081641,0.000000,0.840000,0.840000,1.000345,,"Guardian Europe","Float UltraClear 10mm",15922419,"#",256,1510862603,0,0.902660,0.879842,0
11513,"UltraClear12.gre","IGDB v56.0",1,0,11.760200,0.872417,0.077596,0.077596,0.899796,0.081404,0.081404,0.000000,0.840000,0.840000,1.000345,,"Guardian Europe","Float UltraClear 12mm",15856883,"#",256,1510862603,0,0.899796,0.872417,0
11514,"UltraClear15.gre","IGDB v58.0",1,0,14.579600,0.872417,0.077596,0.077596,0.899796,0.081404,0.081404,0.000000,0.840000,0.840000,1.000345,,"Guardian Europe","Float UltraClear 15mm",15856883,"#",256,1513283395,0,0.899796,0.872417,0
11536,"CG_Dry_4.gre","IGDB v33.0",1,0,3.835400,0.790895,0.102355,0.101125,0.878922,0.098188,0.098975,0.000000,0.200011,0.840000,1.000345,,"Guardian Europe","ClimaGuard Dry on Float ExtraClear 4mm",15594224,"#",256,1510862787,0,0.878922,0.790895,0
11537,"CG_Dry_5.gre","IGDB v33.0",1,0,4.851400,0.779120,0.101529,0.099560,0.876103,0.097950,0.098624,0.000000,0.200011,0.840000,1.000345,,"Guardian Europe","ClimaGuard Dry on Float ExtraClear 5mm",15593967,"#",256,1510862788,0,0.876103,0.779120,0
11538,"CG_Dry_6.gre","IGDB v33.0",1,0,5.842000,0.767916,0.100779,0.098093,0.873374,0.097744,0.098280,0.000000,0.200011,0.840000,1.000345,,"Guardian Europe","ClimaGuard Dry on Float ExtraClear 6mm",15593967,"#",256,1510862788,0,0.873374,0.767916,0
11539,"CG_Dry_8.gre","IGDB v33.0",1,0,7.747000,0.747108,0.099386,0.095427,0.868146,0.097304,0.097634,0.000000,0.200011,0.840000,1.000345,,"Guardian Europe","ClimaGuard Dry on Float ExtraClear 8mm",15528429,"#",256,1510862788,0,0.868146,0.747108,0
11540,"CG_Dry_10.gre","IGDB v33.0",1,0,9.753600,0.726144,0.098059,0.092809,0.862673,0.096865,0.096954,0.000000,0.200011,0.840000,1.000345,,"Guardian Europe","ClimaGuard Dry on Float ExtraClear 10mm",15528172,"#",256,1510862787,0,0.862673,0.726144,0
11541,"CG_Dry_12.gre","IGDB v33.0",1,0,11.760200,0.706125,0.096832,0.090382,0.857243,0.096427,0.096284,0.000000,0.200011,0.840000,1.000345,,"Guardian Europe","ClimaGuard Dry on Float ExtraClear 12mm",15462635,"#",256,1510862787,0,0.857243,0.706125,0
11560,"CG_Prem2_4.gre","IGDB v45.0",1,0,3.835400,0.618324,0.293347,0.263709,0.893014,0.046942,0.056056,0.000000,0.038704,0.840000,1.000345,,"Guardian Europe","ClimaGuard Premium2 on Float ExtraClear 4mm",15594481,"#",256,1510862907,0,0.893014,0.618324,0
11561,"CG_Prem2_5.gre","IGDB v45.0",1,0,4.851400,0.610879,0.292650,0.253589,0.890738,0.046587,0.055860,0.000000,0.038704,0.840000,1.000345,,"Guardian Europe","ClimaGuard Premium2 on Float ExtraClear 5mm",15594481,"#",256,1510862908,0,0.890738,0.610879,0
11562,"CG_Prem2_6.gre","IGDB v45.0",1,0,5.842000,0.603785,0.291091,0.243320,0.888526,0.045073,0.054510,0.000000,0.038704,0.840000,1.000345,,"Guardian Europe","ClimaGuard Premium2 on Float ExtraClear 6mm",15594480,"#",256,1510862908,0,0.888526,0.603785,0
11563,"CG_Prem2_8.gre","IGDB v45.0",1,0,7.747000,0.590578,0.293626,0.230275,0.884294,0.048371,0.058067,0.000000,0.038704,0.840000,1.000345,,"Guardian Europe","ClimaGuard Premium2 on Float ExtraClear 8mm",15528943,"#",256,1510862908,0,0.884294,0.590578,0
11564,"CG_Prem2_10.gre","IGDB v45.0",1,0,9.753600,0.577254,0.292366,0.214189,0.879867,0.047356,0.057359,0.000000,0.038704,0.840000,1.000345,,"Guardian Europe","ClimaGuard Premium2 on Float ExtraClear 10mm",15528686,"#",256,1510862907,0,0.879867,0.577254,0
11565,"CG_Prem2_12.gre","IGDB v45.0",1,0,11.988800,0.564495,0.292363,0.200782,0.875470,0.047712,0.058006,0.000000,0.038704,0.840000,1.000345,,"Guardian Europe","ClimaGuard Premium2 on Float ExtraClear 12mm",15528684,"#",256,1510862907,0,0.875470,0.564495,0
11566,"CG_Prem2T_4.gre","IGDB v45.0",1,0,3.835400,0.634406,0.281910,0.249765,0.891507,0.049304,0.059057,0.000000,0.041146,0.840000,1.000345,,"Guardian Europe","ClimaGuard Premium2 T on Float ExtraClear 4mm",15594482,"#",256,1510862909,0,0.891507,0.634406,0
11567,"CG_Prem2T_5.gre","IGDB v45.0",1,0,4.851400,0.626551,0.278845,0.238037,0.889233,0.046137,0.056059,0.000000,0.041146,0.840000,1.000345,,"Guardian Europe","ClimaGuard Premium2 T on Float ExtraClear 5mm",15594481,"#",256,1510862910,0,0.889233,0.626551,0
11568,"CG_Prem2T_6.gre","IGDB v45.0",1,0,5.842000,0.619078,0.281676,0.232808,0.887023,0.049605,0.059636,0.000000,0.041146,0.840000,1.000345,,"Guardian Europe","ClimaGuard Premium2 T on Float ExtraClear 6mm",15594480,"#",256,1510862910,0,0.887023,0.619078,0
11569,"CG_Prem2T_8.gre","IGDB v45.0",1,0,7.747000,0.605189,0.277486,0.214270,0.882795,0.045351,0.055679,0.000000,0.041146,0.840000,1.000345,,"Guardian Europe","ClimaGuard Premium2 T on Float ExtraClear 8mm",15594223,"#",256,1510862910,0,0.882795,0.605189,0
11570,"CG_Prem2T_10.gre","IGDB v45.0",1,0,9.753600,0.591202,0.282418,0.205449,0.878372,0.051368,0.061918,0.000000,0.041146,0.840000,1.000345,,"Guardian Europe","ClimaGuard Premium2 T on Float ExtraClear 10mm",15528686,"#",256,1510862909,0,0.878372,0.591202,0
11571,"CG_Prem2T_12.gre","IGDB v45.0",1,0,11.988800,0.577828,0.279147,0.189783,0.873979,0.048068,0.058915,0.000000,0.041146,0.840000,1.000345,,"Guardian Europe","ClimaGuard Premium2 T on Float ExtraClear 12mm",15528685,"#",256,1510862909,0,0.873979,0.577828,0
11572,"CG_Prem2_UC4.gre","IGDB v59.0",1,0,3.835400,0.639761,0.294559,0.292561,0.898191,0.047373,0.056181,0.000000,0.039870,0.840000,1.000345,,"Guardian Europe","ClimaGuard Premium2 on Float UltraClear 4mm",15660275,"#",256,1538271351,0,0.898191,0.639761,0
11573,"CG_Prem2_UC5.gre","IGDB v59.0",1,0,4.851400,0.637536,0.294482,0.289384,0.896774,0.047269,0.056146,0.000000,0.038865,0.840000,1.000345,,"Guardian Europe","ClimaGuard Premium2 on Float UltraClear 5mm",15594739,"#",256,1538271350,0,0.896774,0.637536,0
11574,"CG_Prem2_UC6.gre","IGDB v59.0",1,0,5.842000,0.635320,0.294301,0.286269,0.895356,0.047126,0.056105,0.000000,0.039089,0.840000,1.000345,,"Guardian Europe","ClimaGuard Premium2 on Float UltraClear 6mm",15594482,"#",256,1538271350,0,0.895356,0.635320,0
11575,"CG_Prem2_UC8.gre","IGDB v59.0",1,0,7.747000,0.630931,0.294048,0.280192,0.892525,0.046858,0.056021,0.000000,0.039694,0.840000,1.000345,,"Guardian Europe","ClimaGuard Premium2 on Float UltraClear 8mm",15594482,"#",256,1538271350,0,0.892525,0.630931,0
11576,"CG_Prem2_UC10.gre","IGDB v59.0",1,0,9.753600,0.626574,0.293648,0.274309,0.889709,0.046665,0.055951,0.000000,0.038542,0.840000,1.000345,,"Guardian Europe","ClimaGuard Premium2 on Float UltraClear 10mm",15594481,"#",256,1538271348,0,0.889709,0.626574,0
11577,"CG_Prem2_UC12.gre","IGDB v59.0",1,0,11.988800,0.622280,0.293620,0.268619,0.886902,0.046439,0.055870,0.000000,0.038621,0.840000,1.000345,,"Guardian Europe","ClimaGuard Premium2 on Float UltraClear 12mm",15528945,"#",256,1538271351,0,0.886902,0.622280,0
11578,"CG_Prem2T_UC4.gre","IGDB v59.0",1,0,3.835400,0.657065,0.283061,0.276401,0.896701,0.049756,0.059203,0.000000,0.041530,0.840000,1.000345,,"Guardian Europe","ClimaGuard Premium2 T on Float UltraClear 4mm",15660019,"#",256,1538271346,0,0.896701,0.657065,0
11579,"CG_Prem2T_UC5.gre","IGDB v59.0",1,0,4.851400,0.654689,0.283078,0.273488,0.895273,0.049606,0.059168,0.000000,0.041552,0.840000,1.000345,,"Guardian Europe","ClimaGuard Premium2 T on Float UltraClear 5mm",15660019,"#",256,1538271345,0,0.895273,0.654689,0
11580,"CG_Prem2T_UC6.gre","IGDB v59.0",1,0,5.842000,0.652339,0.282983,0.270605,0.893859,0.049490,0.059102,0.000000,0.041040,0.840000,1.000345,,"Guardian Europe","ClimaGuard Premium2 T on Float UltraClear 6mm",15660019,"#",256,1538271345,0,0.893859,0.652339,0
11581,"CG_Prem2T_UC8.gre","IGDB v59.0",1,0,7.747000,0.647683,0.282533,0.264975,0.891023,0.049240,0.059008,0.000000,0.040737,0.840000,1.000345,,"Guardian Europe","ClimaGuard Premium2 T on Float UltraClear 8mm",15594482,"#",256,1538271347,0,0.891023,0.647683,0
11582,"CG_Prem2T_UC10.gre","IGDB v59.0",1,0,9.753600,0.643088,0.282475,0.259518,0.888218,0.049024,0.058915,0.000000,0.041522,0.840000,1.000345,,"Guardian Europe","ClimaGuard Premium2 T on Float UltraClear 10mm",15594226,"#",256,1538271346,0,0.888218,0.643088,0
11583,"CG_Prem2T_UC12.gre","IGDB v59.0",1,0,11.988800,0.638550,0.281849,0.254234,0.885410,0.048793,0.058815,0.000000,0.041320,0.840000,1.000345,,"Guardian Europe","ClimaGuard Premium2 T on Float UltraClear 12mm",15594225,"#",256,1538271346,0,0.885410,0.638550,0
11584,"CG_1.0+_4.gre","IGDB v61.0",1,0,3.835400,0.485100,0.448666,0.406677,0.825358,0.110506,0.124450,0.000000,0.027420,0.840000,1.000345,,"Guardian Europe","ClimaGuard 1.0+ on Float ExtraClear 4mm",14281960,"#",256,1538271421,0,0.825358,0.485100,0
11585,"CG_1.0+_5.gre","IGDB v61.0",1,0,4.851400,0.480101,0.448385,0.392408,0.822852,0.110241,0.123939,0.000000,0.028086,0.840000,1.000345,,"Guardian Europe","ClimaGuard 1.0+ on Float ExtraClear 5mm",14281959,"#",256,1538271422,0,0.822852,0.480101,0
11586,"CG_1.0+_6.gre","IGDB v61.0",1,0,5.842000,0.475219,0.448196,0.378826,0.820355,0.109971,0.123447,0.000000,0.028619,0.840000,1.000345,,"Guardian Europe","ClimaGuard 1.0+ on Float ExtraClear 6mm",14281958,"#",256,1538271422,0,0.820355,0.475219,0
11587,"CG_1.0+_8.gre","IGDB v61.0",1,0,7.747000,0.465735,0.448047,0.353521,0.815399,0.109674,0.122457,0.000000,0.027999,0.840000,1.000345,,"Guardian Europe","ClimaGuard 1.0+ on Float ExtraClear 8mm",14281701,"#",256,1538271422,0,0.815399,0.465735,0
11588,"CG_1.0+_10.gre","IGDB v61.0",1,0,9.753600,0.456621,0.447332,0.330523,0.810476,0.109255,0.121483,0.000000,0.027925,0.840000,1.000345,,"Guardian Europe","ClimaGuard 1.0+ on Float ExtraClear 10mm",14216164,"#",256,1538271421,0,0.810476,0.456621,0
11589,"CG_1.0+_12.gre","IGDB v61.0",1,0,11.988800,0.447863,0.447067,0.309574,0.805570,0.108869,0.120521,0.000000,0.027952,0.840000,1.000345,,"Guardian Europe","ClimaGuard 1.0+ on Float ExtraClear 12mm",14215907,"#",256,1538271421,0,0.805570,0.447863,0
11590,"CG_1.0+T_4.gre","IGDB v61.0",1,0,3.835400,0.486497,0.443459,0.401434,0.822324,0.104243,0.123393,0.000000,0.027486,0.840000,1.000345,,"Guardian Europe","ClimaGuard 1.0+ T on Float ExtraClear 4mm",15002852,"#",256,1538271423,0,0.822324,0.486497,0
11591,"CG_1.0+T_5.gre","IGDB v61.0",1,0,4.851400,0.481549,0.443319,0.387173,0.819847,0.104200,0.122856,0.000000,0.027060,0.840000,1.000345,,"Guardian Europe","ClimaGuard 1.0+ T on Float ExtraClear 5mm",15002851,"#",256,1538271424,0,0.819847,0.481549,0
11592,"CG_1.0+T_6.gre","IGDB v61.0",1,0,5.842000,0.476714,0.443217,0.373595,0.817386,0.104019,0.122333,0.000000,0.026929,0.840000,1.000345,,"Guardian Europe","ClimaGuard 1.0+ T on Float ExtraClear 6mm",14937314,"#",256,1538271424,0,0.817386,0.476714,0
11593,"CG_1.0+T_8.gre","IGDB v61.0",1,0,7.747000,0.467341,0.442902,0.348293,0.812461,0.103606,0.121291,0.000000,0.026241,0.840000,1.000345,,"Guardian Europe","ClimaGuard 1.0+ T on Float ExtraClear 8mm",14937057,"#",256,1538271424,0,0.812461,0.467341,0
11594,"CG_1.0+T_10.gre","IGDB v61.0",1,0,9.753600,0.458348,0.442314,0.325279,0.807591,0.103110,0.120273,0.000000,0.027472,0.840000,1.000345,,"Guardian Europe","ClimaGuard 1.0+ T on Float ExtraClear 10mm",14871520,"#",256,1538271423,0,0.807591,0.458348,0
11595,"CG_1.0+T_12.gre","IGDB v61.0",1,0,11.988800,0.449705,0.441867,0.304298,0.802761,0.102810,0.119271,0.000000,0.027298,0.840000,1.000345,,"Guardian Europe","ClimaGuard 1.0+ T on Float ExtraClear 12mm",14871519,"#",256,1538271423,0,0.802761,0.449705,0
11648,"Clarity_UC4.gre","IGDB v74.0",1,0,3.835400,0.849930,0.109583,0.115713,0.942033,0.045579,0.044429,0.000000,0.840000,0.836645,1.000345,,"Guardian Europe","Clarity on Float UltraClear 4mm",15923704,"#",256,1641409397,0,0.942033,0.849930,0
11649,"Clarity_UC5.gre","IGDB v74.0",1,0,4.851400,0.844486,0.107578,0.114768,0.939753,0.045426,0.044066,0.000000,0.840000,0.836615,1.000345,,"Guardian Europe","Clarity on Float UltraClear 5mm",15858168,"#",256,1641409397,0,0.939753,0.844486,0
11650,"Clarity_UC6.gre","IGDB v74.0",1,0,5.842000,0.840956,0.106785,0.114527,0.938147,0.045420,0.043927,0.000000,0.840000,0.836610,1.000345,,"Guardian Europe","Clarity on Float UltraClear 6mm",15858167,"#",256,1641409397,0,0.938147,0.840956,0
11651,"Clarity_UC8.gre","IGDB v74.0",1,0,7.747000,0.831487,0.104686,0.113753,0.933767,0.045401,0.043546,0.000000,0.840000,0.836623,1.000345,,"Guardian Europe","Clarity on Float UltraClear 8mm",15857911,"#",256,1641409397,0,0.933767,0.831487,0
11652,"Clarity_UC10.gre","IGDB v74.0",1,0,9.753600,0.822628,0.102839,0.113104,0.929788,0.045383,0.043174,0.000000,0.840000,0.836665,1.000345,,"Guardian Europe","Clarity on Float UltraClear 10mm",15792374,"#",256,1641409397,0,0.929788,0.822628,0
11653,"Clarity_UC12.gre","IGDB v74.0",1,0,11.988800,0.814126,0.101058,0.112512,0.925841,0.045364,0.042831,0.000000,0.840000,0.836639,1.000345,,"Guardian Europe","Clarity on Float UltraClear 12mm",15792118,"#",256,1641409397,0,0.925841,0.814126,0
11654,"Clarity_DS_UC4.gre","IGDB v62.0",1,0,3.835400,0.816392,0.132216,0.132219,0.977439,0.004784,0.004785,0.000000,0.836651,0.836663,1.000345,,"Guardian Europe","Clarity DS on Float UltraClear 4mm",15859196,"#",256,1538271427,0,0.977439,0.816392,0
11655,"Clarity_DS_UC5.gre","IGDB v62.0",1,0,4.851400,0.810564,0.131104,0.131174,0.974846,0.004769,0.004768,0.000000,0.836631,0.836603,1.000345,,"Guardian Europe","Clarity DS on Float UltraClear 5mm",15859195,"#",256,1538271428,0,0.974846,0.810564,0
11656,"Clarity_DS_UC6.gre","IGDB v62.0",1,0,5.842000,0.807218,0.130510,0.130582,0.973185,0.004759,0.004759,0.000000,0.836663,0.836626,1.000345,,"Guardian Europe","Clarity DS on Float UltraClear 6mm",15859195,"#",256,1538271428,0,0.973185,0.807218,0
11657,"Clarity_DS_UC8.gre","IGDB v62.0",1,0,7.747000,0.798932,0.129103,0.129113,0.969155,0.004740,0.004742,0.000000,0.836651,0.836629,1.000345,,"Guardian Europe","Clarity DS on Float UltraClear 8mm",15793403,"#",256,1538271428,0,0.969155,0.798932,0
11658,"Clarity_DS_UC10.gre","IGDB v62.0",1,0,9.753600,0.790911,0.127710,0.127671,0.965020,0.004728,0.004724,0.000000,0.836604,0.836632,1.000345,,"Guardian Europe","Clarity DS on Float UltraClear 10mm",15793402,"#",256,1538271429,0,0.965020,0.790911,0
11659,"Clarity_DS_UC12.gre","IGDB v62.0",1,0,11.988800,0.783148,0.126348,0.126387,0.960918,0.004695,0.004701,0.000000,0.836687,0.836691,1.000345,,"Guardian Europe","Clarity DS on Float UltraClear 12mm",15727866,"#",256,1538271429,0,0.960918,0.783148,0
11660,"HDS70_4.gre","IGDB v58.0",1,0,3.835400,0.734656,0.198560,0.214202,0.700412,0.271301,0.282725,0.000000,0.840000,0.835592,1.000345,,"Guardian Europe","SunGuard HD Silver 70 on Float ExtraClear 4mm",13490655,"#",256,1513283402,0,0.700412,0.734656,0
11661,"HDS70_6.gre","IGDB v58.0",1,0,5.842000,0.712421,0.191999,0.212676,0.696000,0.268597,0.282266,0.000000,0.840000,0.835414,1.000345,,"Guardian Europe","SunGuard HD Silver 70 on Float ExtraClear 6mm",13425118,"#",256,1513283406,0,0.696000,0.712421,0
11662,"HDS70_8.gre","IGDB v58.0",1,0,7.747000,0.691148,0.185972,0.211278,0.691598,0.265935,0.281854,0.000000,0.840000,0.835606,1.000345,,"Guardian Europe","SunGuard HD Silver 70 on Float ExtraClear 8mm",13424860,"#",256,1513283402,0,0.691598,0.691148,0
11663,"HDS70_10.gre","IGDB v58.0",1,0,9.753600,0.670817,0.180399,0.210039,0.687245,0.263296,0.281672,0.000000,0.840000,0.835569,1.000345,,"Guardian Europe","SunGuard HD Silver 70 on Float ExtraClear 10mm",13359323,"#",256,1513283411,0,0.687245,0.670817,0
11664,"HDS70_12.gre","IGDB v58.0",1,0,11.760200,0.651363,0.175238,0.208917,0.682936,0.260717,0.281515,0.000000,0.840000,0.835615,1.000345,,"Guardian Europe","SunGuard HD Silver 70 on Float ExtraClear 12mm",13359066,"#",256,1513283403,0,0.682936,0.651363,0
11665,"HDD66_4.gre","IGDB v58.0",1,0,3.835400,0.706410,0.242791,0.256413,0.662155,0.324601,0.332127,0.000000,0.840000,0.832123,1.000345,,"Guardian Europe","SunGuard HD Diamond 66 on Float ExtraClear 4mm",13751511,"#",256,1513283407,0,0.662155,0.706410,0
11666,"HDD66_6.gre","IGDB v58.0",1,0,5.842000,0.684968,0.233433,0.255006,0.657987,0.321177,0.331869,0.000000,0.840000,0.831899,1.000345,,"Guardian Europe","SunGuard HD Diamond 66 on Float ExtraClear 6mm",13685974,"#",256,1513283413,0,0.657987,0.684968,0
11667,"HDD66_8.gre","IGDB v58.0",1,0,7.747000,0.664498,0.224801,0.253720,0.653827,0.317789,0.331466,0.000000,0.840000,0.832055,1.000345,,"Guardian Europe","SunGuard HD Diamond 66 on Float ExtraClear 8mm",13685716,"#",256,1513283413,0,0.653827,0.664498,0
11668,"HDD66_10.gre","IGDB v58.0",1,0,9.753600,0.644947,0.216839,0.252613,0.649725,0.314462,0.331386,0.000000,0.840000,0.832113,1.000345,,"Guardian Europe","SunGuard HD Diamond 66 on Float ExtraClear 10mm",13620179,"#",256,1513283411,0,0.649725,0.644947,0
11669,"HDD66_12.gre","IGDB v58.0",1,0,11.760200,0.626250,0.209464,0.251519,0.645646,0.311190,0.331246,0.000000,0.840000,0.832200,1.000345,,"Guardian Europe","SunGuard HD Diamond 66 on Float ExtraClear 12mm",13619922,"#",256,1513283411,0,0.645646,0.626250,0
11670,"SN4023_4.gre","IGDB v33.0",1,0,3.835400,0.207180,0.419046,0.601512,0.433523,0.141738,0.281402,0.000000,0.840000,0.026306,1.000345,,"Guardian Europe","SunGuard SN 40/23 on Float ExtraClear 4mm",11514790,"#",256,1510862792,0,0.433523,0.207180,0
11671,"SN4023_6.gre","IGDB v33.0",1,0,5.842000,0.204138,0.388318,0.601447,0.430834,0.140593,0.281294,0.000000,0.840000,0.026306,1.000345,,"Guardian Europe","SunGuard SN 40/23 on Float ExtraClear 6mm",11514789,"#",256,1510862792,0,0.430834,0.204138,0
11672,"SN4023_8.gre","IGDB v33.0",1,0,7.747000,0.201334,0.361890,0.601384,0.428297,0.139506,0.281196,0.000000,0.840000,0.026306,1.000345,,"Guardian Europe","SunGuard SN 40/23 on Float ExtraClear 8mm",11448996,"#",256,1510862792,0,0.428297,0.201334,0
11673,"SN4023_10.gre","IGDB v33.0",1,0,9.753600,0.198475,0.336639,0.601318,0.425649,0.138391,0.281098,0.000000,0.840000,0.026306,1.000345,,"Guardian Europe","SunGuard SN 40/23 on Float ExtraClear 10mm",11448995,"#",256,1510862792,0,0.425649,0.198475,0
11674,"SN4023_12.gre","IGDB v33.0",1,0,11.760200,0.195696,0.313756,0.601254,0.423017,0.137281,0.280987,0.000000,0.840000,0.026306,1.000345,,"Guardian Europe","SunGuard SN 40/23 on Float ExtraClear 12mm",11383458,"#",256,1510862792,0,0.423017,0.195696,0
11675,"SN4023HT_4.gre","IGDB v58.0",1,0,3.835400,0.196977,0.406214,0.659375,0.431373,0.139208,0.342336,0.000000,0.840000,0.023821,1.000345,,"Guardian Europe","SunGuard SN 40/23 HT on Float ExtraClear 4mm",11711647,"#",256,1513283412,0,0.431373,0.196977,0
11676,"SN4023HT_6.gre","IGDB v58.0",1,0,5.842000,0.194401,0.377523,0.659156,0.428793,0.138115,0.342338,0.000000,0.840000,0.023657,1.000345,,"Guardian Europe","SunGuard SN 40/23 HT on Float ExtraClear 6mm",11711646,"#",256,1513283409,0,0.428793,0.194401,0
11677,"SN4023HT_8.gre","IGDB v58.0",1,0,7.747000,0.191904,0.351493,0.659371,0.426259,0.137032,0.342263,0.000000,0.840000,0.023826,1.000345,,"Guardian Europe","SunGuard SN 40/23 HT on Float ExtraClear 8mm",11646109,"#",256,1513283409,0,0.426259,0.191904,0
11678,"SN4023HT_10.gre","IGDB v58.0",1,0,9.753600,0.189477,0.327868,0.659088,0.423716,0.135961,0.342183,0.000000,0.840000,0.023529,1.000345,,"Guardian Europe","SunGuard SN 40/23 HT on Float ExtraClear 10mm",11645852,"#",256,1513283402,0,0.423716,0.189477,0
11679,"SN4023HT_12.gre","IGDB v58.0",1,0,11.760200,0.187124,0.306380,0.658673,0.421206,0.134910,0.341766,0.000000,0.840000,0.024217,1.000345,,"Guardian Europe","SunGuard SN 40/23 HT on Float ExtraClear 12mm",11580315,"#",256,1513283402,0,0.421206,0.187124,0
11685,"SNX50HT_UC4.gre","IGDB v75.0",1,0,3.835400,0.219660,0.497686,0.560884,0.551493,0.084029,0.062970,0.000000,0.840000,0.025229,1.000345,,"Guardian Europe","SunGuard SNX 50 HT on Float UltraClear 4mm",12109755,"#",256,1641409403,0,0.551493,0.219660,0
11686,"SNX50HT_UC6.gre","IGDB v75.0",1,0,5.842000,0.218721,0.486829,0.560895,0.549764,0.083793,0.062889,0.000000,0.840000,0.024830,1.000345,,"Guardian Europe","SunGuard SNX 50 HT on Float UltraClear 6mm",12109754,"#",256,1641409403,0,0.549764,0.218721,0
11687,"SNX50HT_UC8.gre","IGDB v75.0",1,0,7.747000,0.217790,0.476265,0.560669,0.548032,0.083535,0.062795,0.000000,0.840000,0.024512,1.000345,,"Guardian Europe","SunGuard SNX 50 HT on Float UltraClear 8mm",12109754,"#",256,1641409402,0,0.548032,0.217790,0
11688,"SNX50HT_UC10.gre","IGDB v75.0",1,0,9.753600,0.216861,0.466010,0.560690,0.546306,0.083289,0.062717,0.000000,0.840000,0.024887,1.000345,,"Guardian Europe","SunGuard SNX 50 HT on Float UltraClear 10mm",12044217,"#",256,1641409403,0,0.546306,0.216861,0
11689,"SNX50HT_UC12.gre","IGDB v75.0",1,0,11.760200,0.215947,0.456046,0.560767,0.544602,0.083041,0.062619,0.000000,0.840000,0.024656,1.000345,,"Guardian Europe","SunGuard SNX 50 HT on Float UltraClear 12mm",12043961,"#",256,1641409403,0,0.544602,0.215947,0
11700,"SN7037HT_UC4.gre","IGDB v56.0",1,0,3.835400,0.364110,0.461899,0.512202,0.778029,0.075727,0.063709,0.000000,0.840000,0.024875,1.000345,,"Guardian Europe","SunGuard SN 70/37 HT on Float UltraClear 4mm",14477024,"#",256,1510863126,0,0.778029,0.364110,0
11701,"SN7037HT_UC6.gre","IGDB v56.0",1,0,5.842000,0.362257,0.451973,0.512144,0.775576,0.075535,0.063686,0.000000,0.840000,0.024517,1.000345,,"Guardian Europe","SunGuard SN 70/37 HT on Float UltraClear 6mm",14477023,"#",256,1510863126,0,0.775576,0.362257,0
11702,"SN7037HT_UC8.gre","IGDB v56.0",1,0,7.747000,0.360431,0.442340,0.511903,0.773123,0.075324,0.063550,0.000000,0.840000,0.025084,1.000345,,"Guardian Europe","SunGuard SN 70/37 HT on Float UltraClear 8mm",14477023,"#",256,1510863127,0,0.773123,0.360431,0
11703,"SN7037HT_UC10.gre","IGDB v56.0",1,0,9.753600,0.358626,0.432989,0.512184,0.770698,0.075131,0.063380,0.000000,0.840000,0.024875,1.000345,,"Guardian Europe","SunGuard SN 70/37 HT on Float UltraClear 10mm",14411230,"#",256,1510863126,0,0.770698,0.358626,0
11704,"SN7037HT_UC12.gre","IGDB v56.0",1,0,11.760200,0.356843,0.423904,0.512283,0.768257,0.074938,0.063277,0.000000,0.840000,0.024106,1.000345,,"Guardian Europe","SunGuard SN 70/37 HT on Float UltraClear 12mm",14411230,"#",256,1510863126,0,0.768257,0.356843,0
11705,"SN7037HT_4.gre","IGDB v33.0",1,0,3.835400,0.357526,0.412145,0.512075,0.773600,0.075434,0.063578,0.000000,0.840000,0.022127,1.000345,,"Guardian Europe","SunGuard SN 70/37 HT on Float ExtraClear 4mm",14477022,"#",256,1510862795,0,0.773600,0.357526,0
11706,"SN7037HT_6.gre","IGDB v33.0",1,0,5.842000,0.352440,0.380469,0.511873,0.768777,0.075069,0.063232,0.000000,0.840000,0.022127,1.000345,,"Guardian Europe","SunGuard SN 70/37 HT on Float ExtraClear 6mm",14411229,"#",256,1510862795,0,0.768777,0.352440,0
11707,"SN7037HT_8.gre","IGDB v33.0",1,0,7.747000,0.347794,0.353265,0.511680,0.764226,0.074734,0.062913,0.000000,0.840000,0.022127,1.000345,,"Guardian Europe","SunGuard SN 70/37 HT on Float ExtraClear 8mm",14411228,"#",256,1510862795,0,0.764226,0.347794,0
11708,"SN7037HT_10.gre","IGDB v33.0",1,0,9.753600,0.343059,0.327283,0.511488,0.759485,0.074384,0.062559,0.000000,0.840000,0.022127,1.000345,,"Guardian Europe","SunGuard SN 70/37 HT on Float ExtraClear 10mm",14345691,"#",256,1510862794,0,0.759485,0.343059,0
11709,"SN7037HT_12.gre","IGDB v33.0",1,0,11.760200,0.338458,0.303779,0.511301,0.754761,0.074054,0.062240,0.000000,0.840000,0.022127,1.000345,,"Guardian Europe","SunGuard SN 70/37 HT on Float ExtraClear 12mm",14345434,"#",256,1510862795,0,0.754761,0.338458,0
11710,"SN7035_4.gre","IGDB v58.0",1,0,3.835400,0.337398,0.479366,0.534700,0.768899,0.078173,0.076477,0.000000,0.840000,0.024827,1.000345,,"Guardian Europe","SunGuard SN 70/35 on Float ExtraClear 4mm",14018016,"#",256,1513283407,0,0.768899,0.337398,0
11711,"SN7035_6.gre","IGDB v58.0",1,0,5.842000,0.333061,0.442841,0.534458,0.764197,0.077772,0.076183,0.000000,0.840000,0.024773,1.000345,,"Guardian Europe","SunGuard SN 70/35 on Float ExtraClear 6mm",13952223,"#",256,1513283408,0,0.764197,0.333061,0
11712,"SN7035_8.gre","IGDB v58.0",1,0,7.747000,0.328842,0.409824,0.534054,0.759546,0.077392,0.075897,0.000000,0.840000,0.025361,1.000345,,"Guardian Europe","SunGuard SN 70/35 on Float ExtraClear 8mm",13952222,"#",256,1513283408,0,0.759546,0.328842,0
11713,"SN7035_10.gre","IGDB v58.0",1,0,9.753600,0.324742,0.379907,0.534192,0.754921,0.077015,0.075533,0.000000,0.840000,0.024467,1.000345,,"Guardian Europe","SunGuard SN 70/35 on Float ExtraClear 10mm",13951965,"#",256,1513283409,0,0.754921,0.324742,0
11714,"SN7035_12.gre","IGDB v58.0",1,0,11.760200,0.320737,0.352776,0.534224,0.750331,0.076642,0.075175,0.000000,0.840000,0.025233,1.000345,,"Guardian Europe","SunGuard SN 70/35 on Float ExtraClear 12mm",13886427,"#",256,1513283408,0,0.750331,0.320737,0
11715,"SN7035HT_4.gre","IGDB v58.0",1,0,3.835400,0.335621,0.476407,0.542541,0.763826,0.083027,0.079194,0.000000,0.840000,0.025123,1.000345,,"Guardian Europe","SunGuard SN 70/35 HT on Float ExtraClear 4mm",14083550,"#",256,1513283410,0,0.763826,0.335621,0
