Repository: aegis1980/glass-explore

# Glass Explore

(c)2026 Jon Robinson. All Rights Reserved.

Glass Explore is a Dash web app for exploring architectural glazing products from the International Glazing Database (IGDB). It lets you pick glass products, build a simple insulated glass unit, and calculate optical and thermal properties using `pywincalc`.

The app currently focuses on the `Energy` page:

- search and filter IGDB glass products
- plot solar transmittance, visible transmittance, and colour spaces
- build a double-glazing unit with a coated lite, gas gap, and clear/ultraclear lite
- calculate U-value, SHGC or solar factor, visible transmittance, reflectance, and transmitted/reflected colours

File: data/igdb.csv (part 18 of 38)
"ID","Name","Source","SpectralData","AngularFunction","Thickness","Tsol","Rsol1","Rsol2","Tvis","Rvis1","Rvis2","Tir","emis1","emis2","Conductivity","Comment","Manufacturer","ProductName","Color","Certification","Status","Timestamp","Specularity","Tvis2","Tsol2","MaterialID"
11716,"SN7035HT_6.gre","IGDB v58.0",1,0,5.842000,0.331285,0.440319,0.542015,0.759185,0.082571,0.078849,0.000000,0.840000,0.025446,1.000345,,"Guardian Europe","SunGuard SN 70/35 HT on Float ExtraClear 6mm",14017757,"#",256,1513283410,0,0.759185,0.331285,0
11717,"SN7035HT_8.gre","IGDB v58.0",1,0,7.747000,0.327097,0.407638,0.542013,0.754578,0.082115,0.078555,0.000000,0.840000,0.025391,1.000345,,"Guardian Europe","SunGuard SN 70/35 HT on Float ExtraClear 8mm",14017756,"#",256,1513283408,0,0.754578,0.327097,0
11718,"SN7035HT_10.gre","IGDB v58.0",1,0,9.753600,0.323015,0.378022,0.541673,0.749995,0.081664,0.078196,0.000000,0.840000,0.025540,1.000345,,"Guardian Europe","SunGuard SN 70/35 HT on Float ExtraClear 10mm",13951962,"#",256,1513283412,0,0.749995,0.323015,0
11719,"SN7035HT_12.gre","IGDB v58.0",1,0,11.760200,0.319060,0.351152,0.541704,0.745453,0.081205,0.077880,0.000000,0.840000,0.027275,1.000345,,"Guardian Europe","SunGuard SN 70/35 HT on Float ExtraClear 12mm",13951961,"#",256,1513283412,0,0.745453,0.319060,0
11730,"SNX60HT_4.gre","IGDB v58.0",1,0,3.835400,0.269308,0.491360,0.549804,0.674864,0.103503,0.063457,0.000000,0.840000,0.025288,1.000345,,"Guardian Europe","SunGuard SNX 60 HT on Float ExtraClear 4mm",12966100,"#",256,1513283403,0,0.674864,0.269308,0
11731,"SNX60HT_6.gre","IGDB v58.0",1,0,5.842000,0.266536,0.454402,0.549956,0.670730,0.102865,0.063165,0.000000,0.840000,0.025503,1.000345,,"Guardian Europe","SunGuard SNX 60 HT on Float ExtraClear 6mm",12965843,"#",256,1513283411,0,0.670730,0.266536,0
11732,"SNX60HT_8.gre","IGDB v58.0",1,0,7.747000,0.263824,0.420951,0.549784,0.666642,0.102233,0.062891,0.000000,0.840000,0.025349,1.000345,,"Guardian Europe","SunGuard SNX 60 HT on Float ExtraClear 8mm",12900306,"#",256,1513283410,0,0.666642,0.263824,0
11733,"SNX60HT_10.gre","IGDB v58.0",1,0,9.753600,0.261156,0.390628,0.549831,0.662577,0.101604,0.062626,0.000000,0.840000,0.025230,1.000345,,"Guardian Europe","SunGuard SNX 60 HT on Float ExtraClear 10mm",12900305,"#",256,1513283404,0,0.662577,0.261156,0
11734,"SNX60HT_12.gre","IGDB v58.0",1,0,11.760200,0.258549,0.363115,0.549397,0.658549,0.100986,0.062434,0.000000,0.840000,0.025662,1.000345,,"Guardian Europe","SunGuard SNX 60 HT on Float ExtraClear 12mm",12900048,"#",256,1513283405,0,0.658549,0.258549,0
11735,"SNX60HT_UC4.gre","IGDB v58.0",1,0,3.835400,0.272719,0.552905,0.550010,0.678886,0.104079,0.063721,0.000000,0.840000,0.025334,1.000345,,"Guardian Europe","SunGuard SNX 60 HT on Float UltraClear 4mm",13031637,"#",256,1513283403,0,0.678886,0.272719,0
11736,"SNX60HT_UC6.gre","IGDB v58.0",1,0,5.842000,0.271557,0.541132,0.550253,0.676735,0.103705,0.063556,0.000000,0.840000,0.024698,1.000345,,"Guardian Europe","SunGuard SNX 60 HT on Float UltraClear 6mm",12966101,"#",256,1513283407,0,0.676735,0.271557,0
11737,"SNX60HT_UC8.gre","IGDB v58.0",1,0,7.747000,0.270413,0.529685,0.549970,0.674598,0.103335,0.063432,0.000000,0.840000,0.025214,1.000345,,"Guardian Europe","SunGuard SNX 60 HT on Float UltraClear 8mm",12966101,"#",256,1513283406,0,0.674598,0.270413,0
11738,"SNX60HT_UC10.gre","IGDB v58.0",1,0,9.753600,0.269258,0.518550,0.550079,0.672448,0.102958,0.063258,0.000000,0.840000,0.025277,1.000345,,"Guardian Europe","SunGuard SNX 60 HT on Float UltraClear 10mm",12965844,"#",256,1513283404,0,0.672448,0.269258,0
11739,"SNX60HT_UC12.gre","IGDB v58.0",1,0,11.760200,0.268130,0.507736,0.550204,0.670338,0.102600,0.063132,0.000000,0.840000,0.025609,1.000345,,"Guardian Europe","SunGuard SNX 60 HT on Float UltraClear 12mm",12965844,"#",256,1513283404,0,0.670338,0.268130,0
11740,"SN6234HT_UC10.gre","IGDB v60.0",1,0,9.753600,0.321690,0.492995,0.546123,0.689238,0.113604,0.124826,0.000000,0.840000,0.024723,1.000345,,"Guardian Europe","SunGuard SN 62/34 HT on Float UltraClear 10mm",13425111,"#",256,1538271368,0,0.689238,0.321690,0
11741,"SN7041HT_UC4.gre","IGDB v61.0",1,0,3.835400,0.405759,0.471111,0.475946,0.793481,0.068593,0.061209,0.000000,0.840000,0.037095,1.000345,,"Guardian Europe","SunGuard SN 70/41 HT on Float UltraClear 4mm",14805218,"#",256,1538271425,0,0.793481,0.405759,0
11742,"SN7041HT_UC6.gre","IGDB v61.0",1,0,5.842000,0.403570,0.460824,0.475816,0.790973,0.068423,0.061102,0.000000,0.840000,0.036944,1.000345,,"Guardian Europe","SunGuard SN 70/41 HT on Float UltraClear 6mm",14805218,"#",256,1538271426,0,0.790973,0.403570,0
11743,"SN7041HT_UC8.gre","IGDB v61.0",1,0,7.747000,0.401411,0.450816,0.475775,0.788474,0.068265,0.060870,0.000000,0.840000,0.037269,1.000345,,"Guardian Europe","SunGuard SN 70/41 HT on Float UltraClear 8mm",14739425,"#",256,1538271426,0,0.788474,0.401411,0
11744,"SN7041HT_UC10.gre","IGDB v61.0",1,0,9.753600,0.399260,0.441101,0.475447,0.785995,0.068106,0.060701,0.000000,0.840000,0.037002,1.000345,,"Guardian Europe","SunGuard SN 70/41 HT on Float UltraClear 10mm",14739425,"#",256,1538271425,0,0.785995,0.399260,0
11745,"SN7041HT_UC12.gre","IGDB v61.0",1,0,11.760200,0.397144,0.431677,0.475498,0.783519,0.067942,0.060516,0.000000,0.840000,0.037115,1.000345,,"Guardian Europe","SunGuard SN 70/41 HT on Float UltraClear 12mm",14739424,"#",256,1538271425,0,0.783519,0.397144,0
11746,"HPAg4331_4.gre","IGDB v64.0",1,0,3.835400,0.299581,0.409024,0.364445,0.462187,0.319069,0.102317,0.000000,0.840000,0.062710,1.000345,,"Guardian Europe","SunGuard HP Silver 43/31 on Float ExtraClear 4mm",11581106,"#",256,1586299438,0,0.462187,0.299581,0
11747,"HPAg4331_6.gre","IGDB v64.0",1,0,5.842000,0.292804,0.385641,0.364288,0.459293,0.315731,0.102141,0.000000,0.840000,0.063052,1.000345,,"Guardian Europe","SunGuard HP Silver 43/31 on Float ExtraClear 6mm",11515569,"#",256,1586299438,0,0.459293,0.292804,0
11748,"HPAg4331_8.gre","IGDB v64.0",1,0,7.747000,0.286341,0.364299,0.364162,0.456454,0.312449,0.102018,0.000000,0.840000,0.063245,1.000345,,"Guardian Europe","SunGuard HP Silver 43/31 on Float ExtraClear 8mm",11515568,"#",256,1586299439,0,0.456454,0.286341,0
11749,"HPAg4331_10.gre","IGDB v64.0",1,0,9.753600,0.280143,0.344781,0.363888,0.453611,0.309220,0.101893,0.000000,0.840000,0.062478,1.000345,,"Guardian Europe","SunGuard HP Silver 43/31 on Float ExtraClear 10mm",11449775,"#",256,1586299438,0,0.453611,0.280143,0
11750,"HPAg4331_12.gre","IGDB v64.0",1,0,11.760200,0.274209,0.326905,0.363925,0.450794,0.306032,0.101783,0.000000,0.840000,0.062909,1.000345,,"Guardian Europe","SunGuard HP Silver 43/31 on Float ExtraClear 12mm",11449774,"#",256,1586299438,0,0.450794,0.274209,0
11751,"HPN5032_4.gre","IGDB v64.0",1,0,3.835400,0.315507,0.438093,0.480800,0.549230,0.239046,0.173720,0.000000,0.840000,0.039810,1.000345,,"Guardian Europe","SunGuard HP Neutral 50/32 on Float ExtraClear 4mm",11978430,"#",256,1586299439,0,0.549230,0.315507,0
11752,"HPN5032_6.gre","IGDB v64.0",1,0,5.842000,0.309047,0.410219,0.480673,0.545837,0.236639,0.173745,0.000000,0.840000,0.039972,1.000345,,"Guardian Europe","SunGuard HP Neutral 50/32 on Float ExtraClear 6mm",11978173,"#",256,1586299439,0,0.545837,0.309047,0
11753,"HPN5032_8.gre","IGDB v64.0",1,0,7.747000,0.302855,0.384883,0.480367,0.542476,0.234252,0.173591,0.000000,0.840000,0.039655,1.000345,,"Guardian Europe","SunGuard HP Neutral 50/32 on Float ExtraClear 8mm",11912636,"#",256,1586299440,0,0.542476,0.302855,0
11754,"HPN5032_10.gre","IGDB v64.0",1,0,9.753600,0.296916,0.361809,0.480153,0.539135,0.231939,0.173489,0.000000,0.840000,0.039497,1.000345,,"Guardian Europe","SunGuard HP Neutral 50/32 on Float ExtraClear 10mm",11912635,"#",256,1586299439,0,0.539135,0.296916,0
11755,"HPN5032_12.gre","IGDB v64.0",1,0,11.760200,0.291222,0.340742,0.480287,0.535826,0.229621,0.173194,0.000000,0.840000,0.039662,1.000345,,"Guardian Europe","SunGuard HP Neutral 50/32 on Float ExtraClear 12mm",11912378,"#",256,1586299439,0,0.535826,0.291222,0
11756,"SN75_4.gre","IGDB v64.0",1,0,3.835400,0.385264,0.421954,0.493667,0.804791,0.062967,0.055833,0.000000,0.840000,0.028562,1.000345,,"Guardian Europe","SunGuard SN 75 on Float ExtraClear 4mm",14739940,"#",256,1586299442,0,0.804791,0.385264,0
11757,"SN75_6.gre","IGDB v64.0",1,0,5.842000,0.379733,0.389713,0.493801,0.799903,0.062752,0.055474,0.000000,0.840000,0.028463,1.000345,,"Guardian Europe","SunGuard SN 75 on Float ExtraClear 6mm",14674403,"#",256,1586299442,0,0.799903,0.379733,0
11758,"SN75_8.gre","IGDB v64.0",1,0,7.747000,0.374353,0.360528,0.493383,0.795023,0.062542,0.055057,0.000000,0.840000,0.028379,1.000345,,"Guardian Europe","SunGuard SN 75 on Float ExtraClear 8mm",14674146,"#",256,1586299442,0,0.795023,0.374353,0
11759,"SN75_10.gre","IGDB v64.0",1,0,9.753600,0.369147,0.334083,0.493429,0.790192,0.062330,0.054747,0.000000,0.840000,0.028630,1.000345,,"Guardian Europe","SunGuard SN 75 on Float ExtraClear 10mm",14608609,"#",256,1586299442,0,0.790192,0.369147,0
11760,"SN75_12.gre","IGDB v64.0",1,0,11.760200,0.364090,0.310100,0.493294,0.785396,0.062122,0.054390,0.000000,0.840000,0.028295,1.000345,,"Guardian Europe","SunGuard SN 75 on Float ExtraClear 12mm",14608352,"#",256,1586299442,0,0.785396,0.364090,0
11761,"SN75HT_4.gre","IGDB v64.0",1,0,3.835400,0.394525,0.426846,0.495131,0.829657,0.076139,0.068533,0.000000,0.840000,0.025774,1.000345,,"Guardian Europe","SunGuard SN 75 HT on Float ExtraClear 4mm",13364712,"#",256,1586299443,0,0.829657,0.394525,0
11762,"SN75HT_6.gre","IGDB v64.0",1,0,5.842000,0.388500,0.395807,0.494905,0.824584,0.075785,0.068157,0.000000,0.840000,0.026003,1.000345,,"Guardian Europe","SunGuard SN 75 HT on Float ExtraClear 6mm",13364711,"#",256,1586299443,0,0.824584,0.388500,0
11763,"SN75HT_8.gre","IGDB v64.0",1,0,7.747000,0.382655,0.367665,0.494844,0.819534,0.075421,0.067749,0.000000,0.840000,0.026063,1.000345,,"Guardian Europe","SunGuard SN 75 HT on Float ExtraClear 8mm",13298918,"#",256,1586299443,0,0.819534,0.382655,0
11764,"SN75HT_10.gre","IGDB v64.0",1,0,9.753600,0.376988,0.342147,0.494346,0.814535,0.075048,0.067368,0.000000,0.840000,0.025981,1.000345,,"Guardian Europe","SunGuard SN 75 HT on Float ExtraClear 10mm",13298917,"#",256,1586299443,0,0.814535,0.376988,0
11765,"SN75HT_12.gre","IGDB v64.0",1,0,11.760200,0.371493,0.318999,0.494316,0.809564,0.074715,0.067015,0.000000,0.840000,0.025723,1.000345,,"Guardian Europe","SunGuard SN 75 HT on Float ExtraClear 12mm",13233380,"#",256,1586299443,0,0.809564,0.371493,0
11766,"SN63_4.gre","IGDB v64.0",1,0,3.835400,0.311464,0.436356,0.541645,0.688939,0.080427,0.093122,0.000000,0.840000,0.026024,1.000345,,"Guardian Europe","SunGuard SN 63 on Float ExtraClear 4mm",13753551,"#",256,1586299440,0,0.688939,0.311464,0
11767,"SN63_6.gre","IGDB v64.0",1,0,5.842000,0.307293,0.403554,0.541495,0.684789,0.079987,0.092945,0.000000,0.840000,0.026003,1.000345,,"Guardian Europe","SunGuard SN 63 on Float ExtraClear 6mm",13753294,"#",256,1586299440,0,0.684789,0.307293,0
11768,"SN63_8.gre","IGDB v64.0",1,0,7.747000,0.303246,0.373848,0.541276,0.680663,0.079556,0.092642,0.000000,0.840000,0.025923,1.000345,,"Guardian Europe","SunGuard SN 63 on Float ExtraClear 8mm",13753293,"#",256,1586299441,0,0.680663,0.303246,0
11769,"SN63_10.gre","IGDB v64.0",1,0,9.753600,0.299332,0.346913,0.541147,0.676565,0.079112,0.092397,0.000000,0.840000,0.025644,1.000345,,"Guardian Europe","SunGuard SN 63 on Float ExtraClear 10mm",13687500,"#",256,1586299440,0,0.676565,0.299332,0
11770,"SN63_12.gre","IGDB v64.0",1,0,11.760200,0.295532,0.322472,0.540846,0.672501,0.078705,0.092131,0.000000,0.840000,0.025809,1.000345,,"Guardian Europe","SunGuard SN 63 on Float ExtraClear 12mm",13687499,"#",256,1586299440,0,0.672501,0.295532,0
11771,"SN63HT_4.gre","IGDB v64.0",1,0,3.835400,0.310865,0.438943,0.542709,0.689756,0.083549,0.094122,0.000000,0.840000,0.024693,1.000345,,"Guardian Europe","SunGuard SN 63 HT on Float ExtraClear 4mm",13688016,"#",256,1586299441,0,0.689756,0.310865,0
11772,"SN63HT_6.gre","IGDB v64.0",1,0,5.842000,0.306706,0.406068,0.542458,0.685603,0.083095,0.093872,0.000000,0.840000,0.024773,1.000345,,"Guardian Europe","SunGuard SN 63 HT on Float ExtraClear 6mm",13622223,"#",256,1586299441,0,0.685603,0.306706,0
11773,"SN63HT_8.gre","IGDB v64.0",1,0,7.747000,0.302672,0.376277,0.542453,0.681460,0.082625,0.093533,0.000000,0.840000,0.024130,1.000345,,"Guardian Europe","SunGuard SN 63 HT on Float ExtraClear 8mm",13622222,"#",256,1586299441,0,0.681460,0.302672,0
11774,"SN63HT_10.gre","IGDB v64.0",1,0,9.753600,0.298752,0.349279,0.542379,0.677344,0.082167,0.093381,0.000000,0.840000,0.024719,1.000345,,"Guardian Europe","SunGuard SN 63 HT on Float ExtraClear 10mm",13621965,"#",256,1586299441,0,0.677344,0.298752,0
11775,"SN63HT_12.gre","IGDB v64.0",1,0,11.760200,0.294948,0.324763,0.542004,0.673270,0.081717,0.093096,0.000000,0.840000,0.024433,1.000345,,"Guardian Europe","SunGuard SN 63 HT on Float ExtraClear 12mm",13556428,"#",256,1586299441,0,0.673270,0.294948,0
11776,"SN70S_4.gre","IGDB v68.0",1,0,3.835400,0.369118,0.444284,0.499237,0.777048,0.061496,0.060403,0.000000,0.840000,0.028902,1.000345,,"Guardian Europe","SunGuard SN 70S on Float ExtraClear 4mm",14542559,"#",256,1586299478,0,0.777048,0.369118,0
11777,"SN70S_6.gre","IGDB v68.0",1,0,5.842000,0.363857,0.409755,0.499024,0.772328,0.061275,0.060089,0.000000,0.840000,0.028463,1.000345,,"Guardian Europe","SunGuard SN 70S on Float ExtraClear 6mm",14542558,"#",256,1586299477,0,0.772328,0.363857,0
11778,"SN70S_8.gre","IGDB v68.0",1,0,7.747000,0.358754,0.378528,0.498789,0.767635,0.061043,0.059764,0.000000,0.840000,0.028814,1.000345,,"Guardian Europe","SunGuard SN 70S on Float ExtraClear 8mm",14476765,"#",256,1586299477,0,0.767635,0.358754,0
11779,"SN70S_10.gre","IGDB v68.0",1,0,9.753600,0.353831,0.350249,0.498739,0.762974,0.060824,0.059461,0.000000,0.840000,0.028007,1.000345,,"Guardian Europe","SunGuard SN 70S on Float ExtraClear 10mm",14476764,"#",256,1586299478,0,0.762974,0.353831,0
11780,"SN70S_12.gre","IGDB v68.0",1,0,11.760200,0.349056,0.324622,0.498618,0.758367,0.060609,0.059107,0.000000,0.840000,0.028377,1.000345,,"Guardian Europe","SunGuard SN 70S on Float ExtraClear 12mm",14410971,"#",256,1586299478,0,0.758367,0.349056,0
11781,"SN70SHT_4.gre","IGDB v68.0",1,0,3.835400,0.369118,0.444285,0.498980,0.777048,0.061496,0.060407,0.000000,0.840000,0.027231,1.000345,,"Guardian Europe","SunGuard SN 70S HT on Float ExtraClear 4mm",14542559,"#",256,1586299473,0,0.777048,0.369118,0
11782,"SN70SHT_6.gre","IGDB v68.0",1,0,5.842000,0.363857,0.409755,0.499044,0.772328,0.061275,0.060089,0.000000,0.840000,0.027027,1.000345,,"Guardian Europe","SunGuard SN 70S HT on Float ExtraClear 6mm",14542558,"#",256,1586299473,0,0.772328,0.363857,0
11783,"SN70SHT_8.gre","IGDB v68.0",1,0,7.747000,0.358754,0.378528,0.498667,0.767635,0.061043,0.059785,0.000000,0.840000,0.028235,1.000345,,"Guardian Europe","SunGuard SN 70S HT on Float ExtraClear 8mm",14476765,"#",256,1586299474,0,0.767635,0.358754,0
11784,"SN70SHT_10.gre","IGDB v68.0",1,0,9.753600,0.353831,0.350249,0.498684,0.762974,0.060824,0.059413,0.000000,0.840000,0.027966,1.000345,,"Guardian Europe","SunGuard SN 70S HT on Float ExtraClear 10mm",14476764,"#",256,1586299476,0,0.762974,0.353831,0
11785,"SN70SHT_12.gre","IGDB v68.0",1,0,11.760200,0.349056,0.324622,0.498459,0.758367,0.060609,0.059103,0.000000,0.840000,0.027596,1.000345,,"Guardian Europe","SunGuard SN 70S HT on Float ExtraClear 12mm",14410971,"#",256,1586299476,0,0.758367,0.349056,0
11786,"SNX60_4.gre","IGDB v68.0",1,0,3.835400,0.270345,0.445359,0.523782,0.657862,0.093574,0.055146,0.000000,0.840000,0.026007,1.000345,,"Guardian Europe","SunGuard SNX 60 on Float ExtraClear 4mm",13227981,"#",256,1586299474,0,0.657862,0.270345,0
11787,"SNX60_6.gre","IGDB v68.0",1,0,5.842000,0.267423,0.411674,0.523851,0.653867,0.092993,0.054949,0.000000,0.840000,0.026003,1.000345,,"Guardian Europe","SunGuard SNX 60 on Float ExtraClear 6mm",13227724,"#",256,1586299475,0,0.653867,0.267423,0
11788,"SNX60_8.gre","IGDB v68.0",1,0,7.747000,0.264568,0.381224,0.524064,0.649924,0.092417,0.054701,0.000000,0.840000,0.026183,1.000345,,"Guardian Europe","SunGuard SNX 60 on Float ExtraClear 8mm",13162187,"#",256,1586299475,0,0.649924,0.264568,0
11789,"SNX60_10.gre","IGDB v68.0",1,0,9.753600,0.261771,0.353628,0.523655,0.645972,0.091845,0.054453,0.000000,0.840000,0.025487,1.000345,,"Guardian Europe","SunGuard SNX 60 on Float ExtraClear 10mm",13161930,"#",256,1586299474,0,0.645972,0.261771,0
11790,"SNX60_12.gre","IGDB v68.0",1,0,11.760200,0.259035,0.328614,0.523589,0.642083,0.091299,0.054254,0.000000,0.840000,0.025969,1.000345,,"Guardian Europe","SunGuard SNX 60 on Float ExtraClear 12mm",13161929,"#",256,1586299475,0,0.642083,0.259035,0
11791,"SNX50_4.gre","IGDB v68.0",1,0,3.835400,0.216120,0.431194,0.542399,0.548456,0.076980,0.049924,0.000000,0.840000,0.027536,1.000345,,"Guardian Europe","SunGuard SNX 50 on Float ExtraClear 4mm",12044471,"#",256,1586299477,0,0.548456,0.216120,0
11792,"SNX50_6.gre","IGDB v68.0",1,0,5.842000,0.213871,0.398123,0.542143,0.545181,0.076605,0.049737,0.000000,0.840000,0.027234,1.000345,,"Guardian Europe","SunGuard SNX 50 on Float ExtraClear 6mm",11978934,"#",256,1586299474,0,0.545181,0.213871,0
11793,"SNX50_8.gre","IGDB v68.0",1,0,7.747000,0.211661,0.368208,0.542052,0.541919,0.076238,0.049586,0.000000,0.840000,0.027128,1.000345,,"Guardian Europe","SunGuard SNX 50 on Float ExtraClear 8mm",11978677,"#",256,1586299476,0,0.541919,0.211661,0
11794,"SNX50_10.gre","IGDB v68.0",1,0,9.753600,0.209498,0.341136,0.542090,0.538682,0.075872,0.049382,0.000000,0.840000,0.027527,1.000345,,"Guardian Europe","SunGuard SNX 50 on Float ExtraClear 10mm",11913140,"#",256,1586299477,0,0.538682,0.209498,0
11795,"SNX50_12.gre","IGDB v68.0",1,0,11.760200,0.207378,0.316593,0.542010,0.535463,0.075498,0.049269,0.000000,0.840000,0.027226,1.000345,,"Guardian Europe","SunGuard SNX 50 on Float ExtraClear 12mm",11912883,"#",256,1586299477,0,0.535463,0.207378,0
11796,"SNX50HT_4.gre","IGDB v68.0",1,0,3.835400,0.216879,0.441255,0.560419,0.548317,0.083605,0.062839,0.000000,0.840000,0.025753,1.000345,,"Guardian Europe","SunGuard SNX 50 HT on Float ExtraClear 4mm",12109753,"#",256,1586299474,0,0.548317,0.216879,0
11797,"SNX50HT_6.gre","IGDB v68.0",1,0,5.842000,0.214643,0.407346,0.560641,0.545027,0.083134,0.062661,0.000000,0.840000,0.026003,1.000345,,"Guardian Europe","SunGuard SNX 50 HT on Float ExtraClear 6mm",12044216,"#",256,1586299476,0,0.545027,0.214643,0
11798,"SNX50HT_8.gre","IGDB v68.0",1,0,7.747000,0.212433,0.376691,0.560407,0.541756,0.082681,0.062476,0.000000,0.840000,0.026063,1.000345,,"Guardian Europe","SunGuard SNX 50 HT on Float ExtraClear 8mm",12043959,"#",256,1586299476,0,0.541756,0.212433,0
11799,"SNX50HT_10.gre","IGDB v68.0",1,0,9.753600,0.210279,0.348948,0.560758,0.538507,0.082229,0.062346,0.000000,0.840000,0.025655,1.000345,,"Guardian Europe","SunGuard SNX 50 HT on Float ExtraClear 10mm",12043958,"#",256,1586299475,0,0.538507,0.210279,0
11800,"SNX50HT_12.gre","IGDB v68.0",1,0,11.760200,0.208175,0.323807,0.560183,0.535285,0.081788,0.062170,0.000000,0.840000,0.025943,1.000345,,"Guardian Europe","SunGuard SNX 50 HT on Float ExtraClear 12mm",11978421,"#",256,1586299475,0,0.535285,0.208175,0
11801,"SN51_4.gre","IGDB v72.0",1,0,3.835400,0.251187,0.437667,0.513304,0.559159,0.111113,0.059955,0.000000,0.840000,0.027872,1.000345,,"Guardian Europe","SunGuard SN 51 on Float ExtraClear 4mm",12503483,"#",256,1595268549,0,0.559159,0.251187,0
11802,"SN51_6.gre","IGDB v72.0",1,0,5.842000,0.247884,0.405407,0.513026,0.555784,0.110311,0.059778,0.000000,0.840000,0.026124,1.000345,,"Guardian Europe","SunGuard SN 51 on Float ExtraClear 6mm",12503226,"#",256,1595268549,0,0.555784,0.247884,0
11803,"SN51_8.gre","IGDB v72.0",1,0,7.747000,0.244676,0.376240,0.512833,0.552442,0.109513,0.059584,0.000000,0.840000,0.027861,1.000345,,"Guardian Europe","SunGuard SN 51 on Float ExtraClear 8mm",12437689,"#",256,1595268549,0,0.552442,0.244676,0
11804,"SN51_10.gre","IGDB v72.0",1,0,9.753600,0.241559,0.349903,0.512850,0.549116,0.108779,0.059421,0.000000,0.840000,0.027736,1.000345,,"Guardian Europe","SunGuard SN 51 on Float ExtraClear 10mm",12437432,"#",256,1595268549,0,0.549116,0.241559,0
11805,"SN51_12.gre","IGDB v72.0",1,0,11.760200,0.238533,0.325851,0.512608,0.545818,0.107956,0.059227,0.000000,0.840000,0.028009,1.000345,,"Guardian Europe","SunGuard SN 51 on Float ExtraClear 12mm",12437431,"#",256,1595268548,0,0.545818,0.238533,0
11806,"SN51HT_4.gre","IGDB v72.0",1,0,3.835400,0.250614,0.437595,0.512515,0.557946,0.112781,0.059366,0.000000,0.840000,0.026773,1.000345,,"Guardian Europe","SunGuard SN 51 HT on Float ExtraClear 4mm",12503227,"#",256,1595268549,0,0.557946,0.250614,0
11807,"SN51HT_6.gre","IGDB v72.0",1,0,5.842000,0.247314,0.405592,0.512520,0.554590,0.111952,0.059169,0.000000,0.840000,0.027231,1.000345,,"Guardian Europe","SunGuard SN 51 HT on Float ExtraClear 6mm",12437690,"#",256,1595268548,0,0.554590,0.247314,0
11808,"SN51HT_8.gre","IGDB v72.0",1,0,7.747000,0.244117,0.376473,0.512344,0.551240,0.111157,0.059005,0.000000,0.840000,0.027359,1.000345,,"Guardian Europe","SunGuard SN 51 HT on Float ExtraClear 8mm",12437689,"#",256,1595268548,0,0.551240,0.244117,0
11809,"SN51HT_10.gre","IGDB v72.0",1,0,9.753600,0.241005,0.350181,0.512374,0.547928,0.110325,0.058826,0.000000,0.840000,0.027149,1.000345,,"Guardian Europe","SunGuard SN 51 HT on Float ExtraClear 10mm",12437432,"#",256,1595268549,0,0.547928,0.241005,0
11810,"SN51HT_12.gre","IGDB v72.0",1,0,11.760200,0.237972,0.326213,0.512244,0.544624,0.109539,0.058651,0.000000,0.840000,0.027593,1.000345,,"Guardian Europe","SunGuard SN 51 HT on Float ExtraClear 12mm",12371895,"#",256,1595268549,0,0.544624,0.237972,0
11811,"SN51_UC4.gre","IGDB v73.0",1,0,3.835400,0.255626,0.490712,0.513291,0.562416,0.111838,0.060098,0.000000,0.840000,0.028247,1.000345,,"Guardian Europe","SunGuard SN 51 on Float UltraClear 4mm",12569021,"#",256,1595268554,0,0.562416,0.255626,0
11812,"SN51_UC6.gre","IGDB v73.0",1,0,5.842000,0.254376,0.480356,0.513243,0.560622,0.111408,0.060017,0.000000,0.840000,0.027366,1.000345,,"Guardian Europe","SunGuard SN 51 on Float UltraClear 6mm",12503484,"#",256,1595268555,0,0.560622,0.254376,0
11813,"SN51_UC8.gre","IGDB v73.0",1,0,7.747000,0.253151,0.470298,0.513206,0.558878,0.110989,0.059922,0.000000,0.840000,0.027800,1.000345,,"Guardian Europe","SunGuard SN 51 on Float UltraClear 8mm",12503228,"#",256,1595268555,0,0.558878,0.253151,0
11814,"SN51_UC10.gre","IGDB v73.0",1,0,9.753600,0.251935,0.460517,0.513159,0.557125,0.110556,0.059821,0.000000,0.840000,0.027610,1.000345,,"Guardian Europe","SunGuard SN 51 on Float UltraClear 10mm",12503228,"#",256,1595268555,0,0.557125,0.251935,0
11815,"SN51_UC12.gre","IGDB v73.0",1,0,11.760200,0.250844,0.451008,0.513115,0.555664,0.110151,0.059734,0.000000,0.840000,0.027716,1.000345,,"Guardian Europe","SunGuard SN 51 on Float UltraClear 12mm",12437691,"#",256,1595268555,0,0.555664,0.250844,0
11816,"SN63_UC4.gre","IGDB v78.0",1,0,3.835400,0.317081,0.490757,0.541702,0.692954,0.080835,0.093431,0.000000,0.840000,0.025689,1.000345,,"Guardian Europe","SunGuard SN 63 on Float UltraClear 4mm",13819089,"#",256,1641409421,0,0.692954,0.317081,0
11817,"SN63_UC6.gre","IGDB v78.0",1,0,5.842000,0.315531,0.480242,0.541790,0.690776,0.080605,0.093290,0.000000,0.840000,0.025853,1.000345,,"Guardian Europe","SunGuard SN 63 on Float UltraClear 6mm",13819088,"#",256,1641409420,0,0.690776,0.315531,0
11818,"SN63_UC8.gre","IGDB v78.0",1,0,7.747000,0.313997,0.470023,0.541644,0.688590,0.080373,0.093144,0.000000,0.840000,0.025975,1.000345,,"Guardian Europe","SunGuard SN 63 on Float UltraClear 8mm",13753296,"#",256,1641409421,0,0.688590,0.313997,0
11819,"SN63_UC10.gre","IGDB v78.0",1,0,9.753600,0.312469,0.460086,0.541790,0.686428,0.080127,0.093060,0.000000,0.840000,0.026542,1.000345,,"Guardian Europe","SunGuard SN 63 on Float UltraClear 10mm",13753295,"#",256,1641409421,0,0.686428,0.312469,0
11820,"SN63_UC12.gre","IGDB v78.0",1,0,11.760200,0.310950,0.450419,0.541421,0.684263,0.079901,0.092915,0.000000,0.840000,0.026141,1.000345,,"Guardian Europe","SunGuard SN 63 on Float UltraClear 12mm",13753295,"#",256,1641409421,0,0.684263,0.310950,0
11821,"SN51HT_UC4.gre","IGDB v78.0",1,0,3.835400,0.255049,0.490819,0.512799,0.561202,0.113521,0.059519,0.000000,0.840000,0.028076,1.000345,,"Guardian Europe","SunGuard SN 51 HT on Float UltraClear 4mm",12503485,"#",256,1641409423,0,0.561202,0.255049,0
11822,"SN51HT_UC6.gre","IGDB v78.0",1,0,5.842000,0.253811,0.480464,0.512743,0.559438,0.113088,0.059417,0.000000,0.840000,0.028009,1.000345,,"Guardian Europe","SunGuard SN 51 HT on Float UltraClear 6mm",12503228,"#",256,1641409423,0,0.559438,0.253811,0
11823,"SN51HT_UC8.gre","IGDB v78.0",1,0,7.747000,0.252577,0.470353,0.512634,0.557670,0.112665,0.059347,0.000000,0.840000,0.028270,1.000345,,"Guardian Europe","SunGuard SN 51 HT on Float UltraClear 8mm",12503228,"#",256,1641409423,0,0.557670,0.252577,0
11824,"SN51HT_UC10.gre","IGDB v78.0",1,0,9.753600,0.251360,0.460717,0.512672,0.555909,0.112223,0.059236,0.000000,0.840000,0.027694,1.000345,,"Guardian Europe","SunGuard SN 51 HT on Float UltraClear 10mm",12437692,"#",256,1641409422,0,0.555909,0.251360,0
11825,"SN51HT_UC12.gre","IGDB v78.0",1,0,11.760200,0.250157,0.451283,0.512684,0.554158,0.111754,0.059137,0.000000,0.840000,0.027796,1.000345,,"Guardian Europe","SunGuard SN 51 HT on Float UltraClear 12mm",12437691,"#",256,1641409423,0,0.554158,0.250157,0
11826,"HPAg4331_UC6.gre","IGDB v78.0",1,0,5.842000,0.307617,0.438455,0.364749,0.463477,0.320610,0.102332,0.000000,0.840000,0.063274,1.000345,,"Guardian Europe","SunGuard HP Silver 43/31 on Float UltraClear 6mm",11581107,"#",256,1641409422,0,0.463477,0.307617,0
11827,"SN70SHT_UC4.gre","IGDB v79.0",1,0,3.835400,0.376351,0.501869,0.499514,0.781624,0.061717,0.060762,0.000000,0.840000,0.026858,1.000345,,"Guardian Europe","SunGuard SN 70S HT on Float UltraClear 4mm",14608097,"#",256,1641409427,0,0.781624,0.376351,0
11828,"SN70SHT_UC6.gre","IGDB v79.0",1,0,5.842000,0.374429,0.490832,0.499417,0.779157,0.061608,0.060586,0.000000,0.840000,0.027238,1.000345,,"Guardian Europe","SunGuard SN 70S HT on Float UltraClear 6mm",14542560,"#",256,1641409426,0,0.779157,0.374429,0
11829,"SN70SHT_UC8.gre","IGDB v79.0",1,0,7.747000,0.372523,0.480087,0.499325,0.776703,0.061482,0.060407,0.000000,0.840000,0.027077,1.000345,,"Guardian Europe","SunGuard SN 70S HT on Float UltraClear 8mm",14542560,"#",256,1641409426,0,0.776703,0.372523,0
11830,"SN70SHT_UC10.gre","IGDB v79.0",1,0,9.753600,0.370632,0.469673,0.499240,0.774258,0.061358,0.060233,0.000000,0.840000,0.027114,1.000345,,"Guardian Europe","SunGuard SN 70S HT on Float UltraClear 10mm",14542559,"#",256,1641409426,0,0.774258,0.370632,0
11831,"SN70SHT_UC12.gre","IGDB v79.0",1,0,11.760200,0.368767,0.459544,0.499147,0.771821,0.061247,0.060051,0.000000,0.840000,0.027514,1.000345,,"Guardian Europe","SunGuard SN 70S HT on Float UltraClear 12mm",14476767,"#",256,1641409426,0,0.771821,0.368767,0
11832,"HPN4133_10.gre","IGDB v79.0",1,0,9.753600,0.293230,0.219509,0.251994,0.443810,0.198660,0.043283,0.000000,0.840000,0.128861,1.000345,,"Guardian Europe","SunGuard HP Neutral 41/33 on Float ExtraClear 10mm",12236198,"#",256,1641409426,0,0.443810,0.293230,0
11833,"SNX70_4.gre","IGDB v84.0",1,0,3.835400,0.316639,0.420395,0.499077,0.738117,0.062680,0.044537,0.000000,0.840000,0.027909,1.000345,,"Guardian Europe","SunGuard SNX 70 on Float ExtraClear 4mm",13689307,"#",256,1657950505,0,0.738117,0.316639,
11834,"SNX70_6.gre","IGDB v84.0",1,0,5.842000,0.312803,0.388796,0.498914,0.733615,0.062469,0.044226,0.000000,0.840000,0.027865,1.000345,,"Guardian Europe","SunGuard SNX 70 on Float ExtraClear 6mm",13623770,"#",256,1657950505,0,0.733615,0.312803,
11835,"SNX70_8.gre","IGDB v84.0",1,0,7.747000,0.309050,0.360191,0.498748,0.729145,0.062275,0.043927,0.000000,0.840000,0.027822,1.000345,,"Guardian Europe","SunGuard SNX 70 on Float ExtraClear 8mm",13623513,"#",256,1657950505,0,0.729145,0.309050,
11836,"SNX70_10.gre","IGDB v84.0",1,0,9.753600,0.305389,0.334242,0.498553,0.724715,0.062068,0.043632,0.000000,0.840000,0.027872,1.000345,,"Guardian Europe","SunGuard SNX 70 on Float ExtraClear 10mm",13557976,"#",256,1657950505,0,0.724715,0.305389,
11837,"SNX70_12.gre","IGDB v84.0",1,0,11.760200,0.301801,0.310748,0.498438,0.720310,0.061876,0.043337,0.000000,0.840000,0.027876,1.000345,,"Guardian Europe","SunGuard SNX 70 on Float ExtraClear 12mm",13557975,"#",256,1657950505,0,0.720310,0.301801,
11838,"SNX70HT_4.gre","IGDB v84.0",1,0,3.835400,0.293526,0.501925,0.574754,0.746661,0.085566,0.073506,0.000000,0.840000,0.024857,1.000345,,"Guardian Europe","SunGuard SNX 70 HT on Float ExtraClear 4mm",13951707,"#",256,1657950505,0,0.746661,0.293526,
11839,"SNX70HT_6.gre","IGDB v84.0",1,0,5.842000,0.290561,0.464257,0.574592,0.742135,0.085066,0.073192,0.000000,0.840000,0.024754,1.000345,,"Guardian Europe","SunGuard SNX 70 HT on Float ExtraClear 6mm",13951706,"#",256,1657950505,0,0.742135,0.290561,
11840,"SNX70HT_8.gre","IGDB v84.0",1,0,7.747000,0.287655,0.430161,0.574467,0.737625,0.084574,0.072877,0.000000,0.840000,0.024796,1.000345,,"Guardian Europe","SunGuard SNX 70 HT on Float ExtraClear 8mm",13886169,"#",256,1657950505,0,0.737625,0.287655,
11841,"SNX70HT_10.gre","IGDB v84.0",1,0,9.753600,0.284822,0.399229,0.574359,0.733157,0.084103,0.072576,0.000000,0.840000,0.024817,1.000345,,"Guardian Europe","SunGuard SNX 70 HT on Float ExtraClear 10mm",13885912,"#",256,1657950505,0,0.733157,0.284822,
11842,"SNX70HT_12.gre","IGDB v84.0",1,0,11.760200,0.282031,0.371135,0.574243,0.728715,0.083628,0.072270,0.000000,0.840000,0.024754,1.000345,,"Guardian Europe","SunGuard SNX 70 HT on Float ExtraClear 12mm",13820375,"#",256,1657950505,0,0.728715,0.282031,
11843,"SNX70_UC4.gre","IGDB v86.0",1,0,3.835400,0.321914,0.472031,0.500281,0.743211,0.062890,0.044989,0.000000,0.840000,0.027450,1.000345,,"Guardian Europe","SunGuard SNX 70 on Float UltraClear 4mm",13689565,"#",256,1657950509,0,0.743211,0.321914,
11844,"SNX70_UC6.gre","IGDB v86.0",1,0,5.842000,0.320461,0.460648,0.499241,0.741069,0.062779,0.044743,0.000000,0.840000,0.027542,1.000345,,"Guardian Europe","SunGuard SNX 70 on Float UltraClear 6mm",13689308,"#",256,1657950510,0,0.741069,0.320461,
11845,"SNX70_UC8.gre","IGDB v86.0",1,0,7.747000,0.319086,0.450150,0.499170,0.739017,0.062675,0.044598,0.000000,0.840000,0.027504,1.000345,,"Guardian Europe","SunGuard SNX 70 on Float UltraClear 8mm",13623772,"#",256,1657950509,0,0.739017,0.319086,
11846,"SNX70_UC10.gre","IGDB v86.0",1,0,9.753600,0.317724,0.439972,0.499110,0.737002,0.062574,0.044448,0.000000,0.840000,0.026990,1.000345,,"Guardian Europe","SunGuard SNX 70 on Float UltraClear 10mm",13623772,"#",256,1657950510,0,0.737002,0.317724,
11847,"SNX70_UC12.gre","IGDB v86.0",1,0,11.760200,0.316380,0.430092,0.499061,0.734972,0.062468,0.044315,0.000000,0.840000,0.027470,1.000345,,"Guardian Europe","SunGuard SNX 70 on Float UltraClear 12mm",13623771,"#",256,1657950510,0,0.734972,0.316380,
11848,"SNX70HT_UC4.gre","IGDB v86.0",1,0,3.835400,0.297339,0.562916,0.574933,0.751673,0.086079,0.073855,0.000000,0.840000,0.024993,1.000345,,"Guardian Europe","SunGuard SNX 70 HT on Float UltraClear 4mm",14017501,"#",256,1657950510,0,0.751673,0.297339,
11849,"SNX70HT_UC6.gre","IGDB v86.0",1,0,5.842000,0.296177,0.550180,0.574897,0.749617,0.085854,0.073714,0.000000,0.840000,0.024952,1.000345,,"Guardian Europe","SunGuard SNX 70 HT on Float UltraClear 6mm",13951964,"#",256,1657950510,0,0.749617,0.296177,
11850,"SNX70HT_UC8.gre","IGDB v86.0",1,0,7.747000,0.295042,0.537821,0.574832,0.747556,0.085616,0.073554,0.000000,0.840000,0.024794,1.000345,,"Guardian Europe","SunGuard SNX 70 HT on Float UltraClear 8mm",13951708,"#",256,1657950510,0,0.747556,0.295042,
11851,"SNX70HT_UC10.gre","IGDB v86.0",1,0,9.753600,0.293899,0.525823,0.574762,0.745497,0.085386,0.073427,0.000000,0.840000,0.024670,1.000345,,"Guardian Europe","SunGuard SNX 70 HT on Float UltraClear 10mm",13951708,"#",256,1657950509,0,0.745497,0.293899,
11852,"SNX70HT_UC12.gre","IGDB v86.0",1,0,11.760200,0.292772,0.514171,0.574689,0.743456,0.085153,0.073285,0.000000,0.840000,0.024993,1.000345,,"Guardian Europe","SunGuard SNX 70 HT on Float UltraClear 12mm",13886171,"#",256,1657950510,0,0.743456,0.292772,
12013,"Clear3mm.grm","IGDB v54.0",1,0,2.844800,0.861126,0.079485,0.079126,0.902411,0.085219,0.085136,0.000000,0.840000,0.840000,1.000345,,"Guardian Middle East","Clear. 3 mm",15922418,"#",256,1510862590,0,0.902411,0.861126,0
12014,"Clear4mm.grm","IGDB v17.3",1,0,3.759200,0.844688,0.078271,0.077811,0.898778,0.084917,0.084805,0.000000,0.840000,0.840000,1.000345,,"Guardian Middle East","Clear.  4 mm",15856882,"#",256,1510862495,0,0.898778,0.844688,0
12015,"Clear5mm.grm","IGDB v17.3",1,0,4.749800,0.827470,0.077027,0.076462,0.894877,0.084588,0.084452,0.000000,0.840000,0.840000,1.000345,,"Guardian Middle East","Float Glass",15856881,"#",256,1510862495,0,0.894877,0.827470,0
12016,"Clear6mm.grm","IGDB v17.3",1,0,5.740400,0.810813,0.075868,0.075195,0.890992,0.084257,0.084094,0.000000,0.840000,0.840000,1.000345,,"Guardian Middle East","Float Glass",15791088,"#",256,1510862495,0,0.890992,0.810813,0
12017,"Clear8mm.grm","IGDB v17.3",1,0,7.696200,0.779457,0.073750,0.072911,0.883372,0.083631,0.083420,0.000000,0.840000,0.840000,1.000345,,"Guardian Middle East","Float Glass",15791086,"#",256,1510862495,0,0.883372,0.779457,0
12018,"Clear10mm.grm","IGDB v20.0",1,0,9.753600,0.748482,0.071776,0.070772,0.875452,0.082977,0.082707,0.000000,0.840000,0.840000,1.000345,,"Guardian Middle East","Float Glass",15725292,"#",256,1510862513,0,0.875452,0.748482,0
12019,"Clear12mm.grm","IGDB v20.0",1,0,11.760200,0.720098,0.070055,0.068912,0.867811,0.082362,0.082037,0.000000,0.840000,0.840000,1.000345,,"Guardian Middle East","Float Glass",15659498,"#",256,1510862514,0,0.867811,0.720098,0
12024,"Premium2S4c.grm","IGDB v56.0",1,0,3.759200,0.608650,0.244842,0.296456,0.888424,0.062102,0.051099,0.000000,0.840000,0.045214,1.000345,,"Guardian Middle East","ClimaGuard® Premium 2S on 4 mm Clear",15594480,"#",256,1510863107,0,0.888424,0.608650,0
12025,"Premium2S5c.grm","IGDB v56.0",1,0,4.749800,0.598462,0.233019,0.295950,0.884573,0.061694,0.050654,0.000000,0.840000,0.045214,1.000345,,"Guardian Middle East","ClimaGuard® Premium 2S on 5 mm Clear",15528943,"#",256,1510863109,0,0.884573,0.598462,0
12026,"Premium2S6c.grm","IGDB v56.0",1,0,5.740400,0.588594,0.222050,0.295404,0.880744,0.061542,0.050301,0.000000,0.840000,0.045214,1.000345,,"Guardian Middle East","ClimaGuard® Premium 2S on 6 mm Clear",15528686,"#",256,1510863108,0,0.880744,0.588594,0
12027,"Premium2S8c.grm","IGDB v56.0",1,0,7.696200,0.569981,0.202610,0.294271,0.873242,0.061747,0.049789,0.000000,0.840000,0.045214,1.000345,,"Guardian Middle East","ClimaGuard® Premium 2S on 8 mm Clear",15463149,"#",256,1510863109,0,0.873242,0.569981,0
12028,"Premium2S10c.grm","IGDB v56.0",1,0,9.753600,0.551545,0.184531,0.293389,0.865435,0.061148,0.048980,0.000000,0.840000,0.045214,1.000345,,"Guardian Middle East","ClimaGuard® Premium 2S on 10 mm Clear",15397355,"#",256,1510863108,0,0.865435,0.551545,0
12034,"CG_SunT4c.grm","IGDB v56.0",1,0,3.759200,0.475459,0.375292,0.445333,0.777541,0.175921,0.158867,0.000000,0.840000,0.026144,1.000345,,"Guardian Middle East","ClimaGuard® Sun T on 4 mm Clear",14345698,"#",256,1510863127,0,0.777541,0.475459,0
12035,"CG_SunT5c.grm","IGDB v56.0",1,0,4.749800,0.468226,0.357865,0.444929,0.774134,0.175082,0.158701,0.000000,0.840000,0.026144,1.000345,,"Guardian Middle East","ClimaGuard® Sun T on 5 mm Clear",14345698,"#",256,1510863126,0,0.774134,0.468226,0
12036,"CG_SunT6c.grm","IGDB v56.0",1,0,5.740400,0.461214,0.341449,0.444665,0.770747,0.173777,0.158371,0.000000,0.840000,0.026144,1.000345,,"Guardian Middle East","ClimaGuard® Sun T on 6 mm Clear",14280161,"#",256,1510863127,0,0.770747,0.461214,0
12037,"CG_SunT8c.grm","IGDB v56.0",1,0,7.696200,0.447970,0.312147,0.444129,0.764112,0.171434,0.157797,0.000000,0.840000,0.026144,1.000345,,"Guardian Middle East","ClimaGuard® Sun T on 8 mm Clear",14279903,"#",256,1510863109,0,0.764112,0.447970,0
12038,"CG_SunT10c.grm","IGDB v56.0",1,0,9.753600,0.434823,0.285402,0.443406,0.757210,0.169804,0.157477,0.000000,0.840000,0.026144,1.000345,,"Guardian Middle East","ClimaGuard® Sun T on 10 mm Clear",14214109,"#",256,1510863110,0,0.757210,0.434823,0
12039,"Neutral70c3.grm","IGDB v59.0",1,0,2.844800,0.588534,0.145674,0.182759,0.762440,0.069190,0.050829,0.000000,0.840000,0.171055,1.000345,,"Guardian Middle East","ClimaGuard® Neutral 70 on 3 mm Clear",15000798,"#",256,1538271337,0,0.762440,0.588534,0
12040,"Neutral70c4.grm","IGDB v50.0",1,0,3.759200,0.578555,0.140811,0.182149,0.759400,0.069307,0.050689,0.000000,0.840000,0.171055,1.000345,,"Guardian Middle East","ClimaGuard® Neutral 70",15000541,"#",256,1510863022,0,0.759400,0.578555,0
12041,"Neutral70c5.grm","IGDB v17.3",1,0,4.749800,0.568099,0.135814,0.181627,0.756122,0.069136,0.050434,0.000000,0.840000,0.171026,1.000345,,"Guardian Middle East","ClimaGuard® Neutral 70",15000540,"#",256,1510862668,0,0.756122,0.568099,0
12042,"Neutral70c6.grm","IGDB v17.3",1,0,5.740400,0.557987,0.131096,0.181112,0.752865,0.068987,0.050184,0.000000,0.840000,0.171026,1.000345,,"Guardian Middle East","ClimaGuard® Neutral 70",14935003,"#",256,1510862667,0,0.752865,0.557987,0
12043,"Neutral70c8.grm","IGDB v17.3",1,0,7.696200,0.538926,0.122611,0.180157,0.746481,0.068669,0.049705,0.000000,0.840000,0.171026,1.000345,,"Guardian Middle East","ClimaGuard® Neutral 70",14869210,"#",256,1510862669,0,0.746481,0.538926,0
12044,"Neutral70c10.grm","IGDB v50.0",1,0,9.753600,0.520092,0.114741,0.179223,0.739839,0.068330,0.049205,0.000000,0.840000,0.171055,1.000345,,"Guardian Middle East","ClimaGuard® Neutral 70",14868952,"#",256,1510863022,0,0.739839,0.520092,0
12049,"Neutral60c3.grm","IGDB v59.0",1,0,2.844800,0.409952,0.327125,0.328946,0.620179,0.206636,0.078155,0.000000,0.840000,0.067636,1.000345,,"Guardian Middle East","SunGuard® HP Neutral 60 on 3 mm Clear",13226188,"#",256,1538271336,0,0.620179,0.409952,0
12051,"Neutral60c5.grm","IGDB v17.3",1,0,4.749800,0.397099,0.301113,0.328407,0.614956,0.204202,0.077887,0.000000,0.840000,0.067535,1.000345,,"Guardian Middle East","SunGuard® HP Neutral 60",13160395,"#",256,1510862669,0,0.614956,0.397099,0
12052,"Neutral60c6.grm","IGDB v17.3",1,0,5.740400,0.390756,0.288835,0.328165,0.612267,0.202899,0.077715,0.000000,0.840000,0.067535,1.000345,,"Guardian Middle East","SunGuard® HP Neutral 60",13160394,"#",256,1510862666,0,0.612267,0.390756,0
12053,"Neutral60c8.grm","IGDB v17.3",1,0,7.696200,0.378803,0.266805,0.327735,0.607001,0.200331,0.077402,0.000000,0.840000,0.067535,1.000345,,"Guardian Middle East","SunGuard® HP Neutral 60",13094600,"#",256,1510862666,0,0.607001,0.378803,0
12061,"NP50c5.grm","IGDB v17.3",1,0,4.749800,0.316712,0.355074,0.429600,0.538600,0.233559,0.149660,0.000000,0.840000,0.042188,1.000345,,"Guardian Middle East","SunGuard® HP Neutral Plus 50",11977918,"#",256,1510862666,0,0.538600,0.316712,0
12062,"NP50c6.grm","IGDB v17.3",1,0,5.740400,0.312007,0.340120,0.429456,0.536264,0.231941,0.149537,0.000000,0.840000,0.042188,1.000345,,"Guardian Middle East","SunGuard® HP Neutral Plus 50",11977661,"#",256,1510862667,0,0.536264,0.312007,0
12063,"NP50c8.grm","IGDB v17.3",1,0,7.696200,0.303123,0.313330,0.429187,0.531632,0.228824,0.149290,0.000000,0.840000,0.042188,1.000345,,"Guardian Middle East","SunGuard® HP Neutral Plus 50",11912124,"#",256,1510862672,0,0.531632,0.303123,0
12071,"RB40c5.grm","IGDB v17.3",1,0,4.749800,0.269087,0.292901,0.417385,0.424504,0.236350,0.178191,0.000000,0.840000,0.078743,1.000345,,"Guardian Middle East","SunGuard® HP Royal Blue 40",10530987,"#",256,1510862671,0,0.424504,0.269087,0
12072,"RB40c6.grm","IGDB v17.3",1,0,5.740400,0.264692,0.282382,0.417280,0.422657,0.234805,0.178112,0.000000,0.840000,0.078743,1.000345,,"Guardian Middle East","SunGuard® HP Royal Blue 40",10530986,"#",256,1510862673,0,0.422657,0.264692,0
12073,"RB40c8.grm","IGDB v17.3",1,0,7.696200,0.256398,0.263441,0.417075,0.419011,0.231795,0.177947,0.000000,0.840000,0.078743,1.000345,,"Guardian Middle East","SunGuard® HP Royal Blue 40",10465193,"#",256,1510862672,0,0.419011,0.256398,0
