Repository: aegis1980/glass-explore

# Glass Explore

(c)2026 Jon Robinson. All Rights Reserved.

Glass Explore is a Dash web app for exploring architectural glazing products from the International Glazing Database (IGDB). It lets you pick glass products, build a simple insulated glass unit, and calculate optical and thermal properties using `pywincalc`.

The app currently focuses on the `Energy` page:

- search and filter IGDB glass products
- plot solar transmittance, visible transmittance, and colour spaces
- build a double-glazing unit with a coated lite, gas gap, and clear/ultraclear lite
- calculate U-value, SHGC or solar factor, visible transmittance, reflectance, and transmitted/reflected colours

File: data/igdb.csv (part 19 of 38)
"ID","Name","Source","SpectralData","AngularFunction","Thickness","Tsol","Rsol1","Rsol2","Tvis","Rvis1","Rvis2","Tir","emis1","emis2","Conductivity","Comment","Manufacturer","ProductName","Color","Certification","Status","Timestamp","Specularity","Tvis2","Tsol2","MaterialID"
12079,"Neutral40c3.grm","IGDB v56.0",1,0,2.844800,0.291694,0.309759,0.306521,0.443501,0.221295,0.050040,0.000000,0.840000,0.086498,1.000345,,"Guardian Middle East","SunGuard® HP Neutral 40",12105127,"#",256,1510863110,0,0.443501,0.291694,0
12080,"Neutral40c4.grm","IGDB v56.0",1,0,3.759200,0.287306,0.298137,0.306455,0.441736,0.219718,0.049899,0.000000,0.840000,0.086498,1.000345,,"Guardian Middle East","SunGuard® HP Neutral 40",12039335,"#",256,1510863110,0,0.441736,0.287306,0
12081,"Neutral40c5.grm","IGDB v17.3",1,0,4.749800,0.282700,0.286433,0.306311,0.439831,0.218532,0.049916,0.000000,0.840000,0.086389,1.000345,,"Guardian Middle East","SunGuard® HP Neutral 40",12039334,"#",256,1510862670,0,0.439831,0.282700,0
12082,"Neutral40c6.grm","IGDB v17.3",1,0,5.740400,0.278268,0.275396,0.306197,0.437936,0.217063,0.049850,0.000000,0.840000,0.086389,1.000345,,"Guardian Middle East","SunGuard® HP Neutral 40",12039333,"#",256,1510862670,0,0.437936,0.278268,0
12083,"Neutral40c8.grm","IGDB v17.3",1,0,7.696200,0.269911,0.255539,0.305995,0.434232,0.214190,0.049678,0.000000,0.840000,0.086389,1.000345,,"Guardian Middle East","SunGuard® HP Neutral 40",11973540,"#",256,1510862670,0,0.434232,0.269911,0
12089,"SilvGry40c3.grm","IGDB v59.0",1,0,2.844800,0.392630,0.151013,0.198296,0.407036,0.197636,0.183820,0.000000,0.840000,0.748509,1.000345,,"Guardian Middle East","SunGuard® S Silver Grey 40 on 3 mm Clear",11447464,"#",256,1538271333,0,0.407036,0.392630,0
12091,"Silver35c5.grm","IGDB v17.3",1,0,4.749800,0.248735,0.419681,0.386670,0.375648,0.410527,0.182418,0.000000,0.840000,0.049835,1.000345,,"Guardian Middle East","SunGuard® HP Silver 35",10200487,"#",256,1510862674,0,0.375648,0.248735,0
12092,"Silver35c6.grm","IGDB v17.3",1,0,5.740400,0.244591,0.403919,0.386570,0.373950,0.407377,0.182364,0.000000,0.840000,0.049835,1.000345,,"Guardian Middle East","SunGuard® HP Silver 35",10134950,"#",256,1510862673,0,0.373950,0.244591,0
12093,"Silver35c8.grm","IGDB v17.3",1,0,7.696200,0.236783,0.375561,0.386395,0.370622,0.401307,0.182239,0.000000,0.840000,0.049835,1.000345,,"Guardian Middle East","SunGuard® HP Silver 35",10134693,"#",256,1510862674,0,0.370622,0.236783,0
12099,"LtBlue52c3.grm","IGDB v59.0",1,0,2.844800,0.493666,0.124768,0.167655,0.513818,0.169110,0.168072,0.000000,0.840000,0.791241,1.000345,,"Guardian Middle East","SunGuard® S Light Blue 52 on 3 mm Clear",12500668,"#",256,1538271336,0,0.513818,0.493666,0
12101,"LtBlue52c5.grm","IGDB v17.3",1,0,4.749800,0.474303,0.120534,0.166691,0.509498,0.167346,0.167916,0.000000,0.840000,0.790773,1.000345,,"Guardian Middle East","SunGuard® S Light Blue 52",12435131,"#",256,1510862672,0,0.509498,0.474303,0
12102,"LtBlue52c6.grm","IGDB v17.3",1,0,5.740400,0.464741,0.118477,0.166279,0.507273,0.166351,0.167805,0.000000,0.840000,0.790773,1.000345,,"Guardian Middle East","SunGuard® S Light Blue 52",12435130,"#",256,1510862672,0,0.507273,0.464741,0
12103,"LtBlue52c8.grm","IGDB v17.3",1,0,7.696200,0.446738,0.114733,0.165525,0.502907,0.164390,0.167588,0.000000,0.840000,0.790773,1.000345,,"Guardian Middle East","SunGuard® S Light Blue 52",12369336,"#",256,1510862672,0,0.502907,0.446738,0
12111,"Neutral34c5.grm","IGDB v17.3",1,0,4.749800,0.274054,0.201219,0.221917,0.376363,0.230441,0.083420,0.000000,0.840000,0.538265,1.000345,,"Guardian Middle East","SunGuard® S Neutral 34",11053210,"#",256,1510862671,0,0.376363,0.274054,0
12112,"Neutral34c6.grm","IGDB v17.3",1,0,5.740400,0.269249,0.195340,0.221812,0.374731,0.228846,0.083357,0.000000,0.840000,0.538265,1.000345,,"Guardian Middle East","SunGuard® S Neutral 34",10987674,"#",256,1510862671,0,0.374731,0.269249,0
12113,"Neutral34c8.grm","IGDB v17.3",1,0,7.696200,0.260189,0.184698,0.221616,0.371562,0.225721,0.083239,0.000000,0.840000,0.538265,1.000345,,"Guardian Middle East","SunGuard® S Neutral 34",10987672,"#",256,1510862671,0,0.371562,0.260189,0
12114,"Neutral34c10.grm","IGDB v20.0",1,0,9.753600,0.251222,0.174751,0.221416,0.368263,0.222505,0.083124,0.000000,0.840000,0.538265,1.000345,,"Guardian Middle East","SunGuard® S Neutral 34",10921879,"#",256,1510862718,0,0.368263,0.251222,0
12115,"Neutral34c12.grm","IGDB v20.0",1,0,11.760200,0.242983,0.166113,0.221245,0.365072,0.219436,0.083017,0.000000,0.840000,0.538265,1.000345,,"Guardian Middle East","SunGuard® S Neutral 34",10921878,"#",256,1510862718,0,0.365072,0.242983,0
12116,"Neutral34gn5.grm","IGDB v17.3",1,0,4.749800,0.171874,0.109460,0.219994,0.322771,0.182598,0.081654,0.000000,0.840000,0.538265,1.000345,,"Guardian Middle East","SunGuard® S Green 34",10133385,"#",256,1510862670,0,0.322771,0.171874,0
12119,"SilvGry32c3.grm","IGDB v59.0",1,0,2.844800,0.310868,0.180060,0.246953,0.339092,0.221086,0.217308,0.000000,0.840000,0.702138,1.000345,,"Guardian Middle East","SunGuard® S Silver Grey 32 on 3 mm Clear",10854296,"#",256,1538271333,0,0.339092,0.310868,0
12121,"SilvGry32c5.grm","IGDB v17.3",1,0,4.749800,0.298993,0.171191,0.246602,0.336260,0.218344,0.217248,0.000000,0.840000,0.701420,1.000345,,"Guardian Middle East","SunGuard® S Silver Grey 32",10788503,"#",256,1510862675,0,0.336260,0.298993,0
12122,"SilvGry32c6.grm","IGDB v17.3",1,0,5.740400,0.293142,0.166959,0.246455,0.334796,0.216868,0.217207,0.000000,0.840000,0.701420,1.000345,,"Guardian Middle East","SunGuard® S Silver Grey 32",10788503,"#",256,1510862668,0,0.334796,0.293142,0
12123,"SilvGry32c8.grm","IGDB v17.3",1,0,7.696200,0.282146,0.159294,0.246166,0.331927,0.214030,0.217109,0.000000,0.840000,0.701420,1.000345,,"Guardian Middle East","SunGuard® S Silver Grey 32",10722965,"#",256,1510862668,0,0.331927,0.282146,0
12131,"RB20c5.grm","IGDB v17.3",1,0,4.749800,0.189940,0.182409,0.378941,0.227815,0.201860,0.300985,0.000000,0.840000,0.556962,1.000345,,"Guardian Middle East","SunGuard® S Royal Blue 20",8356994,"#",256,1510862666,0,0.227815,0.189940,0
12132,"RB20c6.grm","IGDB v17.3",1,0,5.740400,0.186281,0.177728,0.378879,0.226813,0.200626,0.300958,0.000000,0.840000,0.556962,1.000345,,"Guardian Middle East","SunGuard® S Royal Blue 20",8356993,"#",256,1510862665,0,0.226813,0.186281,0
12133,"RB20c8.grm","IGDB v17.3",1,0,7.696200,0.179388,0.169290,0.378765,0.224854,0.198197,0.300915,0.000000,0.840000,0.556962,1.000345,,"Guardian Middle East","SunGuard® S Royal Blue 20",8291200,"#",256,1510862666,0,0.224854,0.179388,0
12140,"Silver20c3.grm","IGDB v54.0",1,0,2.844800,0.170330,0.284350,0.337325,0.206309,0.318539,0.250095,0.000000,0.840000,0.383430,1.000345,,"Guardian Middle East","SunGuard® Solar Silver 20 on 3 mm Clear",8683384,"#",256,1510863087,0,0.206309,0.170330,0
12141,"Silver20c5.grm","IGDB v17.3",1,0,4.749800,0.164137,0.267257,0.337223,0.204575,0.314038,0.250056,0.000000,0.840000,0.383535,1.000345,,"Guardian Middle East","SunGuard® S Silver 20",8617591,"#",256,1510862674,0,0.204575,0.164137,0
12142,"Silver20c6.grm","IGDB v17.3",1,0,5.740400,0.161087,0.259133,0.337183,0.203669,0.311741,0.250042,0.000000,0.840000,0.383535,1.000345,,"Guardian Middle East","SunGuard® S Silver 20",8617591,"#",256,1510862673,0,0.203669,0.161087,0
12143,"Silver20c8.grm","IGDB v17.3",1,0,7.696200,0.155349,0.244433,0.337101,0.201915,0.307259,0.250011,0.000000,0.840000,0.383535,1.000345,,"Guardian Middle East","SunGuard® S Silver 20",8552054,"#",256,1510862673,0,0.201915,0.155349,0
12151,"Silver40c5.grm","IGDB v31.0",1,0,4.749800,0.263889,0.383642,0.384020,0.436212,0.306846,0.115634,0.000000,0.840000,0.049032,1.000345,,"Guardian Middle East","SunGuard® HP Silver 40 on 5 mm Clear",11317931,"#",256,1510862770,0,0.436212,0.263889,0
12152,"Silver40c6.grm","IGDB v31.0",1,0,5.740400,0.259881,0.368169,0.383925,0.434286,0.304587,0.115550,0.000000,0.840000,0.049032,1.000345,,"Guardian Middle East","SunGuard® HP Silver 40 on 6 mm Clear",11252394,"#",256,1510862770,0,0.434286,0.259881,0
12153,"Silver40c8.grm","IGDB v31.0",1,0,7.696200,0.252343,0.340387,0.383749,0.430548,0.300214,0.115395,0.000000,0.840000,0.049032,1.000345,,"Guardian Middle East","SunGuard® HP Silver 40 on 8 mm Clear",11252393,"#",256,1510862770,0,0.430548,0.252343,0
12159,"HD_Blue3c.grm","IGDB v83.0",1,0,2.844800,0.246808,0.161646,0.357362,0.260766,0.212162,0.276292,0.000000,0.840000,0.636729,1.000345,,"Guardian Middle East","SunGuard® HD Colours, Blue on 3 mm Clear",8883085,"#",256,1641409359,0,0.260766,0.246808,0
12161,"HD_Blue5c.grm","IGDB v83.0",1,0,4.749800,0.237145,0.155145,0.357178,0.258552,0.209670,0.276244,0.000000,0.840000,0.636602,1.000345,,"Guardian Middle East","SunGuard® HD Colours, Blue on 5 mm Clear",8883084,"#",256,1641409359,0,0.258552,0.237145,0
12162,"HD_Blue6c.grm","IGDB v83.0",1,0,5.740400,0.232354,0.152085,0.357067,0.257412,0.208383,0.276204,0.000000,0.840000,0.636602,1.000345,,"Guardian Middle East","SunGuard® HD Colours, Blue on 6 mm Clear",8883084,"#",256,1641409359,0,0.257412,0.232354,0
12163,"HD_Blue8c.grm","IGDB v83.0",1,0,7.696200,0.223353,0.146517,0.356879,0.255161,0.205882,0.276146,0.000000,0.840000,0.636602,1.000345,,"Guardian Middle East","SunGuard® HD Colours, Blue on 8 mm Clear",8817291,"#",256,1641409359,0,0.255161,0.223353,0
12169,"HD_Bronze3c.grm","IGDB v83.0",1,0,2.844800,0.200815,0.184815,0.204305,0.241129,0.140026,0.024254,0.000000,0.840000,0.483204,1.000345,,"Guardian Middle East","SunGuard® HD Colours, Bronze on 3 mm Clear",7833226,"#",256,1641409359,0,0.241129,0.200815,0
12171,"HD_Bronze5c.grm","IGDB v83.0",1,0,4.749800,0.193216,0.172312,0.204192,0.239077,0.138356,0.024197,0.000000,0.840000,0.483358,1.000345,,"Guardian Middle East","SunGuard® HD Colours, Bronze on 5 mm Clear",7767689,"#",256,1641409360,0,0.239077,0.193216,0
12172,"HD_Bronze6c.grm","IGDB v83.0",1,0,5.740400,0.189469,0.166408,0.204119,0.238020,0.137506,0.024175,0.000000,0.840000,0.483358,1.000345,,"Guardian Middle East","SunGuard® HD Colours, Bronze on 6 mm Clear",7767688,"#",256,1641409360,0,0.238020,0.189469,0
12173,"HD_Bronze8c.grm","IGDB v83.0",1,0,7.696200,0.182389,0.155755,0.203998,0.235948,0.135829,0.024132,0.000000,0.840000,0.483358,1.000345,,"Guardian Middle East","SunGuard® HD Colours, Bronze on 8 mm Clear",7767687,"#",256,1641409360,0,0.235948,0.182389,0
12189,"HD_Green3c.grm","IGDB v83.0",1,0,2.844800,0.341496,0.157156,0.251760,0.338179,0.280251,0.157221,0.000000,0.840000,0.698518,1.000345,,"Guardian Middle East","SunGuard® HD Colours, Green on 3 mm Clear",11181468,"#",256,1641409360,0,0.338179,0.341496,0
12191,"HD_Green5c.grm","IGDB v83.0",1,0,4.749800,0.328164,0.152311,0.251316,0.335309,0.276535,0.157134,0.000000,0.840000,0.698270,1.000345,,"Guardian Middle East","SunGuard® HD Colours, Green on 5 mm Clear",11115930,"#",256,1641409360,0,0.335309,0.328164,0
12192,"HD_Green6c.grm","IGDB v83.0",1,0,5.740400,0.321567,0.149932,0.251116,0.333829,0.274626,0.157077,0.000000,0.840000,0.698270,1.000345,,"Guardian Middle East","SunGuard® HD Colours, Green on 6 mm Clear",11115674,"#",256,1641409360,0,0.333829,0.321567,0
12193,"HD_Green8c.grm","IGDB v83.0",1,0,7.696200,0.309144,0.145575,0.250748,0.330925,0.270919,0.156989,0.000000,0.840000,0.698270,1.000345,,"Guardian Middle East","SunGuard® HD Colours, Green on 8 mm Clear",11050137,"#",256,1641409360,0,0.330925,0.309144,0
12199,"HD_Grey3c.grm","IGDB v83.0",1,0,2.844800,0.193853,0.147677,0.225725,0.200101,0.121670,0.052266,0.000000,0.840000,0.576707,1.000345,,"Guardian Middle East","SunGuard® HD Colours, Grey on 3 mm Clear",7305857,"#",256,1641409361,0,0.200101,0.193853,0
12201,"HD_Grey5c.grm","IGDB v83.0",1,0,4.749800,0.186069,0.138899,0.225608,0.198387,0.120486,0.052230,0.000000,0.840000,0.576729,1.000345,,"Guardian Middle East","SunGuard® HD Colours, Grey on 5 mm Clear",7305856,"#",256,1641409361,0,0.198387,0.186069,0
12202,"HD_Grey6c.grm","IGDB v83.0",1,0,5.740400,0.182209,0.134718,0.225539,0.197511,0.119871,0.052207,0.000000,0.840000,0.576729,1.000345,,"Guardian Middle East","SunGuard® HD Colours, Grey on 6 mm Clear",7305856,"#",256,1641409361,0,0.197511,0.182209,0
12203,"HD_Grey8c.grm","IGDB v83.0",1,0,7.696200,0.174960,0.127221,0.225415,0.195775,0.118702,0.052180,0.000000,0.840000,0.576729,1.000345,,"Guardian Middle East","SunGuard® HD Colours, Grey on 8 mm Clear",7240319,"#",256,1641409361,0,0.195775,0.174960,0
12211,"DS50clr5.grm","IGDB v33.0",1,0,4.749800,0.273642,0.274389,0.453077,0.556570,0.088496,0.073058,0.000000,0.840000,0.039561,1.000345,,"Guardian Middle East","SunGuard® DS 50 on 5 mm Clear",13486517,"#",256,1510862796,0,0.556570,0.273642,0
12212,"DS50clr6.grm","IGDB v33.0",1,0,5.740400,0.270778,0.261391,0.452984,0.554228,0.088176,0.072934,0.000000,0.840000,0.039561,1.000345,,"Guardian Middle East","SunGuard® DS 50 on 6 mm Clear",13420980,"#",256,1510862796,0,0.554228,0.270778,0
12213,"DS50clr8.grm","IGDB v33.0",1,0,7.696200,0.265308,0.238222,0.452825,0.549643,0.087570,0.072686,0.000000,0.840000,0.039561,1.000345,,"Guardian Middle East","SunGuard® DS 50 on 8 mm Clear",13420722,"#",256,1510862796,0,0.549643,0.265308,0
12214,"DS50clr10.grm","IGDB v33.0",1,0,9.753600,0.259819,0.216966,0.452651,0.544876,0.086945,0.072421,0.000000,0.840000,0.039561,1.000345,,"Guardian Middle East","SunGuard® DS 50 on 10 mm Clear",13355185,"#",256,1510862795,0,0.544876,0.259819,0
12215,"DS50clr12.grm","IGDB v33.0",1,0,11.760200,0.254703,0.198896,0.452492,0.540272,0.086332,0.072169,0.000000,0.840000,0.039561,1.000345,,"Guardian Middle East","SunGuard® DS 50 on 12 mm Clear",13289391,"#",256,1510862796,0,0.540272,0.254703,0
12264,"Clear4mm.grl","IGDB v18.0",1,0,3.835400,0.856755,0.078716,0.078307,0.902903,0.084796,0.084691,0.000000,0.840000,0.840000,1.000345,,"Guardian Latin America","Clear",15922419,"#",256,1510862504,0,0.902903,0.856755,0
12266,"Clear6mm.grl","IGDB v18.0",1,0,5.842000,0.828208,0.076653,0.076081,0.897031,0.084308,0.084161,0.000000,0.840000,0.840000,1.000345,,"Guardian Latin America","Clear",15856881,"#",256,1510862504,0,0.897031,0.828208,0
12267,"Clear8mm.grl","IGDB v26.0",1,0,7.747000,0.803448,0.074398,0.075254,0.890688,0.083893,0.084122,0.000000,0.840000,0.840000,1.000345,,"Guardian Latin America","Clear",15856624,"#",256,1510862516,0,0.890688,0.803448,0
12268,"Clear10mm.grl","IGDB v66.0",1,0,9.753600,0.777945,0.073596,0.072549,0.884787,0.083642,0.083354,0.000000,0.840000,0.840000,1.000345,,"Guardian Latin America","Clear Float Glass 10 mm",15791086,"#",256,1586299414,0,0.884787,0.777945,0
12274,"Green4mm.grl","IGDB v18.0",1,0,3.835400,0.539948,0.059317,0.057915,0.805086,0.075507,0.074891,0.000000,0.840000,0.840000,1.000345,,"Guardian Latin America","Green Float Glass",15068125,"#",256,1510862504,0,0.805086,0.539948,0
12276,"Green6mm.grl","IGDB v18.0",1,0,5.842000,0.433996,0.055325,0.053652,0.753350,0.071844,0.070951,0.000000,0.840000,0.840000,1.000345,,"Guardian Latin America","Green Float Glass",14608081,"#",256,1510862504,0,0.753350,0.433996,0
12284,"Gray4mm.grl","IGDB v18.0",1,0,3.835400,0.578241,0.060214,0.057973,0.558114,0.060519,0.057857,0.000000,0.840000,0.840000,1.000345,,"Guardian Latin America","Gray Float Glass",13092292,"#",256,1510862504,0,0.558114,0.578241,0
12286,"Gray6mm.grl","IGDB v18.0",1,0,5.842000,0.457405,0.054660,0.051862,0.431275,0.054812,0.051493,0.000000,0.840000,0.840000,1.000345,,"Guardian Latin America","Gray Float Glass",11776174,"#",256,1510862504,0,0.431275,0.457405,0
12294,"Bronze4mm.grl","IGDB v27.0",1,0,3.835400,0.569775,0.056661,0.061634,0.598946,0.059329,0.064849,0.000000,0.840000,0.840000,1.000345,,"Guardian Latin America","Bronze Float Glass",12700116,"#",256,1510862518,0,0.598946,0.569775,0
12296,"Bronze6mm.grl","IGDB v27.0",1,0,5.842000,0.448127,0.051078,0.055580,0.480719,0.053397,0.058393,0.000000,0.840000,0.840000,1.000345,,"Guardian Latin America","Bronze Float Glass",11253188,"#",256,1510862517,0,0.480719,0.448127,0
12321,"Sunlight4C.grl","IGDB v66.0",1,0,3.835400,0.648570,0.098569,0.129948,0.665764,0.128326,0.141750,0.000000,0.840000,0.820626,1.000345,,"Guardian Latin America","ClimaGuard® Sunlight on 4 mm Clear",13817301,"#",256,1586299458,0,0.665764,0.648570,0
12322,"Sunlight6C.grl","IGDB v66.0",1,0,5.842000,0.626847,0.096245,0.128630,0.661312,0.127308,0.141446,0.000000,0.840000,0.820626,1.000345,,"Guardian Latin America","ClimaGuard® Sunlight on 6 mm Clear",13817299,"#",256,1586299459,0,0.661312,0.626847,0
12323,"Sunlight8C.grl","IGDB v66.0",1,0,7.747000,0.607280,0.094243,0.127495,0.657119,0.126356,0.141163,0.000000,0.840000,0.820626,1.000345,,"Guardian Latin America","ClimaGuard® Sunlight on 8 mm Clear",13751762,"#",256,1586299459,0,0.657119,0.607280,0
12324,"Sunlight10C.grl","IGDB v66.0",1,0,9.753600,0.587692,0.092314,0.126408,0.652740,0.125368,0.140869,0.000000,0.840000,0.820626,1.000345,,"Guardian Latin America","ClimaGuard® Sunlight on 10 mm Clear",13751505,"#",256,1586299454,0,0.652740,0.587692,0
12325,"Sun#2CL44.1.grl","IGDB v66.0",1,0,8.051800,0.612922,0.093686,0.079209,0.694662,0.114150,0.092725,0.000000,0.840000,0.840000,0.839390,,"Guardian Latin America","ClimaGuard® Sunlight #2surf inside 44.1 Clear Lam",14080727,"#",256,1586299518,0,0.694662,0.612922,0
12326,"Sun#2CL66.1.grl","IGDB v66.0",1,0,12.065000,0.574806,0.090309,0.076099,0.685460,0.113004,0.091749,0.000000,0.840000,0.840000,0.887849,,"Guardian Latin America","ClimaGuard® Sunlight #2surf inside 66.1 Clear Lam",14014933,"#",256,1586299518,0,0.685460,0.574806,0
12332,"Neutral55c6.grl","IGDB v18.0",1,0,5.842000,0.393696,0.297137,0.313425,0.598437,0.217907,0.088201,0.000000,0.840000,0.070857,1.000345,,"Guardian Latin America","SunGuard® Neutral 55 on Clear",12897481,"#",256,1510862692,0,0.598437,0.393696,0
12337,"Neutral55gn6.grl","IGDB v18.0",1,0,5.842000,0.233796,0.111989,0.308358,0.501575,0.167437,0.082430,0.000000,0.840000,0.070857,1.000345,,"Guardian Latin America","SunGuard® Neutral 55 on Green",11845806,"#",256,1510862692,0,0.501575,0.233796,0
12360,"SNL37c4.grl","IGDB v27.0",1,0,3.835400,0.187303,0.427848,0.383480,0.347077,0.279883,0.285739,0.000000,0.840000,0.066226,1.000345,,"Guardian Latin America","SunGuard® SNL 37 on Clear 4 mm",11248023,"#",256,1510862743,0,0.347077,0.187303,0
12362,"SNL37c6.grl","IGDB v27.0",1,0,5.842000,0.183801,0.396371,0.383403,0.344818,0.276830,0.285661,0.000000,0.840000,0.066226,1.000345,,"Guardian Latin America","SunGuard® SNL 37 on Clear 6 mm",11248022,"#",256,1510862742,0,0.344818,0.183801,0
12402,"Neutral14C6.grl","IGDB v26.0",1,0,5.842000,0.118050,0.286375,0.443189,0.139334,0.319803,0.398419,0.000000,0.840000,0.331398,1.000345,,"Guardian Latin America","SunGuard® Neutral 14 HD on Clear",6842727,"#",256,1510862733,0,0.139334,0.118050,0
12403,"Neutral14C8.grl","IGDB v26.0",1,0,7.747000,0.114520,0.272502,0.443155,0.138436,0.316382,0.398408,0.000000,0.840000,0.331398,1.000345,,"Guardian Latin America","SunGuard® Neutral 14 HD on Clear 8 mm",6842727,"#",256,1510862732,0,0.138436,0.114520,0
12442,"N55c#2L441.grl","IGDB v18.0",1,0,8.051800,0.342771,0.341087,0.281609,0.537767,0.222938,0.168265,0.000000,0.840000,0.840000,0.849774,,"Guardian Latin America","SunGuard® Neutral 55 inside (4clr+.38+4clr) Lam",12960953,"#",256,1510863277,0,0.537767,0.342771,0
12443,"N55gn#2L441.grl","IGDB v18.0",1,0,8.051800,0.239910,0.148674,0.278634,0.479341,0.184639,0.164907,0.000000,0.840000,0.840000,0.849774,,"Guardian Latin America","SunGuard® Neutral 55 inside (4grn+.38+4clr) Lam",12238248,"#",256,1510863278,0,0.479341,0.239910,0
12444,"N55gy#2L441.grl","IGDB v18.0",1,0,8.051800,0.226341,0.187483,0.277318,0.330704,0.113368,0.159027,0.000000,0.840000,0.840000,0.849774,,"Guardian Latin America","SunGuard® Neutral 55 inside (4gray+.38+4clr) Lam",10591637,"#",256,1510863278,0,0.330704,0.226341,0
12445,"SNL37c#2L44c1.grl","IGDB v27.0",1,0,8.051800,0.170499,0.433326,0.302796,0.366995,0.260261,0.218230,0.000000,0.836435,0.836435,0.848043,,"Guardian Latin America","SunGuard® SNL 37 inside (4clr+.38+4clr) Lam",10331804,"#",256,1510863341,0,0.366995,0.170499,0
12446,"SNL37c#2L46c1.grl","IGDB v27.0",1,0,10.058400,0.167209,0.433253,0.281055,0.363615,0.260152,0.215497,0.000000,0.836435,0.836435,0.874003,,"Guardian Latin America","SunGuard® SNL 37 inside (4clr+.38+6clr) Lam",10331547,"#",256,1510863339,0,0.363615,0.167209,0
12447,"SNL37c#2L66c1.grl","IGDB v27.0",1,0,12.065000,0.164469,0.401355,0.281002,0.361253,0.257481,0.215414,0.000000,0.836435,0.836435,0.898233,,"Guardian Latin America","SunGuard® SNL 37 inside (6clr+.38+6clr) Lam",10266010,"#",256,1510863340,0,0.361253,0.164469,0
12448,"SNL37c#2L44gn1.grl","IGDB v27.0",1,0,8.051800,0.134200,0.431426,0.134742,0.328378,0.259184,0.188081,0.000000,0.836435,0.836435,0.848043,,"Guardian Latin America","SunGuard® SNL 37 inside (4clr+.38+4grn) Lam",9805711,"#",256,1510863341,0,0.328378,0.134200,0
12449,"SNL37c#2L46gn1.grl","IGDB v27.0",1,0,10.058400,0.118928,0.431161,0.105501,0.307374,0.258588,0.172321,0.000000,0.836435,0.836435,0.874003,,"Guardian Latin America","SunGuard® SNL 37 inside (4clr+.38+6grn) Lam",9477255,"#",256,1510863339,0,0.307374,0.118928,0
12450,"SNL37c#2L66gn1.grl","IGDB v27.0",1,0,12.065000,0.117528,0.399186,0.105485,0.305432,0.255952,0.172265,0.000000,0.836435,0.836435,0.898233,,"Guardian Latin America","SunGuard® SNL 37 inside (6clr+.38+6grn) Lam",9476998,"#",256,1510863340,0,0.305432,0.117528,0
12451,"SNL37c#2L44gy1.grl","IGDB v27.0",1,0,8.051800,0.111417,0.430692,0.163323,0.226874,0.256534,0.109790,0.000000,0.836435,0.836435,0.848043,,"Guardian Latin America","SunGuard® SNL 37 inside (4clr+.38+4gray) Lam",8488318,"#",256,1510863341,0,0.226874,0.111417,0
12452,"SNL37c#2L46gy1.grl","IGDB v27.0",1,0,10.058400,0.087834,0.430321,0.118062,0.175198,0.255592,0.082640,0.000000,0.836435,0.836435,0.874003,,"Guardian Latin America","SunGuard® SNL 37 inside (4clr+.38+6gray) Lam",7566959,"#",256,1510863339,0,0.175198,0.087834,0
12453,"SNL37c#2L66gy1.grl","IGDB v27.0",1,0,12.065000,0.086289,0.398365,0.118040,0.174063,0.252979,0.082615,0.000000,0.836435,0.836435,0.898233,,"Guardian Latin America","SunGuard® SNL 37 inside (6clr+.38+6gray) Lam",7566703,"#",256,1510863342,0,0.174063,0.086289,0
12454,"SNL37c#2L44br1.grl","IGDB v27.0",1,0,8.051800,0.113607,0.430767,0.156417,0.243394,0.256925,0.117530,0.000000,0.836435,0.836435,0.848043,,"Guardian Latin America","SunGuard® SNL 37 inside (4clr+.38+4brnz) Lam",8161161,"#",256,1510863340,0,0.243394,0.113607,0
12455,"SNL37c#2L46br1.grl","IGDB v27.0",1,0,10.058400,0.090489,0.430394,0.112161,0.195127,0.255957,0.090107,0.000000,0.836435,0.836435,0.874003,,"Guardian Latin America","SunGuard® SNL 37 inside (4clr+.38+6brnz) Lam",7174526,"#",256,1510863339,0,0.195127,0.090489,0
12456,"SNL37c#2L66br1.grl","IGDB v27.0",1,0,12.065000,0.088960,0.398439,0.112146,0.193813,0.253344,0.090094,0.000000,0.836435,0.836435,0.898233,,"Guardian Latin America","SunGuard® SNL 37 inside (6clr+.38+6brnz) Lam",7174526,"#",256,1510863340,0,0.193813,0.088960,0
12457,"AmbarHT4c.grl","IGDB v72.0",1,0,3.835400,0.250371,0.365331,0.479478,0.404233,0.206896,0.246597,0.000000,0.840000,0.052125,1.000345,,"Guardian Latin America","SunGuard® HP Ambar HT on 4mm Clear",12955540,"#",256,1595268546,0,0.404233,0.250371,0
12458,"AmbarHT6c.grl","IGDB v72.0",1,0,5.842000,0.244530,0.338505,0.479461,0.401706,0.204590,0.246555,0.000000,0.840000,0.052125,1.000345,,"Guardian Latin America","SunGuard® HP Ambar HT on 6mm Clear",12955539,"#",256,1595268546,0,0.401706,0.244530,0
12459,"Ambar4c.grl","IGDB v72.0",1,0,3.835400,0.253637,0.353907,0.488891,0.412103,0.176553,0.241777,0.000000,0.840000,0.053623,1.000345,,"Guardian Latin America","SunGuard® HP Ambar on 4 mm Clear",12759448,"#",256,1595268548,0,0.412103,0.253637,0
12460,"Ambar6c.grl","IGDB v72.0",1,0,5.842000,0.247700,0.327300,0.488786,0.409520,0.174643,0.241652,0.000000,0.840000,0.053623,1.000345,,"Guardian Latin America","SunGuard® HP Ambar on 6mm Clear",12693655,"#",256,1595268548,0,0.409520,0.247700,0
12461,"Ambar#2c44.1.grl","IGDB v72.0",1,0,8.051800,0.221963,0.396757,0.386444,0.367300,0.278863,0.296174,0.000000,0.840000,0.840000,0.842851,,"Guardian Latin America","SunGuard® HP Ambar #2surf inside 44.1 Clear Lam",12035986,"#",256,1595268558,0,0.367300,0.221963,0
12462,"Ambar#2c46.1.grl","IGDB v72.0",1,0,10.058400,0.216895,0.396670,0.359761,0.364969,0.278787,0.292678,0.000000,0.840000,0.840000,0.870542,,"Guardian Latin America","SunGuard® HP Ambar #2surf inside 46.1 Clear Lam",12035985,"#",256,1595268558,0,0.364969,0.216895,0
12463,"Ambar#2c64.1.grl","IGDB v72.0",1,0,10.058400,0.216886,0.369025,0.386348,0.364968,0.275647,0.296091,0.000000,0.840000,0.840000,0.870542,,"Guardian Latin America","SunGuard® HP Ambar #2surf inside 64.1 Clear Lam",12035985,"#",256,1595268558,0,0.364968,0.216886,0
12464,"Ambar#2c66.1.grl","IGDB v72.0",1,0,12.065000,0.212038,0.368943,0.359671,0.362654,0.275573,0.292596,0.000000,0.840000,0.840000,0.889580,,"Guardian Latin America","SunGuard® HP Ambar #2surf inside 66.1 Clear Lam",11970448,"#",256,1595268558,0,0.362654,0.212038,0
12465,"Ambar#2c4gy4.1.grl","IGDB v72.0",1,0,8.051800,0.145738,0.394918,0.203113,0.225530,0.274904,0.138428,0.000000,0.840000,0.840000,0.842851,,"Guardian Latin America","SunGuard® HP Ambar #2 inside (4clr+.38+4gray) Lam",9930356,"#",256,1595268558,0,0.225530,0.145738,0
12771,"LtGreen_3.grs","IGDB v34.0",1,0,2.950000,0.599001,0.063832,0.061808,0.823566,0.079282,0.078419,0.000000,0.840000,0.840000,1.000345,,"Guardian Asia","Light Green Glass 3 mm",15199714,"#",256,1510862557,0,0.823566,0.599001,0
12772,"LtGreen_4.grs","IGDB v34.0",1,0,3.950000,0.529854,0.060794,0.058458,0.795405,0.077189,0.076082,0.000000,0.840000,0.840000,1.000345,,"Guardian Asia","Light Green Glass 4 mm",14936795,"#",256,1510862556,0,0.795405,0.529854,0
12773,"LtGreen_5.grs","IGDB v34.0",1,0,4.749800,0.483556,0.058969,0.056438,0.773673,0.075622,0.074331,0.000000,0.840000,0.840000,1.000345,,"Guardian Asia","Light Green Glass 5 mm",14739671,"#",256,1510862557,0,0.773673,0.483556,0
12774,"LtGreen_6.grs","IGDB v34.0",1,0,5.750000,0.434627,0.057194,0.054473,0.747432,0.073792,0.072283,0.000000,0.840000,0.840000,1.000345,,"Guardian Asia","Light Green Glass 6 mm",14542288,"#",256,1510862559,0,0.747432,0.434627,0
12775,"LtGreen_8.grs","IGDB v34.0",1,0,7.600000,0.364001,0.054868,0.051878,0.701500,0.070762,0.068874,0.000000,0.840000,0.840000,1.000345,,"Guardian Asia","Light Green Glass 8 mm",14082246,"#",256,1510862559,0,0.701500,0.364001,0
12776,"LtGreen_10.grs","IGDB v34.0",1,0,9.600000,0.308002,0.053152,0.049973,0.655420,0.067897,0.065681,0.000000,0.840000,0.840000,1.000345,,"Guardian Asia","Light Green Glass 10 mm",13622203,"#",256,1510862556,0,0.655420,0.308002,0
12777,"LtGreen_12.grs","IGDB v34.0",1,0,11.400000,0.269699,0.052023,0.048700,0.616818,0.065663,0.063180,0.000000,0.840000,0.840000,1.000345,,"Guardian Asia","Light Green Glass 12 mm",13227953,"#",256,1510862556,0,0.616818,0.269699,0
12783,"GrnSMGII_5.grs","IGDB v34.0",1,0,4.749800,0.414445,0.055088,0.052987,0.734145,0.071090,0.069852,0.000000,0.840000,0.840000,1.000345,,"Guardian Asia","Green SMGII Glass 5 mm",14345422,"#",256,1510862557,0,0.734145,0.414445,0
12784,"GrnSMGII_6.grs","IGDB v34.0",1,0,5.750000,0.365975,0.053503,0.051279,0.701349,0.068951,0.067526,0.000000,0.840000,0.840000,1.000345,,"Guardian Asia","Green SMGII Glass 6 mm",14016711,"#",256,1510862556,0,0.701349,0.365975,0
12793,"DkGrnSMGIII_5.grs","IGDB v34.0",1,0,4.749800,0.364122,0.053429,0.051212,0.698020,0.068718,0.067259,0.000000,0.840000,0.840000,1.000345,,"Guardian Asia","Dark Green SMGIII Glass 5 mm",14082246,"#",256,1510862557,0,0.698020,0.364122,0
12794,"DkGrnSMGIII_6.grs","IGDB v34.0",1,0,5.750000,0.317640,0.052008,0.049658,0.660012,0.066378,0.064730,0.000000,0.840000,0.840000,1.000345,,"Guardian Asia","Dark Green SMGIII Glass 6 mm",13687741,"#",256,1510862557,0,0.660012,0.317640,0
13001,"float6.arc","IGDB v76.0",1,0,6.000000,0.838200,0.073977,0.073977,0.896204,0.080926,0.080926,0.000000,0.840000,0.840000,1.000000,,"arcon","float6",15856881,"",256,1641409361,0,0.896204,0.838200,0
13002,"float8.arc","IGDB v76.0",1,0,8.000000,0.813567,0.072235,0.072235,0.889303,0.080361,0.080361,0.000000,0.840000,0.840000,1.000000,,"arcon","float8",15791088,"",256,1641409389,0,0.889303,0.813567,0
13003,"float10.arc","IGDB v76.0",1,0,10.000000,0.790007,0.070644,0.070644,0.882452,0.079780,0.079780,0.000000,0.840000,0.840000,1.000000,,"arcon","float10",15725294,"",256,1641409389,0,0.882452,0.790007,0
13051,"laminatefloat44-2.arc","IGDB v76.0",1,0,8.760000,0.764499,0.070529,0.070529,0.887955,0.081325,0.081325,0.000000,0.843511,0.843511,0.772000,,"arcon","laminatefloat44-2",15725552,"",256,1641409442,0,0.887955,0.764499,0
13052,"laminatefloat55-2.arc","IGDB v76.0",1,0,10.760000,0.742769,0.069080,0.069080,0.881125,0.080758,0.080758,0.000000,0.843511,0.843511,0.806000,,"arcon","laminatefloat55-2",15659758,"",256,1641409445,0,0.881125,0.742769,0
13053,"laminatefloat66-2.arc","IGDB v76.0",1,0,12.760000,0.721942,0.067732,0.067732,0.874350,0.080195,0.080195,0.000000,0.843511,0.843511,0.831000,,"arcon","laminatefloat66-2",15659757,"",256,1641409445,0,0.874350,0.721942,0
13101,"N34F6.arc","IGDB v76.0",1,0,6.000000,0.612194,0.296163,0.242792,0.895275,0.041656,0.049060,0.000000,0.051961,0.840000,1.000000,,"arcon","arcon N34 on float6",15594737,"",256,1641409393,0,0.895275,0.612194,0
13110,"N34LF44-2.arc","IGDB v76.0",1,0,8.760000,0.580580,0.295439,0.189314,0.887043,0.042063,0.050036,0.000000,0.051961,0.843511,0.772000,,"arcon","arcon N34 on laminatefloat44-2",15528943,"#",256,1641409407,0,0.887043,0.580580,0
13111,"N34LF55-2.arc","IGDB v76.0",1,0,10.760000,0.566646,0.294687,0.176793,0.880244,0.041496,0.049954,0.000000,0.051961,0.843511,0.806000,,"arcon","arcon N34 on laminatefloat55-2",15463406,"#",256,1641409408,0,0.880244,0.566646,0
13112,"N34LF66-2.arc","IGDB v76.0",1,0,12.760000,0.553237,0.293990,0.165431,0.873500,0.040925,0.049855,0.000000,0.051961,0.843511,0.831000,,"arcon","arcon N34 on laminatefloat66-2",15397612,"#",256,1641409408,0,0.873500,0.553237,0
13121,"N10F6.arc","IGDB v76.0",1,0,6.000000,0.446233,0.465348,0.394558,0.756191,0.167833,0.187200,0.000000,0.026821,0.840000,1.000000,,"arcon","arcon N10 on float6",13755105,"",256,1641409393,0,0.756191,0.446233,0
13130,"N10LF44-2.arc","IGDB v76.0",1,0,8.760000,0.425956,0.465051,0.325356,0.749282,0.168107,0.185654,0.000000,0.026821,0.843511,0.772000,,"arcon","arcon N10 on laminatefloat44-2",13689567,"",256,1641409394,0,0.749282,0.425956,0
13180,"SBA71F6.arc","IGDB v84.0",1,0,6.000000,0.353372,0.375790,0.495230,0.767522,0.076933,0.066778,0.000000,0.840000,0.028848,1.000000,,"arcon","arcon sunbelt A71 on float6",14214368,"",256,1657950504,0,0.767522,0.353372,
13181,"SBA61F6.arc","IGDB v84.0",1,0,6.000000,0.309176,0.352360,0.493073,0.674738,0.087728,0.042128,0.000000,0.840000,0.029437,1.000000,,"arcon","arcon sunbelt A61 on float6",13818318,"#",256,1657950504,0,0.674738,0.309176,
13182,"SBA51F6.arc","IGDB v79.0",1,0,6.000000,0.253467,0.369325,0.509463,0.577458,0.117155,0.036336,0.000000,0.840000,0.029460,1.000000,,"arcon","arcon sunbelt A51 on float6",12897214,"#",256,1641409408,0,0.577458,0.253467,0
13185,"SBA61F8.arc","IGDB v86.0",1,0,8.000000,0.304485,0.326597,0.492868,0.669523,0.087215,0.041651,0.000000,0.840000,0.029442,1.000000,,"arcon","arcon sunbelt A61 on float8",13752781,"#",256,1657950510,0,0.669523,0.304485,
13189,"SBA61F10.arc","IGDB v86.0",1,0,10.000000,0.299874,0.303136,0.492635,0.664648,0.086372,0.041639,0.000000,0.840000,0.028863,1.000000,,"arcon","arcon sunbelt A61 on float10",13686988,"",256,1657950510,0,0.664648,0.299874,
13200,"SBA70F6.arc","IGDB v76.0",1,0,6.000000,0.346505,0.342328,0.480268,0.766743,0.084311,0.064059,0.000000,0.840000,0.028253,1.000000,,"arcon","arcon sunbelt A70 on float6",14607839,"",256,1641409393,0,0.766743,0.346505,0
13201,"SBA60F6.arc","IGDB v76.0",1,0,6.000000,0.309480,0.363491,0.484390,0.678204,0.102019,0.042501,0.000000,0.840000,0.027251,1.000000,,"arcon","arcon sunbelt A60 on float6",13621460,"#",256,1641409393,0,0.678204,0.309480,0
13202,"SBA50F6.arc","IGDB v79.0",1,0,6.000000,0.255194,0.351702,0.487271,0.580533,0.150566,0.045809,0.000000,0.840000,0.027240,1.000000,,"arcon","arcon sunbelt A50 on float6",12634820,"",256,1641409393,0,0.580533,0.255194,0
13203,"SBA40F6.arc","IGDB v76.0",1,0,6.000000,0.202949,0.340109,0.490141,0.471054,0.202353,0.036323,0.000000,0.840000,0.027586,1.000000,,"arcon","arcon sunbelt A40 on float6",11844014,"",256,1641409393,0,0.471054,0.202949,0
13220,"SBD70oHTF6.arc","IGDB v76.0",1,0,6.000000,0.460516,0.326246,0.391352,0.746436,0.164036,0.126950,0.000000,0.840000,0.051052,1.000000,,"arcon","arcon sunbelt D70 oHT on float6",13885919,"",256,1641409413,0,0.746436,0.460516,0
13221,"SBD60oHTF6.arc","IGDB v76.0",1,0,6.000000,0.397572,0.372085,0.390878,0.635166,0.245951,0.141836,0.000000,0.840000,0.051550,1.000000,,"arcon","arcon sunbelt D60 oHT on float6",12964304,"",256,1641409413,0,0.635166,0.397572,0
13222,"SBD50oHTF6.arc","IGDB v76.0",1,0,6.000000,0.318327,0.393634,0.406209,0.545448,0.274144,0.150526,0.000000,0.840000,0.055599,1.000000,,"arcon","arcon sunbelt D50 oHT on float6",11781568,"",256,1641409413,0,0.545448,0.318327,0
13223,"SBD40oHTF6.arc","IGDB v76.0",1,0,6.000000,0.272090,0.397796,0.309876,0.438839,0.341605,0.085551,0.000000,0.840000,0.053766,1.000000,,"arcon","arcon sunbelt D40 oHT on float6",11252651,"",256,1641409413,0,0.438839,0.272090,0
13241,"SBE71F6.arc","IGDB v84.0",1,0,6.000000,0.371503,0.327628,0.473865,0.773379,0.074973,0.068405,0.000000,0.840000,0.028848,1.000000,,"arcon","arcon sunbelt E71 on float6",14214625,"",256,1657950504,0,0.773379,0.371503,
13250,"sbgoldF6.arc","IGDB v76.0",1,0,6.000000,0.273798,0.397780,0.421227,0.302890,0.354420,0.498278,0.000000,0.840000,0.063448,1.000000,,"arcon","arcon sunbelt gold on float6",11048847,"",256,1641409393,0,0.302890,0.273798,0
13260,"SBsilverF6.arc","IGDB v76.0",1,0,6.000000,0.190521,0.500071,0.521256,0.438432,0.310086,0.121288,0.000000,0.840000,0.031416,1.000000,,"arcon","arcon sunbelt silver on float6",10859437,"",256,1641409393,0,0.438432,0.190521,0
13300,"SLbrightoHTF6.arc","IGDB v79.0",1,0,6.000000,0.676040,0.203648,0.230404,0.667487,0.298081,0.313061,0.000000,0.840000,0.836980,1.000000,,"arcon","arcon sunlite bright oHT on float6",13096410,"",256,1641409412,0,0.667487,0.676040,0
13500,"CLEAR 5T.KCC","IGDB v55.0",1,0,5.000000,0.782850,0.075530,0.075530,0.882745,0.084112,0.084112,0.000000,0.837000,0.837000,1.000000,,"KCC CORPORATION","CLEAR 5T",15725550,"",256,1510862594,0,0.882745,0.782850,0
13501,"CLEAR 4T.KCC","IGDB v55.0",1,0,4.000000,0.808213,0.076302,0.076302,0.890681,0.083571,0.083571,0.000000,0.837000,0.837000,1.000000,,"KCC CORPORATION","CLEAR 4T",15791088,"",256,1510862595,0,0.890681,0.808213,0
13502,"CLEAR 8T.KCC","IGDB v55.0",1,0,8.000000,0.725012,0.069737,0.069737,0.869940,0.081556,0.081556,0.000000,0.837000,0.837000,1.000000,,"KCC CORPORATION","CLEAR 8T",15659755,"",256,1510862593,0,0.869940,0.725012,0
13503,"CLEAR 6T.KCC","IGDB v55.0",1,0,6.000000,0.765070,0.073377,0.073377,0.878212,0.083183,0.083183,0.000000,0.837000,0.837000,1.000000,,"KCC CORPORATION","CLEAR 6T",15659757,"",256,1510862593,0,0.878212,0.765070,0
13504,"CLEAR 3T.KCC","IGDB v55.0",1,0,3.000000,0.834089,0.081953,0.081953,0.896731,0.085220,0.085220,0.000000,0.837000,0.837000,1.000000,,"KCC CORPORATION","CLEAR 3T",15856881,"",256,1510862595,0,0.896731,0.834089,0
13505,"BLUE 6T.KCC","IGDB v55.0",1,0,6.000000,0.419998,0.051578,0.051578,0.574035,0.059128,0.059128,0.000000,0.837000,0.837000,1.000000,,"KCC CORPORATION","BLUE 6T",14601900,"",256,1510862595,0,0.574035,0.419998,0
13506,"BLUE 5T.KCC","IGDB v55.0",1,0,5.000000,0.485757,0.056541,0.056541,0.626362,0.064108,0.064108,0.000000,0.837000,0.837000,1.000000,,"KCC CORPORATION","BLUE 5T",14800313,"",256,1510862594,0,0.626362,0.485757,0
13507,"CLEAR 12T.KCC","IGDB v55.0",1,0,12.000000,0.641788,0.064801,0.064801,0.844469,0.080481,0.080481,0.000000,0.837000,0.837000,1.000000,,"KCC CORPORATION","CLEAR 12T",15462373,"",256,1510862595,0,0.844469,0.641788,0
13508,"CLEAR 10T.KCC","IGDB v55.0",1,0,10.000000,0.686462,0.068362,0.068362,0.859321,0.081807,0.081807,0.000000,0.837000,0.837000,1.000000,,"KCC CORPORATION","CLEAR 10T",15528424,"",256,1510862593,0,0.859321,0.686462,0
13510,"GREY 6T.KCC","IGDB v55.0",1,0,6.000000,0.429945,0.053627,0.053627,0.441593,0.055336,0.055336,0.000000,0.837000,0.837000,1.000000,,"KCC CORPORATION","GREY 6T",11907759,"",256,1510862594,0,0.441593,0.429945,0
13511,"GREY 5T.KCC","IGDB v55.0",1,0,5.000000,0.484173,0.053163,0.053163,0.496363,0.054006,0.054006,0.000000,0.837000,0.837000,1.000000,,"KCC CORPORATION","GREY 5T",12303291,"",256,1510862594,0,0.496363,0.484173,0
13514,"GREEN 8T.KCC","IGDB v55.0",1,0,8.000000,0.412193,0.053836,0.053836,0.709211,0.068686,0.068686,0.000000,0.837000,0.837000,1.000000,,"KCC CORPORATION","GREEN 8T",14410184,"",256,1510862595,0,0.709211,0.412193,0
13517,"GREEN 6T.KCC","IGDB v55.0",1,0,6.000000,0.484809,0.056513,0.056513,0.753487,0.072531,0.072531,0.000000,0.837000,0.837000,1.000000,,"KCC CORPORATION","GREEN 6T",14739154,"",256,1510862594,0,0.753487,0.484809,0
13518,"GREEN 5T.KCC","IGDB v55.0",1,0,5.000000,0.542993,0.060038,0.060038,0.785276,0.074856,0.074856,0.000000,0.837000,0.837000,1.000000,,"KCC CORPORATION","GREEN 5T",15002074,"",256,1510862594,0,0.785276,0.542993,0
13521,"BLUE_8T.KCC","IGDB v55.0",1,0,8.000000,0.345884,0.049416,0.049416,0.493471,0.056122,0.056122,0.000000,0.837000,0.837000,1.000000,,"KCC CORPORATION","KCC Blue Glass",14205592,"",256,1510862595,0,0.493471,0.345884,0
13522,"ECT264_6T.KCC","IGDB v55.0",1,0,6.000000,0.299998,0.089519,0.321734,0.656814,0.101647,0.087506,0.000000,0.837000,0.026664,1.000000,,"KCC CORPORATION","EVT182S on GREEN",13162949,"",256,1510863090,0,0.656814,0.299998,0
13536,"ECT161_6T.KCC","IGDB v56.0",1,0,6.000000,0.389923,0.231362,0.309329,0.636626,0.166483,0.078284,0.000000,0.837000,0.057000,1.000000,,"KCC CORPORATION","ECT161 on CLEAR",13423562,"",256,1510863109,0,0.636626,0.389923,0
13547,"MCT154_6T.KCC","IGDB v55.0",1,0,6.000000,0.244013,0.296286,0.460279,0.588531,0.138691,0.118358,0.000000,0.837000,0.014081,1.000000,,"KCC CORPORATION","MCT154 on CLEAR",12635837,"",256,1510863091,0,0.588531,0.244013,0
13548,"MCT159_6T.KCC","IGDB v55.0",1,0,5.820000,0.309290,0.307967,0.446654,0.571391,0.268713,0.224379,0.000000,0.837000,0.023729,1.000000,,"KCC CORPORATION","MCT159 on CLEAR",11979203,"",256,1510863091,0,0.571391,0.309290,0
13549,"ECT141_6T.KCC","IGDB v63.0",1,0,6.000000,0.271814,0.201879,0.267597,0.432344,0.183080,0.053593,0.000000,0.837000,0.051825,1.000000,,"KCC CORPORATION","ECT141 on CLEAR",11711396,"#",256,1541470892,0,0.432344,0.271814,0
13551,"ECT350S_6T.KCC","IGDB v55.0",1,0,6.000000,0.358585,0.138546,0.290492,0.518694,0.072855,0.053195,0.000000,0.837000,0.031562,1.000000,,"KCC CORPORATION","ECT350S on BLUE",13551015,"",256,1510863089,0,0.518694,0.358585,0
13552,"EVI181S_5T.KCC","IGDB v55.0",1,0,5.000000,0.515745,0.197317,0.283413,0.804083,0.086565,0.051090,0.000000,0.837000,0.034937,1.000000,,"KCC CORPORATION","EVI181S on CLEAR",14674405,"",256,1510863088,0,0.804083,0.515745,0
13553,"EVI181S_6T.KCC","IGDB v55.0",1,0,6.000000,0.505977,0.185489,0.273194,0.799738,0.085538,0.048113,0.000000,0.837000,0.031829,1.000000,,"KCC CORPORATION","EVI181S on CLEAR",14608868,"",256,1510863088,0,0.799738,0.505977,0
13554,"EVT182S_5T.KCC","IGDB v55.0",1,0,5.000000,0.496774,0.234035,0.333618,0.801489,0.111574,0.080932,0.000000,0.837000,0.031922,1.000000,,"KCC CORPORATION","EVT182S on CLEAR",14608869,"",256,1510863089,0,0.801489,0.496774,0
13555,"EVT182S_6T.KCC","IGDB v55.0",1,0,6.000000,0.487680,0.221489,0.333069,0.797140,0.110601,0.080376,0.000000,0.837000,0.031655,1.000000,,"KCC CORPORATION","EVT182S on CLEAR",14543076,"",256,1510863089,0,0.797140,0.487680,0
13556,"MCT167_6T.KCC","IGDB v55.0",1,0,6.000000,0.305386,0.249395,0.488478,0.679166,0.080173,0.066974,0.000000,0.837000,0.025052,1.000000,,"KCC CORPORATION","MCT167 on CLEAR",13884363,"",256,1510863090,0,0.679166,0.305386,0
13557,"MVT175_6T.KCC","IGDB v55.0",1,0,6.000000,0.388993,0.205101,0.377811,0.746516,0.080087,0.069601,0.000000,0.837000,0.030098,1.000000,,"KCC CORPORATION","MVT175 on CLEAR",14410712,"",256,1510863090,0,0.746516,0.388993,0
