Repository: aegis1980/glass-explore

# Glass Explore

(c)2026 Jon Robinson. All Rights Reserved.

Glass Explore is a Dash web app for exploring architectural glazing products from the International Glazing Database (IGDB). It lets you pick glass products, build a simple insulated glass unit, and calculate optical and thermal properties using `pywincalc`.

The app currently focuses on the `Energy` page:

- search and filter IGDB glass products
- plot solar transmittance, visible transmittance, and colour spaces
- build a double-glazing unit with a coated lite, gas gap, and clear/ultraclear lite
- calculate U-value, SHGC or solar factor, visible transmittance, reflectance, and transmitted/reflected colours

File: data/igdb.csv (part 20 of 38)
"ID","Name","Source","SpectralData","AngularFunction","Thickness","Tsol","Rsol1","Rsol2","Tvis","Rvis1","Rvis2","Tir","emis1","emis2","Conductivity","Comment","Manufacturer","ProductName","Color","Certification","Status","Timestamp","Specularity","Tvis2","Tsol2","MaterialID"
13558,"MVT175_8T.KCC","IGDB v55.0",1,0,8.000000,0.392007,0.195889,0.366091,0.745596,0.077980,0.069154,0.000000,0.837000,0.033214,1.000000,,"KCC CORPORATION","MVT175 on CLEAR",14607319,"",256,1510863091,0,0.745596,0.392007,0
13559,"EVT686_8T.KCC","IGDB v55.0",1,0,8.000000,0.622728,0.240352,0.277784,0.885070,0.063769,0.048851,0.000000,0.846299,0.030620,1.000000,,"KCC CORPORATION","EVT686 on Low Iron 8mm",15528688,"",256,1510863090,0,0.885070,0.622728,0
13560,"EVT686_10T.KCC","IGDB v55.0",1,0,10.000000,0.617825,0.242646,0.284085,0.877933,0.064388,0.053504,0.000000,0.846299,0.033080,1.000000,,"KCC CORPORATION","EVT686 on Low Iron 10mm",15397360,"",256,1510863089,0,0.877933,0.617825,0
13561,"ECT173_6T.KCC","IGDB v55.0",1,0,6.000000,0.436517,0.242389,0.377230,0.739755,0.134487,0.135449,0.000000,0.837000,0.030594,1.000000,,"KCC CORPORATION","ECT173 on CLEAR",13296094,"",256,1510863091,0,0.739755,0.436517,0
13563,"EVT186_6T.KCC","IGDB v55.0",1,0,6.000000,0.553775,0.164689,0.249251,0.835467,0.062121,0.043828,0.000000,0.837000,0.043536,1.000000,,"KCC CORPORATION","EVT186 on CLEAR",14937577,"",256,1510863089,0,0.835467,0.553775,0
13570,"MCT146_6T.KCC","IGDB v59.0",1,0,6.000000,0.204510,0.344379,0.432225,0.472621,0.279838,0.230292,0.000000,0.837000,0.017265,1.000000,,"KCC CORPORATION","MCT146 on CLEAR",11648168,"",256,1538271353,0,0.472621,0.204510,0
13571,"MCT657_10T.KCC","IGDB v59.0",1,0,10.000000,0.390394,0.449511,0.402148,0.611091,0.257131,0.120572,0.000000,0.844798,0.029153,1.000000,,"KCC CORPORATION","MCT157 on LOW IRON",13422790,"",256,1538271353,0,0.611091,0.390394,0
13572,"EHD676(T)_8T.KCC","IGDB v60.0",1,0,8.000000,0.592173,0.185598,0.231063,0.813480,0.055473,0.055200,0.000000,0.844798,0.096550,1.000000,,"KCC CORPORATION","EHD176 on LOW IRON",15330021,"",256,1538271369,0,0.813480,0.592173,0
13581,"STN134_6T.KCC","IGDB v64.0",1,0,6.000000,0.269020,0.159151,0.224448,0.342082,0.209730,0.161205,0.000000,0.837000,0.575249,1.000000,,"KCC CORPORATION","STN134 on Clear",10854550,"#",256,1586299444,0,0.342082,0.269020,0
13582,"STN319_6T.KCC","IGDB v64.0",1,0,6.000000,0.154087,0.105300,0.218430,0.217244,0.141568,0.122948,0.000000,0.837000,0.570390,1.000000,,"KCC CORPORATION","STN319 on Blue",9864810,"#",256,1586299444,0,0.217244,0.154087,0
14000,"SSTSilver20T_Green8.GTS","IGDB v56.0",1,0,7.800000,0.077279,0.336948,0.096987,0.154505,0.282210,0.184768,0.000000,0.458139,0.846483,1.000000,,"Glas Trösch AG","SUNSTOP Silver 20 T on Green 8 mm",7303775,"",256,1510863111,0,0.154505,0.077279,0
14001,"SSTSilver20T_Green6.GTS","IGDB v56.0",1,0,5.800000,0.092237,0.337058,0.112304,0.165652,0.282390,0.205201,0.000000,0.458139,0.846483,1.000000,,"Glas Trösch AG","SUNSTOP Silver 20 T on Green 6 mm",7566693,"",256,1510863121,0,0.165652,0.092237,0
14005,"SSTSilver20T_Green10.GTS","IGDB v56.0",1,0,9.800000,0.066154,0.336865,0.086542,0.144195,0.282071,0.167155,0.000000,0.458139,0.846483,1.000000,,"Glas Trösch AG","SUNSTOP Silver 20 T on Green 10 mm",7040857,"",256,1510863121,0,0.144195,0.066154,0
14024,"SSTBlue30T_Grey8.GTS","IGDB v49.0",1,0,7.800000,0.105052,0.228710,0.074369,0.113585,0.142731,0.077599,0.000000,0.490381,0.846193,1.000000,,"Glas Trösch AG","SUNSTOP Blue 30 T on Grey 8 mm",6774619,"",256,1510862848,0,0.113585,0.105052,0
14025,"SSTBlue30T_Green10.GTS","IGDB v56.0",1,0,9.800000,0.097516,0.229442,0.086863,0.214186,0.144821,0.166328,0.000000,0.490381,0.846483,1.000000,,"Glas Trösch AG","SUNSTOP Blue 30 T on Green 10 mm",8619371,"",256,1510863118,0,0.214186,0.097516,0
14026,"SSTBlue30T_Grey10.GTS","IGDB v49.0",1,0,9.800000,0.083503,0.228522,0.062616,0.089072,0.142498,0.064352,0.000000,0.490381,0.846193,1.000000,,"Glas Trösch AG","SUNSTOP Blue 30 T on Grey 10 mm",6051153,"",256,1510862848,0,0.089072,0.083503,0
14027,"SSTBlue30T_Grey6.GTS","IGDB v49.0",1,0,5.800000,0.132539,0.229006,0.093074,0.144936,0.143111,0.099159,0.000000,0.490381,0.846193,1.000000,,"Glas Trösch AG","SUNSTOP Blue 30 T on Grey 6 mm",7498598,"",256,1510862848,0,0.144936,0.132539,0
14030,"SSTBlue30T_Green6.GTS","IGDB v56.0",1,0,5.800000,0.134998,0.229850,0.110768,0.245976,0.145504,0.203679,0.000000,0.490381,0.846483,1.000000,,"Glas Trösch AG","SUNSTOP Blue 30 T on Green 6 mm",9276537,"",256,1510863119,0,0.245976,0.134998,0
14031,"SSTBlue30T_Green8.GTS","IGDB v56.0",1,0,7.800000,0.113535,0.229613,0.096722,0.229456,0.145137,0.183635,0.000000,0.490381,0.846483,1.000000,,"Glas Trösch AG","SUNSTOP Blue 30 T on Green 8 mm",8948081,"",256,1510863118,0,0.229456,0.113535,0
14033,"SSTBlue30T_Bronze8.GTS","IGDB v49.0",1,0,7.800000,0.118513,0.226663,0.081290,0.138655,0.142823,0.094406,0.000000,0.490381,0.845688,1.000000,,"Glas Trösch AG","SUNSTOP Blue 30 T on Bronze 8 mm",6448749,"",256,1510862847,0,0.138655,0.118513,0
14034,"SSTBlue30T_EF10.GTS","IGDB v49.0",1,0,9.800000,0.230588,0.232041,0.197021,0.294138,0.146670,0.270346,0.000000,0.490381,0.840000,1.000000,,"Glas Trösch AG","SUNSTOP Blue 30 T on Clear EUROFLOAT 10 mm",10131083,"",256,1510862847,0,0.294138,0.230588,0
14035,"SSTBlue30T_Bronze10.GTS","IGDB v49.0",1,0,9.800000,0.097116,0.226453,0.067600,0.114359,0.142535,0.078034,0.000000,0.490381,0.845688,1.000000,,"Glas Trösch AG","SUNSTOP Blue 30 T on Bronze 10 mm",5725541,"",256,1510862847,0,0.114359,0.097116,0
14036,"SSTBlue30T_Bronze6.GTS","IGDB v49.0",1,0,5.800000,0.145003,0.226960,0.101897,0.168284,0.143235,0.118577,0.000000,0.490381,0.845688,1.000000,,"Glas Trösch AG","SUNSTOP Blue 30 T on Bronze 6 mm",7238005,"",256,1510862892,0,0.168284,0.145003,0
14039,"SSTBlue30T_EF6.GTS","IGDB v49.0",1,0,5.800000,0.246258,0.232342,0.215641,0.298145,0.146767,0.276394,0.000000,0.490381,0.840000,1.000000,,"Glas Trösch AG","SUNSTOP Blue 30 T on Clear EUROFLOAT 6 mm",10196621,"",256,1510862847,0,0.298145,0.246258,0
14040,"SSTBlue30T_EF8.GTS","IGDB v49.0",1,0,7.800000,0.238208,0.232187,0.205861,0.296126,0.146722,0.273343,0.000000,0.490381,0.840000,1.000000,,"Glas Trösch AG","SUNSTOP Blue 30 T on Clear EUROFLOAT 8 mm",10196620,"",256,1510862848,0,0.296126,0.238208,0
14045,"SELEKT_Bronze6.GTS","IGDB v43.0",1,0,5.800000,0.229640,0.433159,0.141323,0.455490,0.034801,0.050502,0.000000,0.034489,0.845688,1.000000,,"Glas Trösch AG","SELEKT on Bronze 6 mm",10727869,"",256,1510862844,0,0.455490,0.229640,0
14046,"SELEKT_Bronze8.GTS","IGDB v43.0",1,0,7.800000,0.188759,0.431891,0.108379,0.375961,0.031738,0.047994,0.000000,0.034489,0.845688,1.000000,,"Glas Trösch AG","SELEKT on Bronze 8 mm",9544368,"",256,1510862845,0,0.375961,0.188759,0
14048,"SELEKT_Bronze10.GTS","IGDB v43.0",1,0,9.800000,0.155411,0.431029,0.086580,0.310544,0.029658,0.046251,0.000000,0.034489,0.845688,1.000000,,"Glas Trösch AG","SELEKT on Bronze 10 mm",8491940,"",256,1510862844,0,0.310544,0.155411,0
14058,"SELEKT_EF10.GTS","IGDB v43.0",1,0,9.800000,0.378563,0.442159,0.245540,0.785768,0.054959,0.067835,0.000000,0.034489,0.840000,1.000000,,"Glas Trösch AG","SELEKT on Clear EUROFLOAT 10 mm",14739424,"",256,1510862845,0,0.785768,0.378563,0
14059,"SELEKT_Green10.GTS","IGDB v56.0",1,0,9.800000,0.214495,0.435446,0.054411,0.573386,0.041426,0.057349,0.000000,0.034489,0.846483,1.000000,,"Glas Trösch AG","SELEKT on Green 10 mm",12570542,"",256,1510863119,0,0.573386,0.214495,0
14060,"SELEKT_Green6.GTS","IGDB v56.0",1,0,5.800000,0.269420,0.437526,0.078088,0.658093,0.046319,0.061195,0.000000,0.034489,0.846483,1.000000,,"Glas Trösch AG","SELEKT on Green 6 mm",13490627,"",256,1510863119,0,0.658093,0.269420,0
14061,"SELEKT_Grey6.GTS","IGDB v43.0",1,0,5.800000,0.207117,0.433141,0.126180,0.391263,0.032331,0.048929,0.000000,0.034489,0.846193,1.000000,,"Glas Trösch AG","SELEKT on Grey 6 mm",11053222,"",256,1510862846,0,0.391263,0.207117,0
14062,"SELEKT_Grey8.GTS","IGDB v43.0",1,0,7.800000,0.164554,0.431953,0.095937,0.306886,0.029586,0.046660,0.000000,0.034489,0.846193,1.000000,,"Glas Trösch AG","SELEKT on Grey 8 mm",10000277,"",256,1510862846,0,0.306886,0.164554,0
14065,"SELEKT_Green8.GTS","IGDB v56.0",1,0,7.800000,0.239356,0.436368,0.062369,0.614116,0.043694,0.059159,0.000000,0.034489,0.846483,1.000000,,"Glas Trösch AG","SELEKT on Green 8 mm",13030585,"",256,1510863119,0,0.614116,0.239356,0
14067,"SELEKT_Grey10.GTS","IGDB v43.0",1,0,9.800000,0.130958,0.431200,0.077028,0.240833,0.027897,0.045243,0.000000,0.034489,0.846193,1.000000,,"Glas Trösch AG","SELEKT on Grey 10 mm",9013125,"",256,1510862846,0,0.240833,0.130958,0
14068,"SELEKT_EWNG10.GTS","IGDB v54.0",1,0,9.800000,0.411036,0.443028,0.365189,0.804883,0.056020,0.068350,0.000000,0.034489,0.840000,1.000000,,"Glas Trösch AG","SELEKT on Low-Iron EUROWHITE NG 10 mm",15002085,"#",256,1510862878,0,0.804883,0.411036,0
14069,"SELEKT_EWNG6.GTS","IGDB v54.0",1,0,5.800000,0.413684,0.443150,0.377174,0.808187,0.056265,0.068518,0.000000,0.034489,0.840000,1.000000,,"Glas Trösch AG","SELEKT on Low-Iron EUROWHITE NG 6 mm",15002086,"#",256,1510862871,0,0.808187,0.413684,0
14070,"SELEKT_EF6.GTS","IGDB v43.0",1,0,5.800000,0.393085,0.442786,0.294964,0.796398,0.055761,0.068406,0.000000,0.034489,0.840000,1.000000,,"Glas Trösch AG","SELEKT on Clear EUROFLOAT 6 mm",14870755,"",256,1510862845,0,0.796398,0.393085,0
14071,"SELEKT_EF8.GTS","IGDB v43.0",1,0,7.800000,0.385679,0.442463,0.268737,0.791060,0.055353,0.068116,0.000000,0.034489,0.840000,1.000000,,"Glas Trösch AG","SELEKT on Clear EUROFLOAT 8 mm",14805217,"",256,1510862846,0,0.791060,0.385679,0
14074,"SELEKT_EWNG8.GTS","IGDB v43.0",1,0,7.800000,0.412357,0.443087,0.371114,0.806530,0.056137,0.068439,0.000000,0.034489,0.840000,1.000000,,"Glas Trösch AG","SELEKT on Low-Iron EUROWHITE NG 8 mm",15002085,"",256,1510862872,0,0.806530,0.412357,0
14078,"SSTNightVisionT_EF6.GTS","IGDB v49.0",1,0,5.800000,0.285975,0.152742,0.246780,0.358835,0.028996,0.344990,0.000000,0.554740,0.840000,1.000000,,"Glas Trösch AG","SUNSTOP Night Vision T on Clear EUROFLOAT 6 mm",10593180,"",256,1510862854,0,0.358835,0.285975,0
14079,"SSTNightVisionT_EF8.GTS","IGDB v49.0",1,0,7.800000,0.276612,0.152534,0.235688,0.356375,0.028910,0.341029,0.000000,0.554740,0.840000,1.000000,,"Glas Trösch AG","SUNSTOP Night Vision T on Clear EUROFLOAT 8 mm",10527643,"",256,1510862854,0,0.356375,0.276612,0
14080,"SSTNightVisionT_Grey6.GTS","IGDB v49.0",1,0,5.800000,0.153596,0.148824,0.101718,0.174026,0.024199,0.115509,0.000000,0.554740,0.846193,1.000000,,"Glas Trösch AG","SUNSTOP Night Vision T on Grey 6 mm",7763057,"",256,1510862855,0,0.174026,0.153596,0
14081,"SSTNightVisionT_Grey8.GTS","IGDB v49.0",1,0,7.800000,0.121686,0.148433,0.079813,0.136328,0.023659,0.087670,0.000000,0.554740,0.846193,1.000000,,"Glas Trösch AG","SUNSTOP Night Vision T on Grey 8 mm",6973541,"",256,1510862855,0,0.136328,0.121686,0
14083,"SSTNightVisionT_Grey10.GTS","IGDB v49.0",1,0,9.800000,0.096674,0.148171,0.066076,0.106907,0.023324,0.070584,0.000000,0.554740,0.846193,1.000000,,"Glas Trösch AG","SUNSTOP Night Vision T on Grey 10 mm",6249561,"",256,1510862854,0,0.106907,0.096674,0
14084,"SSTNightVisionT_EF10.GTS","IGDB v49.0",1,0,9.800000,0.267768,0.152333,0.225645,0.353947,0.028830,0.337130,0.000000,0.554740,0.840000,1.000000,,"Glas Trösch AG","SUNSTOP Night Vision T on Clear EUROFLOAT 10 mm",10527642,"",256,1510862854,0,0.353947,0.267768,0
14087,"SSTNeutral50T_Green6.GTS","IGDB v56.0",1,0,5.800000,0.240666,0.155430,0.064522,0.418664,0.150405,0.098047,0.000000,0.768743,0.846483,1.000000,,"Glas Trösch AG","SUNSTOP Neutral 50 T on Green 6 mm",11317663,"",256,1510863122,0,0.418664,0.240666,0
14088,"SSTNeutral50T_Green8.GTS","IGDB v56.0",1,0,7.800000,0.200128,0.154662,0.060414,0.390582,0.149347,0.091359,0.000000,0.768743,0.846483,1.000000,,"Glas Trösch AG","SUNSTOP Neutral 50 T on Green 8 mm",10923414,"",256,1510863122,0,0.390582,0.200128,0
14089,"SSTNightVisionT_Bronze6.GTS","IGDB v49.0",1,0,5.800000,0.168552,0.147000,0.112812,0.202349,0.024601,0.140796,0.000000,0.554740,0.845688,1.000000,,"Glas Trösch AG","SUNSTOP Night Vision T on Bronze 6 mm",7502721,"",256,1510862853,0,0.202349,0.168552,0
14090,"SSTNightVisionT_Bronze8.GTS","IGDB v49.0",1,0,7.800000,0.137826,0.146604,0.088689,0.166733,0.023993,0.109570,0.000000,0.554740,0.845688,1.000000,,"Glas Trösch AG","SUNSTOP Night Vision T on Bronze 8 mm",6647928,"",256,1510862853,0,0.166733,0.137826,0
14092,"SSTNightVisionT_Bronze10.GTS","IGDB v49.0",1,0,9.800000,0.113006,0.146327,0.072648,0.137549,0.023580,0.088421,0.000000,0.554740,0.845688,1.000000,,"Glas Trösch AG","SUNSTOP Night Vision T on Bronze 10 mm",5924208,"",256,1510862853,0,0.137549,0.113006,0
14093,"SSTNightVisionT_Green10.GTS","IGDB v56.0",1,0,9.800000,0.113304,0.149099,0.097380,0.257122,0.026120,0.202171,0.000000,0.554740,0.846483,1.000000,,"Glas Trösch AG","SUNSTOP Night Vision T on Green 10 mm",8884598,"",256,1510863120,0,0.257122,0.113304,0
14096,"SSTSilver20T_EF6.GTS","IGDB v49.0",1,0,5.800000,0.170699,0.338501,0.235632,0.200892,0.282948,0.279562,0.000000,0.458139,0.840000,1.000000,,"Glas Trösch AG","SUNSTOP Silver 20 T on Clear EUROFLOAT 6 mm",8355191,"",256,1510862856,0,0.200892,0.170699,0
14097,"SSTSilver20T_EF8.GTS","IGDB v49.0",1,0,7.800000,0.164969,0.338423,0.223573,0.199524,0.282924,0.276412,0.000000,0.458139,0.840000,1.000000,,"Glas Trösch AG","SUNSTOP Silver 20 T on Clear EUROFLOAT 8 mm",8355190,"",256,1510862856,0,0.199524,0.164969,0
14098,"SSTSilver20T_Grey6.GTS","IGDB v49.0",1,0,5.800000,0.091871,0.336580,0.100269,0.097708,0.281203,0.099912,0.000000,0.458139,0.846193,1.000000,,"Glas Trösch AG","SUNSTOP Silver 20 T on Grey 6 mm",6117461,"",256,1510862857,0,0.097708,0.091871,0
14099,"SSTSilver20T_Grey8.GTS","IGDB v49.0",1,0,7.800000,0.072799,0.336436,0.079056,0.076549,0.281035,0.078063,0.000000,0.458139,0.846193,1.000000,,"Glas Trösch AG","SUNSTOP Silver 20 T on Grey 8 mm",5459532,"",256,1510862857,0,0.076549,0.072799,0
14101,"SSTSilver20T_Grey10.GTS","IGDB v49.0",1,0,9.800000,0.057864,0.336347,0.065724,0.060044,0.280932,0.064642,0.000000,0.458139,0.846193,1.000000,,"Glas Trösch AG","SUNSTOP Silver 20 T on Grey 10 mm",4932931,"",256,1510862856,0,0.060044,0.057864,0
14102,"SSTSilver20T_EF10.GTS","IGDB v49.0",1,0,9.800000,0.159539,0.338344,0.212716,0.198168,0.282899,0.273313,0.000000,0.458139,0.840000,1.000000,,"Glas Trösch AG","SUNSTOP Silver 20 T on Clear EUROFLOAT 10 mm",8289653,"",256,1510862856,0,0.198168,0.159539,0
14105,"SSTNightVisionT_Green6.GTS","IGDB v56.0",1,0,5.800000,0.156820,0.149654,0.125927,0.295575,0.027115,0.250595,0.000000,0.554740,0.846483,1.000000,,"Glas Trösch AG","SUNSTOP Night Vision T on Green 6 mm",9607301,"",256,1510863120,0,0.295575,0.156820,0
14106,"SSTNightVisionT_Green8.GTS","IGDB v56.0",1,0,7.800000,0.131910,0.149336,0.109236,0.275602,0.026578,0.224613,0.000000,0.554740,0.846483,1.000000,,"Glas Trösch AG","SUNSTOP Night Vision T on Green 8 mm",9213310,"",256,1510863120,0,0.275602,0.131910,0
14107,"SSTSilver20T_Bronze6.GTS","IGDB v49.0",1,0,5.800000,0.100553,0.334944,0.111258,0.113541,0.281226,0.120035,0.000000,0.458139,0.845688,1.000000,,"Glas Trösch AG","SUNSTOP Silver 20 T on Bronze 6 mm",5922402,"",256,1510862855,0,0.113541,0.100553,0
14108,"SSTSilver20T_Bronze8.GTS","IGDB v49.0",1,0,7.800000,0.082174,0.334809,0.087859,0.093567,0.281037,0.095505,0.000000,0.458139,0.845688,1.000000,,"Glas Trösch AG","SUNSTOP Silver 20 T on Bronze 8 mm",5199195,"",256,1510862855,0,0.093567,0.082174,0
14110,"SSTSilver20T_Bronze10.GTS","IGDB v49.0",1,0,9.800000,0.067340,0.334702,0.072255,0.077184,0.280903,0.078847,0.000000,0.458139,0.845688,1.000000,,"Glas Trösch AG","SUNSTOP Silver 20 T on Bronze 10 mm",4607316,"",256,1510862855,0,0.077184,0.067340,0
14111,"SSTBlue50T_Grey6.GTS","IGDB v44.0",1,0,5.800000,0.233519,0.143234,0.068224,0.239089,0.109115,0.079593,0.000000,0.706820,0.846193,1.000000,,"Glas Trösch AG","SUNSTOP Blue 50 T on Grey 6 mm",9143940,"",256,1510862850,0,0.239089,0.233519,0
14112,"SSTBlue50T_Grey8.GTS","IGDB v44.0",1,0,7.800000,0.185194,0.142325,0.058400,0.187416,0.108084,0.065535,0.000000,0.706820,0.846193,1.000000,,"Glas Trösch AG","SUNSTOP Blue 50 T on Grey 8 mm",8222838,"",256,1510862851,0,0.187416,0.185194,0
14114,"SSTBlue50T_Grey10.GTS","IGDB v44.0",1,0,9.800000,0.147285,0.141753,0.052241,0.147018,0.107457,0.056900,0.000000,0.706820,0.846193,1.000000,,"Glas Trösch AG","SUNSTOP Blue 50 T on Grey 10 mm",7433065,"",256,1510862850,0,0.147018,0.147285,0
14115,"SSTBlue50T_Green8.GTS","IGDB v56.0",1,0,7.800000,0.191371,0.143561,0.077719,0.377078,0.113257,0.135449,0.000000,0.706820,0.846483,1.000000,,"Glas Trösch AG","SUNSTOP Blue 50 T on Green 8 mm",10857363,"",256,1510863121,0,0.377078,0.191371,0
14117,"SSTBlue50T_Green10.GTS","IGDB v56.0",1,0,9.800000,0.163143,0.143072,0.071815,0.351942,0.112412,0.124278,0.000000,0.706820,0.846483,1.000000,,"Glas Trösch AG","SUNSTOP Blue 50 T on Green 10 mm",10463114,"",256,1510863120,0,0.351942,0.163143,0
14118,"SSTBlue50T_Green6.GTS","IGDB v56.0",1,0,5.800000,0.229538,0.144262,0.085676,0.404254,0.114245,0.148337,0.000000,0.706820,0.846483,1.000000,,"Glas Trösch AG","SUNSTOP Blue 50 T on Green 6 mm",11251612,"",256,1510863121,0,0.404254,0.229538,0
14120,"SSTBlue50T_Bronze6.GTS","IGDB v44.0",1,0,5.800000,0.256725,0.141322,0.070882,0.278004,0.110001,0.091736,0.000000,0.706820,0.845688,1.000000,,"Glas Trösch AG","SUNSTOP Blue 50 T on Bronze 6 mm",8883863,"",256,1510862849,0,0.278004,0.256725,0
14121,"SSTBlue50T_Bronze8.GTS","IGDB v44.0",1,0,7.800000,0.210090,0.140420,0.060092,0.229266,0.108846,0.076032,0.000000,0.706820,0.845688,1.000000,,"Glas Trösch AG","SUNSTOP Blue 50 T on Bronze 8 mm",7897484,"",256,1510862849,0,0.229266,0.210090,0
14123,"SSTBlue50T_Bronze10.GTS","IGDB v44.0",1,0,9.800000,0.172360,0.139817,0.052959,0.189240,0.108075,0.065396,0.000000,0.706820,0.845688,1.000000,,"Glas Trösch AG","SUNSTOP Blue 50 T on Bronze 10 mm",6976898,"",256,1510862849,0,0.189240,0.172360,0
14124,"SSTBlue50T_EF8.GTS","IGDB v43.0",1,0,7.800000,0.415136,0.150072,0.132486,0.486648,0.117664,0.192945,0.000000,0.706820,0.840000,1.000000,,"Glas Trösch AG","SUNSTOP Blue 50 T on Clear EUROFLOAT 8 mm",12303284,"",256,1510862850,0,0.486648,0.415136,0
14126,"SSTBlue50T_EF10.GTS","IGDB v43.0",1,0,9.800000,0.401293,0.149591,0.128676,0.483360,0.117516,0.191060,0.000000,0.706820,0.840000,1.000000,,"Glas Trösch AG","SUNSTOP Blue 50 T on Clear EUROFLOAT 10 mm",12303283,"",256,1510862849,0,0.483360,0.401293,0
14127,"SSTBlue50T_EF6.GTS","IGDB v43.0",1,0,5.800000,0.429750,0.150593,0.136662,0.489958,0.117808,0.194865,0.000000,0.706820,0.840000,1.000000,,"Glas Trösch AG","SUNSTOP Blue 50 T on Clear EUROFLOAT 6 mm",12368821,"",256,1510862850,0,0.489958,0.429750,0
14131,"SSTNeutral50T_EWNG8.GTS","IGDB v49.0",1,0,7.800000,0.495251,0.163249,0.097483,0.513249,0.154293,0.124102,0.000000,0.768743,0.840000,1.000000,,"Glas Trösch AG","SUNSTOP Neutral 50 T on Low-Iron EUROWHITE NG 8 mm",12566204,"",256,1510862869,0,0.513249,0.495251,0
14133,"SSTNeutral50T_Grey8.GTS","IGDB v49.0",1,0,7.800000,0.196275,0.153312,0.050156,0.194667,0.143641,0.054745,0.000000,0.768743,0.846193,1.000000,,"Glas Trösch AG","SUNSTOP Neutral 50 T on Grey 8 mm",8288889,"",256,1510862853,0,0.194667,0.196275,0
14134,"SSTNeutral50T_Green10.GTS","IGDB v56.0",1,0,9.800000,0.170241,0.154136,0.057360,0.364593,0.148434,0.085558,0.000000,0.768743,0.846483,1.000000,,"Glas Trösch AG","SUNSTOP Neutral 50 T on Green 10 mm",10529166,"",256,1510863121,0,0.364593,0.170241,0
14135,"SSTNeutral50T_Grey10.GTS","IGDB v49.0",1,0,9.800000,0.156132,0.152669,0.046949,0.152742,0.142949,0.050231,0.000000,0.768743,0.846193,1.000000,,"Glas Trösch AG","SUNSTOP Neutral 50 T on Grey 10 mm",7499116,"",256,1510862852,0,0.152742,0.156132,0
14136,"SSTNeutral50T_Grey6.GTS","IGDB v49.0",1,0,5.800000,0.247450,0.154328,0.055272,0.248249,0.144737,0.062083,0.000000,0.768743,0.846193,1.000000,,"Glas Trösch AG","SUNSTOP Neutral 50 T on Grey 6 mm",9210247,"",256,1510862852,0,0.248249,0.247450,0
14137,"SSTNeutral50T_EWNG6.GTS","IGDB v49.0",1,0,5.800000,0.498229,0.163375,0.097973,0.514309,0.154338,0.124420,0.000000,0.768743,0.840000,1.000000,,"Glas Trösch AG","SUNSTOP Neutral 50 T on Low-Iron EUROWHITE NG 6 mm",12566460,"",256,1510862869,0,0.514309,0.498229,0
14138,"SSTNeutral50T_Bronze6.GTS","IGDB v49.0",1,0,5.800000,0.272437,0.152169,0.055438,0.288786,0.145638,0.068313,0.000000,0.768743,0.845688,1.000000,,"Glas Trösch AG","SUNSTOP Neutral 50 T on Bronze 6 mm",8949914,"",256,1510862851,0,0.288786,0.272437,0
14139,"SSTNeutral50T_Bronze8.GTS","IGDB v49.0",1,0,7.800000,0.222995,0.151165,0.049721,0.238271,0.144427,0.060086,0.000000,0.768743,0.845688,1.000000,,"Glas Trösch AG","SUNSTOP Neutral 50 T on Bronze 8 mm",7963535,"",256,1510862851,0,0.238271,0.222995,0
14141,"SSTNeutral50T_Bronze10.GTS","IGDB v49.0",1,0,9.800000,0.182994,0.150484,0.045966,0.196745,0.143582,0.054528,0.000000,0.768743,0.845688,1.000000,,"Glas Trösch AG","SUNSTOP Neutral 50 T on Bronze 10 mm",7042950,"",256,1510862851,0,0.196745,0.182994,0
14142,"SSTNeutral50T_EF8.GTS","IGDB v49.0",1,0,7.800000,0.438539,0.161959,0.089237,0.503667,0.154071,0.121134,0.000000,0.768743,0.840000,1.000000,,"Glas Trösch AG","SUNSTOP Neutral 50 T on Clear EUROFLOAT 8 mm",12369336,"",256,1510862852,0,0.503667,0.438539,0
14143,"SSTNeutral50T_EWNG10.GTS","IGDB v49.0",1,0,9.800000,0.492305,0.163122,0.097005,0.512204,0.154234,0.123797,0.000000,0.768743,0.840000,1.000000,,"Glas Trösch AG","SUNSTOP Neutral 50 T on Low-Iron EW NG 10 mm",12566203,"",256,1510862869,0,0.512204,0.492305,0
14144,"SSTNeutral50T_EF10.GTS","IGDB v49.0",1,0,9.800000,0.423721,0.161413,0.087261,0.500276,0.153896,0.120149,0.000000,0.768743,0.840000,1.000000,,"Glas Trösch AG","SUNSTOP Neutral 50 T on Clear EUROFLOAT 10 mm",12369335,"",256,1510862851,0,0.500276,0.423721,0
14145,"SSTNeutral50T_EF6.GTS","IGDB v49.0",1,0,5.800000,0.454223,0.162566,0.091417,0.507108,0.154233,0.122130,0.000000,0.768743,0.840000,1.000000,,"Glas Trösch AG","SUNSTOP Neutral 50 T on Clear EUROFLOAT 6 mm",12435129,"",256,1510862852,0,0.507108,0.454223,0
14146,"SELEKT_EF4.GTS","IGDB v43.0",1,0,3.800000,0.400801,0.443113,0.324681,0.801787,0.056162,0.068707,0.000000,0.034489,0.840000,1.000000,,"Glas Trösch AG","SELEKT on Clear EUROFLOAT 4 mm",14871012,"",256,1510862845,0,0.801787,0.400801,0
14148,"EN2plus_EF3.GTS","IGDB v74.0",1,0,2.800000,0.614349,0.292521,0.258048,0.902587,0.044341,0.048128,0.000000,0.055004,0.840000,1.000000,,"Glas Trösch AG","EN2plus on Clear EUROFLOAT 3 mm",15791602,"",256,1641409361,0,0.902587,0.614349,0
14149,"EN2plus_EF4.GTS","IGDB v74.0",1,0,3.800000,0.605389,0.292014,0.246380,0.899541,0.044071,0.048104,0.000000,0.055004,0.840000,1.000000,,"Glas Trösch AG","EN2plus on Clear EUROFLOAT 4 mm",15791345,"",256,1641409361,0,0.899541,0.605389,0
14150,"EN2plus_EF5.GTS","IGDB v74.0",1,0,4.800000,0.596648,0.291529,0.235426,0.896499,0.043820,0.048069,0.000000,0.055004,0.840000,1.000000,,"Glas Trösch AG","EN2plus on Clear EUROFLOAT 5 mm",15791345,"",256,1641409362,0,0.896499,0.596648,0
14151,"EN2plus_EF6.GTS","IGDB v74.0",1,0,5.800000,0.588151,0.291056,0.225138,0.893477,0.043543,0.048051,0.000000,0.055004,0.840000,1.000000,,"Glas Trösch AG","EN2plus on Clear EUROFLOAT 6 mm",15725808,"",256,1641409362,0,0.893477,0.588151,0
14152,"EN2plus_EF8.GTS","IGDB v74.0",1,0,7.800000,0.571803,0.290179,0.206359,0.887466,0.043043,0.048008,0.000000,0.055004,0.840000,1.000000,,"Glas Trösch AG","EN2plus on Clear EUROFLOAT 8 mm",15660014,"",256,1641409362,0,0.887466,0.571803,0
14153,"EN2plus_EF10.GTS","IGDB v74.0",1,0,9.800000,0.556270,0.289385,0.189742,0.881515,0.042549,0.047959,0.000000,0.055004,0.840000,1.000000,,"Glas Trösch AG","EN2plus on Clear EUROFLOAT 10 mm",15594477,"",256,1641409362,0,0.881515,0.556270,0
14154,"EN2plus_EF12.GTS","IGDB v74.0",1,0,11.800000,0.541521,0.288629,0.174997,0.875604,0.042057,0.047915,0.000000,0.055004,0.840000,1.000000,,"Glas Trösch AG","EN2plus on Clear EUROFLOAT 12 mm",15594475,"",256,1641409362,0,0.875604,0.541521,0
14163,"SSTNeutral50T_EF12.GTS","IGDB v49.0",1,0,11.800000,0.409695,0.160921,0.085457,0.496927,0.153751,0.119186,0.000000,0.768743,0.840000,1.000000,,"Glas Trösch AG","SUNSTOP Neutral 50 T on Clear EUROFLOAT 12 mm",12303798,"",256,1510862869,0,0.496927,0.409695,0
14164,"SSTNeutral50T_EWNG12.GTS","IGDB v49.0",1,0,11.800000,0.489404,0.163003,0.096547,0.511151,0.154194,0.123481,0.000000,0.768743,0.840000,1.000000,,"Glas Trösch AG","SUNSTOP Neutral 50 T on Low-Iron EW NG 12 mm",12566203,"",256,1510862869,0,0.511151,0.489404,0
14166,"SELEKT_EWNG12.GTS","IGDB v43.0",1,0,11.800000,0.409729,0.442958,0.359402,0.803246,0.055892,0.068243,0.000000,0.034489,0.840000,1.000000,,"Glas Trösch AG","SELEKT on Low-Iron EUROWHITE NG 12 mm",15002085,"",256,1510862872,0,0.803246,0.409729,0
14167,"SELEKT_EWNG4.GTS","IGDB v43.0",1,0,3.800000,0.415011,0.443215,0.383393,0.809826,0.056378,0.068615,0.000000,0.034489,0.840000,1.000000,,"Glas Trösch AG","SELEKT on Low-Iron EUROWHITE NG 4 mm",15002086,"",256,1510862871,0,0.809826,0.415011,0
14169,"SELEKT_EF12.GTS","IGDB v43.0",1,0,11.800000,0.371719,0.441881,0.225012,0.780503,0.054591,0.067545,0.000000,0.034489,0.840000,1.000000,,"Glas Trösch AG","SELEKT on Clear EUROFLOAT 12 mm",14673886,"",256,1510862874,0,0.780503,0.371719,0
14180,"LUXARF_SS_EF10.GTS","IGDB v48.0",1,0,9.800000,0.741471,0.104351,0.084927,0.918212,0.046711,0.049236,0.000000,0.827351,0.840000,1.000000,,"Glas Trösch AG","LUXAR F single-side on Clear EUROFLOAT 10 mm",15923185,"#",256,1510862876,0,0.918212,0.741471,0
14182,"LUXARF_SS_EF12.GTS","IGDB v43.0",1,0,11.800000,0.717474,0.102891,0.081081,0.912063,0.046176,0.049167,0.000000,0.827351,0.840000,1.000000,,"Glas Trösch AG","LUXAR F single-side on Clear EUROFLOAT 12 mm",15857648,"",256,1510862876,0,0.912063,0.717474,0
14186,"LUXARF_SS_EF6.GTS","IGDB v43.0",1,0,5.800000,0.793533,0.107755,0.094170,0.930710,0.047790,0.049373,0.000000,0.827351,0.840000,1.000000,,"Glas Trösch AG","LUXAR F single-side on Clear EUROFLOAT 6 mm",15988981,"",256,1510862878,0,0.930710,0.793533,0
14188,"LUXARF_SS_EF8.GTS","IGDB v43.0",1,0,7.800000,0.766799,0.105966,0.089266,0.924425,0.047239,0.049306,0.000000,0.827351,0.840000,1.000000,,"Glas Trösch AG","LUXAR F single-side on Clear EUROFLOAT 8 mm",15923443,"",256,1510862875,0,0.924425,0.766799,0
14190,"LUXARF_SS_EWNG10.GTS","IGDB v48.0",1,0,9.800000,0.858039,0.112648,0.107609,0.940466,0.048350,0.049188,0.000000,0.827351,0.840000,1.000000,,"Glas Trösch AG","LUXAR F single-side on Low-Iron EUROWHITE NG 10 mm",16185847,"#",256,1510862874,0,0.940466,0.858039,0
14192,"LUXARF_SS_EWNG12.GTS","IGDB v48.0",1,0,11.800000,0.853144,0.112287,0.106477,0.938552,0.048183,0.049160,0.000000,0.827351,0.840000,1.000000,,"Glas Trösch AG","LUXAR F single-side on Low-Iron EUROWHITE NG 12 mm",16185847,"#",256,1510862875,0,0.938552,0.853144,0
14195,"LUXARF_SS_EWNG5.GTS","IGDB v58.0",1,0,4.800000,0.870503,0.113570,0.110592,0.945288,0.048784,0.049228,0.000000,0.827351,0.840000,1.000000,,"Glas Trösch AG","LUXAR F single-side on Low-Iron EUROWHITE NG 5 mm",16185848,"#",256,1513283401,0,0.945288,0.870503,0
14196,"LUXARF_SS_EWNG6.GTS","IGDB v54.0",1,0,5.800000,0.867983,0.113374,0.109972,0.944323,0.048689,0.049220,0.000000,0.827351,0.840000,1.000000,,"Glas Trösch AG","LUXAR F single-side on Low-Iron EUROWHITE NG 6 mm",16185848,"#",256,1510862875,0,0.944323,0.867983,0
14197,"LUXARF_SS_EWNG15.GTS","IGDB v73.0",1,0,15.000000,0.845914,0.111770,0.104836,0.935693,0.047923,0.049123,0.000000,0.827351,0.846430,1.000000,,"Glas Trösch AG","LUXAR F single-side on Low-Iron EUROWHITE NG 15 mm",16185590,"",256,1595268556,0,0.935693,0.845914,0
14198,"LUXARF_SS_EWNG8.GTS","IGDB v43.0",1,0,7.800000,0.862982,0.113001,0.108761,0.942397,0.048525,0.049199,0.000000,0.827351,0.840000,1.000000,,"Glas Trösch AG","LUXAR F single-side on Low-Iron EUROWHITE NG 8 mm",16185848,"",256,1510862875,0,0.942397,0.862982,0
14210,"EN2plus_EWNG10.GTS","IGDB v74.0",1,0,9.800000,0.629646,0.292500,0.272499,0.902949,0.044022,0.047711,0.000000,0.055004,0.840000,1.000000,,"Glas Trösch AG","EN2plus on Low-Iron EUROWHITE NG 10 mm",15922674,"",256,1641409362,0,0.902949,0.629646,0
14212,"EN2plus_EWNG12.GTS","IGDB v74.0",1,0,11.800000,0.626911,0.292342,0.267980,0.901123,0.043873,0.047694,0.000000,0.055004,0.840000,1.000000,,"Glas Trösch AG","EN2plus on Low-Iron EUROWHITE NG 12 mm",15922418,"",256,1641409362,0,0.901123,0.626911,0
14213,"EN2plus_EWNG3.GTS","IGDB v74.0",1,0,2.800000,0.639399,0.293066,0.289397,0.909434,0.044564,0.047753,0.000000,0.055004,0.840000,1.000000,,"Glas Trösch AG","EN2plus on Low-Iron EUROWHITE NG 3 mm",15922676,"",256,1641409363,0,0.909434,0.639399,0
14214,"EN2plus_EWNG4.GTS","IGDB v74.0",1,0,3.800000,0.637989,0.292987,0.286875,0.908504,0.044493,0.047749,0.000000,0.055004,0.840000,1.000000,,"Glas Trösch AG","EN2plus on Low-Iron EUROWHITE NG 4 mm",15922676,"",256,1641409363,0,0.908504,0.637989,0
14215,"EN2plus_EWNG5.GTS","IGDB v74.0",1,0,4.800000,0.636578,0.292903,0.284386,0.907574,0.044406,0.047739,0.000000,0.055004,0.840000,1.000000,,"Glas Trösch AG","EN2plus on Low-Iron EUROWHITE NG 5 mm",15922675,"",256,1641409363,0,0.907574,0.636578,0
14216,"EN2plus_EWNG6.GTS","IGDB v74.0",1,0,5.800000,0.635182,0.292818,0.281944,0.906656,0.044332,0.047735,0.000000,0.055004,0.840000,1.000000,,"Glas Trösch AG","EN2plus on Low-Iron EUROWHITE NG 6 mm",15922675,"",256,1641409363,0,0.906656,0.635182,0
14218,"EN2plus_EWNG8.GTS","IGDB v74.0",1,0,7.800000,0.632405,0.292652,0.277153,0.904808,0.044173,0.047726,0.000000,0.055004,0.840000,1.000000,,"Glas Trösch AG","EN2plus on Low-Iron EUROWHITE NG 8 mm",15922675,"",256,1641409363,0,0.904808,0.632405,0
14220,"EN2plus_Bronze10.GTS","IGDB v74.0",1,0,9.800000,0.233664,0.271041,0.075279,0.348634,0.011158,0.043130,0.000000,0.055004,0.845688,1.000000,,"Glas Trösch AG","EN2plus on Bronze 10 mm",9083822,"",256,1641409363,0,0.348634,0.233664,0
14226,"EN2plus_Bronze6.GTS","IGDB v74.0",1,0,5.800000,0.348588,0.274718,0.114634,0.511281,0.017634,0.043844,0.000000,0.055004,0.845688,1.000000,,"Glas Trösch AG","EN2plus on Bronze 6 mm",11385544,"",256,1641409363,0,0.511281,0.348588,0
14228,"EN2plus_Bronze8.GTS","IGDB v74.0",1,0,7.800000,0.285123,0.272521,0.091065,0.422048,0.013769,0.043421,0.000000,0.055004,0.845688,1.000000,,"Glas Trösch AG","EN2plus on Bronze 8 mm",10201787,"",256,1641409363,0,0.422048,0.285123,0
14230,"EN2plus_Grey10.GTS","IGDB v74.0",1,0,9.800000,0.198560,0.271617,0.068448,0.270361,0.008829,0.043308,0.000000,0.055004,0.846193,1.000000,,"Glas Trösch AG","EN2plus on Grey 10 mm",9604749,"",256,1641409364,0,0.270361,0.198560,0
14236,"EN2plus_Grey6.GTS","IGDB v74.0",1,0,5.800000,0.315621,0.275065,0.103936,0.439203,0.014435,0.043955,0.000000,0.055004,0.846193,1.000000,,"Glas Trösch AG","EN2plus on Grey 6 mm",11776432,"",256,1641409364,0,0.439203,0.315621,0
14238,"EN2plus_Grey8.GTS","IGDB v74.0",1,0,7.800000,0.250073,0.272948,0.082190,0.344506,0.010958,0.043560,0.000000,0.055004,0.846193,1.000000,,"Glas Trösch AG","EN2plus on Grey 8 mm",10591901,"",256,1641409364,0,0.344506,0.250073,0
14240,"EN2plus_Green10.GTS","IGDB v74.0",1,0,9.800000,0.263372,0.276576,0.050711,0.643056,0.025431,0.046278,0.000000,0.055004,0.846483,1.000000,,"Glas Trösch AG","EN2plus on Green 10 mm",13359800,"",256,1641409364,0,0.643056,0.263372,0
14246,"EN2plus_Green6.GTS","IGDB v74.0",1,0,5.800000,0.350283,0.279743,0.068794,0.738178,0.031611,0.046912,0.000000,0.055004,0.846483,1.000000,,"Glas Trösch AG","EN2plus on Green 6 mm",14345423,"",256,1641409364,0,0.738178,0.350283,0
14248,"EN2plus_Green8.GTS","IGDB v74.0",1,0,7.800000,0.301199,0.277933,0.056849,0.688796,0.028291,0.046570,0.000000,0.055004,0.846483,1.000000,,"Glas Trösch AG","EN2plus on Green 8 mm",13819843,"",256,1641409364,0,0.688796,0.301199,0
14250,"CNeutral3021T_EF10.GTS","IGDB v48.0",1,0,9.800000,0.177574,0.407339,0.244225,0.322418,0.075445,0.186932,0.000000,0.051367,0.840000,1.000000,,"Glas Trösch AG","COMBI Neutral 30/21 T on Clear EUROFLOAT 10 mm",9739918,"",256,1510862892,0,0.322418,0.177574,0
14252,"CNeutral3021T_EF12.GTS","IGDB v48.0",1,0,11.800000,0.173299,0.407278,0.228718,0.320283,0.075381,0.185058,0.000000,0.051367,0.840000,1.000000,,"Glas Trösch AG","COMBI Neutral 30/21 T on Clear EUROFLOAT 12 mm",9674125,"",256,1510862892,0,0.320283,0.173299,0
14256,"CNeutral3021T_EF6.GTS","IGDB v48.0",1,0,5.800000,0.186826,0.407479,0.280949,0.326736,0.075571,0.190765,0.000000,0.051367,0.840000,1.000000,,"Glas Trösch AG","COMBI Neutral 30/21 T on Clear EUROFLOAT 6 mm",9805456,"",256,1510862891,0,0.326736,0.186826,0
14258,"CNeutral3021T_EF8.GTS","IGDB v48.0",1,0,7.800000,0.182074,0.407409,0.261550,0.324569,0.075499,0.188827,0.000000,0.051367,0.840000,1.000000,,"Glas Trösch AG","COMBI Neutral 30/21 T on Clear EUROFLOAT 8 mm",9805455,"",256,1510862891,0,0.324569,0.182074,0
14260,"CNeutral3021T_Bronze10.GTS","IGDB v48.0",1,0,9.800000,0.072200,0.404643,0.084684,0.125966,0.070711,0.064967,0.000000,0.051367,0.845688,1.000000,,"Glas Trösch AG","COMBI Neutral 30/21 T on Bronze 10 mm",5464680,"",256,1510862892,0,0.125966,0.072200,0
14266,"CNeutral3021T_Bronze6.GTS","IGDB v48.0",1,0,5.800000,0.107914,0.405009,0.135107,0.185200,0.071554,0.090630,0.000000,0.051367,0.845688,1.000000,,"Glas Trösch AG","COMBI Neutral 30/21 T on Bronze 6 mm",6977400,"",256,1510862891,0,0.185200,0.107914,0
14268,"CNeutral3021T_Bronze8.GTS","IGDB v48.0",1,0,7.800000,0.088173,0.404786,0.104934,0.152663,0.071036,0.075338,0.000000,0.051367,0.845688,1.000000,,"Glas Trösch AG","COMBI Neutral 30/21 T on Bronze 8 mm",6188144,"",256,1510862892,0,0.152663,0.088173,0
14270,"CNeutral3021T_Grey10.GTS","IGDB v48.0",1,0,9.800000,0.061446,0.405098,0.075146,0.098135,0.070602,0.056472,0.000000,0.051367,0.846193,1.000000,,"Glas Trösch AG","COMBI Neutral 30/21 T on Grey 10 mm",5790291,"",256,1510862893,0,0.098135,0.061446,0
14276,"CNeutral3021T_Grey6.GTS","IGDB v48.0",1,0,5.800000,0.098036,0.405445,0.120253,0.159534,0.071358,0.078520,0.000000,0.051367,0.846193,1.000000,,"Glas Trösch AG","COMBI Neutral 30/21 T on Grey 6 mm",7237993,"",256,1510862893,0,0.159534,0.098036,0
14278,"CNeutral3021T_Grey8.GTS","IGDB v48.0",1,0,7.800000,0.077527,0.405230,0.092654,0.125075,0.070895,0.064856,0.000000,0.051367,0.846193,1.000000,,"Glas Trösch AG","COMBI Neutral 30/21 T on Grey 8 mm",6448477,"",256,1510862893,0,0.125075,0.077527,0
14280,"CNeutral3021T_Green10.GTS","IGDB v56.0",1,0,9.800000,0.089665,0.406015,0.076158,0.235681,0.073226,0.121228,0.000000,0.051367,0.846483,1.000000,,"Glas Trösch AG","COMBI Neutral 30/21 T on Green 10 mm",8293485,"",256,1510863122,0,0.235681,0.089665,0
14286,"CNeutral3021T_Green6.GTS","IGDB v56.0",1,0,5.800000,0.116332,0.406363,0.104400,0.270244,0.074037,0.144818,0.000000,0.051367,0.846483,1.000000,,"Glas Trösch AG","COMBI Neutral 30/21 T on Green 6 mm",8885371,"",256,1510863122,0,0.270244,0.116332,0
14288,"CNeutral3021T_Green8.GTS","IGDB v56.0",1,0,7.800000,0.101401,0.406167,0.086845,0.252291,0.073611,0.132164,0.000000,0.051367,0.846483,1.000000,,"Glas Trösch AG","COMBI Neutral 30/21 T on Green 8 mm",8556660,"",256,1510863122,0,0.252291,0.101401,0
14300,"CNeutral5126_EF10.GTS","IGDB v47.0",1,0,9.800000,0.238852,0.530954,0.313138,0.551912,0.153676,0.127579,0.000000,0.029135,0.840000,1.000000,,"Glas Trösch AG","COMBI Neutral 51/26 on Clear EUROFLOAT 10 mm",13027763,"",256,1510862966,0,0.551912,0.238852,0
14302,"CNeutral5126_EF12.GTS","IGDB v47.0",1,0,11.800000,0.235215,0.530851,0.288352,0.548315,0.153482,0.126561,0.000000,0.029135,0.840000,1.000000,,"Glas Trösch AG","COMBI Neutral 51/26 on Clear EUROFLOAT 12 mm",12962226,"",256,1510862967,0,0.548315,0.235215,0
14306,"CNeutral5126_EF6.GTS","IGDB v47.0",1,0,5.800000,0.246523,0.531177,0.372582,0.559170,0.154051,0.129675,0.000000,0.029135,0.840000,1.000000,,"Glas Trösch AG","COMBI Neutral 51/26 on Clear EUROFLOAT 6 mm",13093557,"",256,1510862967,0,0.559170,0.246523,0
14308,"CNeutral5126_EF8.GTS","IGDB v47.0",1,0,7.800000,0.242610,0.531064,0.341065,0.555529,0.153856,0.128608,0.000000,0.029135,0.840000,1.000000,,"Glas Trösch AG","COMBI Neutral 51/26 on Clear EUROFLOAT 8 mm",13093300,"",256,1510862967,0,0.555529,0.242610,0
14310,"CNeutral5126_EWNG10.GTS","IGDB v47.0",1,0,9.800000,0.255792,0.531341,0.457215,0.564697,0.154473,0.131320,0.000000,0.029135,0.840000,1.000000,,"Glas Trösch AG","COMBI Neutral 51/26 on Low-Iron EUROWHITE NG 10 mm",13224631,"",256,1510862966,0,0.564697,0.255792,0
14312,"CNeutral5126_EWNG12.GTS","IGDB v47.0",1,0,11.800000,0.255082,0.531318,0.450374,0.563566,0.154417,0.130996,0.000000,0.029135,0.840000,1.000000,,"Glas Trösch AG","COMBI Neutral 51/26 on Low-Iron EUROWHITE NG 12 mm",13224631,"",256,1510862966,0,0.563566,0.255082,0
14316,"CNeutral5126_EWNG6.GTS","IGDB v47.0",1,0,5.800000,0.257236,0.531382,0.471386,0.566944,0.154595,0.131931,0.000000,0.029135,0.840000,1.000000,,"Glas Trösch AG","COMBI Neutral 51/26 on Low-Iron EUROWHITE NG 6 mm",13224888,"",256,1510862966,0,0.566944,0.257236,0
14318,"CNeutral5126_EWNG8.GTS","IGDB v47.0",1,0,7.800000,0.256507,0.531364,0.464216,0.565813,0.154528,0.131633,0.000000,0.029135,0.840000,1.000000,,"Glas Trösch AG","COMBI Neutral 51/26 on Low-Iron EUROWHITE NG 8 mm",13224887,"",256,1510862966,0,0.565813,0.256507,0
14324,"ZERO_EF4.GTS","IGDB v56.0",1,0,3.800000,0.439542,0.479317,0.402688,0.776701,0.144347,0.162551,0.000000,0.030219,0.840000,1.000000,,"Glas Trösch AG","ZERO on Clear EUROFLOAT 4 mm",14345950,"#",256,1510863111,0,0.776701,0.439542,0
14326,"ZERO_EF6.GTS","IGDB v56.0",1,0,5.800000,0.428648,0.478891,0.369078,0.771461,0.143974,0.160856,0.000000,0.030219,0.840000,1.000000,,"Glas Trösch AG","ZERO on Clear EUROFLOAT 6 mm",14280413,"#",256,1510863112,0,0.771461,0.428648,0
14328,"ZERO_EF8.GTS","IGDB v56.0",1,0,7.800000,0.418301,0.478492,0.339310,0.766261,0.143612,0.159171,0.000000,0.030219,0.840000,1.000000,,"Glas Trösch AG","ZERO on Clear EUROFLOAT 8 mm",14280411,"#",256,1510863112,0,0.766261,0.418301,0
14330,"CGrey5028T_EWNG10.GTS","IGDB v59.0",1,0,9.800000,0.258897,0.496444,0.387263,0.557923,0.069922,0.105263,0.000000,0.030957,0.840000,1.000000,,"Glas Trösch AG","COMBI Grey 50/28 T on Low-Iron EUROWHITE NG 10 mm",13093052,"",256,1538271355,0,0.557923,0.258897,0
14332,"CGrey5028T_EWNG12.GTS","IGDB v59.0",1,0,11.800000,0.258144,0.496413,0.381338,0.556806,0.069862,0.105008,0.000000,0.030957,0.840000,1.000000,,"Glas Trösch AG","COMBI Grey 50/28 T on Low-Iron EUROWHITE NG 12 mm",13092796,"",256,1538271354,0,0.556806,0.258144,0
14334,"CGrey5028T_EWNG4.GTS","IGDB v73.0",1,0,3.800000,0.261199,0.496520,0.405867,0.561310,0.070096,0.105993,0.000000,0.030957,0.840000,1.000000,,"Glas Trösch AG","COMBI Grey 50/28 T on Low-Iron EUROWHITE NG 4 mm",13093053,"",256,1595268550,0,0.561310,0.261199,0
14336,"CGrey5028T_EWNG6.GTS","IGDB v59.0",1,0,5.800000,0.260426,0.496490,0.399508,0.560173,0.070031,0.105742,0.000000,0.030957,0.840000,1.000000,,"Glas Trösch AG","COMBI Grey 50/28 T on Low-Iron EUROWHITE NG 6 mm",13093053,"",256,1538271357,0,0.560173,0.260426,0
14337,"CGrey5028T_EWNG15.GTS","IGDB v73.0",1,0,15.000000,0.257026,0.496388,0.372722,0.555118,0.069782,0.104649,0.000000,0.030957,0.846430,1.000000,,"Glas Trösch AG","COMBI Grey 50/28 T on Low-Iron EUROWHITE NG 15 mm",13092795,"",256,1595268550,0,0.555118,0.257026,0
14338,"CGrey5028T_EWNG8.GTS","IGDB v59.0",1,0,7.800000,0.259657,0.496466,0.393313,0.559050,0.069973,0.105491,0.000000,0.030957,0.840000,1.000000,,"Glas Trösch AG","COMBI Grey 50/28 T on Low-Iron EUROWHITE NG 8 mm",13093053,"",256,1538271360,0,0.559050,0.259657,0
14340,"CGrey5028T_EF10.GTS","IGDB v59.0",1,0,9.800000,0.241425,0.496192,0.266235,0.544908,0.069620,0.102887,0.000000,0.030957,0.840000,1.000000,,"Glas Trösch AG","COMBI Grey 50/28 T on Clear EUROFLOAT 10 mm",12895928,"",256,1538271354,0,0.544908,0.241425,0
14342,"CGrey5028T_EF12.GTS","IGDB v59.0",1,0,11.800000,0.237669,0.496086,0.245287,0.541326,0.069445,0.102113,0.000000,0.030957,0.840000,1.000000,,"Glas Trösch AG","COMBI Grey 50/28 T on Clear EUROFLOAT 12 mm",12830391,"",256,1538271354,0,0.541326,0.237669,0
14346,"CGrey5028T_EF6.GTS","IGDB v59.0",1,0,5.800000,0.249381,0.496416,0.316416,0.552185,0.069994,0.104440,0.000000,0.030957,0.840000,1.000000,,"Glas Trösch AG","COMBI Grey 50/28 T on Clear EUROFLOAT 6 mm",12961722,"",256,1538271354,0,0.552185,0.249381,0
