Repository: aegis1980/glass-explore

# Glass Explore

(c)2026 Jon Robinson. All Rights Reserved.

Glass Explore is a Dash web app for exploring architectural glazing products from the International Glazing Database (IGDB). It lets you pick glass products, build a simple insulated glass unit, and calculate optical and thermal properties using `pywincalc`.

The app currently focuses on the `Energy` page:

- search and filter IGDB glass products
- plot solar transmittance, visible transmittance, and colour spaces
- build a double-glazing unit with a coated lite, gas gap, and clear/ultraclear lite
- calculate U-value, SHGC or solar factor, visible transmittance, reflectance, and transmitted/reflected colours

File: data/igdb.csv (part 22 of 38)
"ID","Name","Source","SpectralData","AngularFunction","Thickness","Tsol","Rsol1","Rsol2","Tvis","Rvis1","Rvis2","Tir","emis1","emis2","Conductivity","Comment","Manufacturer","ProductName","Color","Certification","Status","Timestamp","Specularity","Tvis2","Tsol2","MaterialID"
14680,"SELEKT7038_EF10.GTS","IGDB v60.0",1,0,9.800000,0.350026,0.493208,0.305464,0.759765,0.082958,0.085764,0.000000,0.029178,0.840000,1.000000,,"Glas Trösch AG","SELEKT 70/38 on Clear EUROFLOAT 10 mm",14279901,"",256,1538271379,0,0.759765,0.350026,0
14682,"SELEKT7038_EF12.GTS","IGDB v60.0",1,0,11.800000,0.344229,0.492949,0.279154,0.754668,0.082602,0.085244,0.000000,0.029178,0.840000,1.000000,,"Glas Trösch AG","SELEKT 70/38 on Clear EUROFLOAT 12 mm",14214364,"",256,1538271380,0,0.754668,0.344229,0
14686,"SELEKT7038_EF6.GTS","IGDB v60.0",1,0,5.800000,0.362253,0.493755,0.368984,0.770096,0.083708,0.086802,0.000000,0.029178,0.840000,1.000000,,"Glas Trösch AG","SELEKT 70/38 on Clear EUROFLOAT 6 mm",14345696,"",256,1538271380,0,0.770096,0.362253,0
14688,"SELEKT7038_EF8.GTS","IGDB v60.0",1,0,7.800000,0.356039,0.493475,0.335236,0.764912,0.083332,0.086283,0.000000,0.029178,0.840000,1.000000,,"Glas Trösch AG","SELEKT 70/38 on Clear EUROFLOAT 8 mm",14279903,"",256,1538271379,0,0.764912,0.356039,0
14690,"SELEKT7038_EWNG10.GTS","IGDB v60.0",1,0,9.800000,0.376976,0.494112,0.461080,0.777970,0.084266,0.087543,0.000000,0.029178,0.840000,1.000000,,"Glas Trösch AG","SELEKT 70/38 on Low-Iron EUROWHITE NG 10 mm",14476770,"",256,1538271378,0,0.777970,0.376976,0
14692,"SELEKT7038_EWNG12.GTS","IGDB v60.0",1,0,11.800000,0.375862,0.494061,0.453693,0.776383,0.084153,0.087376,0.000000,0.029178,0.840000,1.000000,,"Glas Trösch AG","SELEKT 70/38 on Low-Iron EUROWHITE NG 12 mm",14476770,"",256,1538271376,0,0.776383,0.375862,0
14696,"SELEKT7038_EWNG6.GTS","IGDB v60.0",1,0,5.800000,0.379235,0.494227,0.476405,0.781161,0.084504,0.087866,0.000000,0.029178,0.840000,1.000000,,"Glas Trösch AG","SELEKT 70/38 on Low-Iron EUROWHITE NG 6 mm",14477027,"",256,1538271376,0,0.781161,0.379235,0
14698,"SELEKT7038_EWNG8.GTS","IGDB v60.0",1,0,7.800000,0.378099,0.494170,0.468642,0.779558,0.084376,0.087707,0.000000,0.029178,0.840000,1.000000,,"Glas Trösch AG","SELEKT 70/38 on Low-Iron EUROWHITE NG 8 mm",14477027,"",256,1538271376,0,0.779558,0.378099,0
14700,"EUROFLOAT3.GTS","IGDB v41.0",1,0,2.800000,0.866309,0.078580,0.078580,0.906766,0.083105,0.083105,0.000000,0.840000,0.840000,1.000000,,"Glas Trösch AG","Clear EUROFLOAT 3 mm",15922675,"",256,1510862565,0,0.906766,0.866309,0
14701,"EUROFLOAT4.GTS","IGDB v56.0",1,0,3.800000,0.850423,0.077346,0.077346,0.903694,0.082836,0.082836,0.000000,0.840000,0.840000,1.000000,,"Glas Trösch AG","Clear EUROFLOAT 4 mm",15922674,"#",256,1510862565,0,0.903694,0.850423,0
14702,"EUROFLOAT10.GTS","IGDB v41.0",1,0,9.800000,0.764219,0.071243,0.071243,0.885503,0.081306,0.081306,0.000000,0.840000,0.840000,1.000000,,"Glas Trösch AG","Clear EUROFLOAT 10 mm",15725550,"",256,1510862565,0,0.885503,0.764219,0
14703,"EUROFLOAT12.GTS","IGDB v41.0",1,0,11.800000,0.738547,0.069597,0.069597,0.879547,0.080804,0.080804,0.000000,0.840000,0.840000,1.000000,,"Glas Trösch AG","Clear EUROFLOAT 12 mm",15660012,"",256,1510862565,0,0.879547,0.738547,0
14704,"EUROWHITENG4.GTS","IGDB v58.0",1,0,3.800000,0.907590,0.080123,0.080123,0.913134,0.082796,0.082796,0.000000,0.840000,0.840000,1.000000,,"Glas Trösch AG","Low-Iron EUROWHITE NG 4 mm",15988213,"#",256,1513283382,0,0.913134,0.907590,0
14705,"EUROWHITENG3.GTS","IGDB v58.0",1,0,2.800000,0.910399,0.080341,0.080341,0.914063,0.082866,0.082866,0.000000,0.840000,0.840000,1.000000,,"Glas Trösch AG","Low-Iron EUROWHITE NG 3 mm",15988213,"#",256,1513283383,0,0.914063,0.910399,0
14706,"EUROWHITENG5.GTS","IGDB v58.0",1,0,4.800000,0.904810,0.079891,0.079891,0.912188,0.082715,0.082715,0.000000,0.840000,0.840000,1.000000,,"Glas Trösch AG","Low-Iron EUROWHITE NG 5 mm",15988212,"#",256,1513283383,0,0.912188,0.904810,0
14707,"EUROWHITENG8.GTS","IGDB v57.0",1,0,7.800000,0.896575,0.079239,0.079239,0.909399,0.082468,0.082468,0.000000,0.840000,0.840000,1.000000,,"Glas Trösch AG","Low-Iron EUROWHITE NG 8 mm",15988212,"#",256,1510862566,0,0.909399,0.896575,0
14708,"EUROWHITENG6.GTS","IGDB v57.0",1,0,5.800000,0.902046,0.079672,0.079672,0.911264,0.082632,0.082632,0.000000,0.840000,0.840000,1.000000,,"Glas Trösch AG","Low-Iron EUROWHITE NG 6 mm",15988212,"#",256,1510862566,0,0.911264,0.902046,0
14709,"EUROFLOAT6.GTS","IGDB v56.0",1,0,5.800000,0.820026,0.075096,0.075096,0.897571,0.082312,0.082312,0.000000,0.840000,0.840000,1.000000,,"Glas Trösch AG","Clear EUROFLOAT 6 mm",15856881,"#",256,1510862565,0,0.897571,0.820026,0
14710,"EUROFLOAT5.GTS","IGDB v41.0",1,0,4.800000,0.834987,0.076193,0.076193,0.900622,0.082586,0.082586,0.000000,0.840000,0.840000,1.000000,,"Glas Trösch AG","Clear EUROFLOAT 5 mm",15856881,"",256,1510862565,0,0.900622,0.834987,0
14711,"EUROFLOAT8.GTS","IGDB v56.0",1,0,7.800000,0.791351,0.073079,0.073079,0.891518,0.081813,0.081813,0.000000,0.840000,0.840000,1.000000,,"Glas Trösch AG","Clear EUROFLOAT 8 mm",15791343,"#",256,1510862566,0,0.891518,0.791351,0
14712,"EUROWHITENG12.GTS","IGDB v58.0",1,0,11.800000,0.885851,0.078399,0.078399,0.905691,0.082161,0.082161,0.000000,0.840000,0.840000,1.000000,,"Glas Trösch AG","Low-Iron EUROWHITE NG 12 mm",15988211,"#",256,1513283383,0,0.905691,0.885851,0
14713,"EUROWHITENG10.GTS","IGDB v58.0",1,0,9.800000,0.891177,0.078814,0.078814,0.907540,0.082317,0.082317,0.000000,0.840000,0.840000,1.000000,,"Glas Trösch AG","Low-Iron EUROWHITE NG 10 mm",15988211,"#",256,1513283384,0,0.907540,0.891177,0
14720,"EN2plusT_EF10.GTS","IGDB v73.0",1,0,9.800000,0.570800,0.285949,0.183049,0.881278,0.043376,0.048418,0.000000,0.052689,0.840000,1.000000,,"Glas Trösch AG","EN2plus T on Clear EUROFLOAT 10 mm",15594477,"",256,1595268553,0,0.881278,0.570800,0
14722,"EN2plusT_EF12.GTS","IGDB v73.0",1,0,11.800000,0.555114,0.285164,0.169140,0.875378,0.042883,0.048359,0.000000,0.052689,0.840000,1.000000,,"Glas Trösch AG","EN2plus T on Clear EUROFLOAT 12 mm",15528684,"",256,1595268553,0,0.875378,0.555114,0
14723,"EN2plusT_EF3.GTS","IGDB v73.0",1,0,2.800000,0.632835,0.289305,0.247239,0.902386,0.045159,0.048587,0.000000,0.052689,0.840000,1.000000,,"Glas Trösch AG","EN2plus T on Clear EUROFLOAT 3 mm",15791347,"",256,1595268553,0,0.902386,0.632835,0
14724,"EN2plusT_EF4.GTS","IGDB v73.0",1,0,3.800000,0.623199,0.288759,0.236307,0.899332,0.044901,0.048567,0.000000,0.052689,0.840000,1.000000,,"Glas Trösch AG","EN2plus T on Clear EUROFLOAT 4 mm",15791346,"",256,1595268553,0,0.899332,0.623199,0
14725,"EN2plusT_EF5.GTS","IGDB v73.0",1,0,4.800000,0.613846,0.288238,0.226028,0.896278,0.044640,0.048540,0.000000,0.052689,0.840000,1.000000,,"Glas Trösch AG","EN2plus T on Clear EUROFLOAT 5 mm",15725809,"",256,1595268553,0,0.896278,0.613846,0
14726,"EN2plusT_EF6.GTS","IGDB v73.0",1,0,5.800000,0.604770,0.287746,0.216366,0.893265,0.044394,0.048516,0.000000,0.052689,0.840000,1.000000,,"Glas Trösch AG","EN2plus T on Clear EUROFLOAT 6 mm",15725808,"",256,1595268553,0,0.893265,0.604770,0
14728,"EN2plusT_EF8.GTS","IGDB v73.0",1,0,7.800000,0.587326,0.286814,0.198710,0.887247,0.043878,0.048457,0.000000,0.052689,0.840000,1.000000,,"Glas Trösch AG","EN2plus T on Clear EUROFLOAT 8 mm",15660015,"",256,1595268553,0,0.887247,0.587326,0
14730,"EN2plusT_EWNG10.GTS","IGDB v73.0",1,0,9.800000,0.648975,0.289388,0.260656,0.902711,0.044804,0.048230,0.000000,0.052689,0.840000,1.000000,,"Glas Trösch AG","EN2plus T on Low-Iron EUROWHITE NG 10 mm",15856883,"",256,1595268553,0,0.902711,0.648975,0
14732,"EN2plusT_EWNG12.GTS","IGDB v73.0",1,0,11.800000,0.646009,0.289204,0.256396,0.900861,0.044649,0.048225,0.000000,0.052689,0.840000,1.000000,,"Glas Trösch AG","EN2plus T on Low-Iron EUROWHITE NG 12 mm",15856882,"",256,1595268554,0,0.900861,0.646009,0
14733,"EN2plusT_EWNG3.GTS","IGDB v73.0",1,0,2.800000,0.659588,0.290007,0.276535,0.909188,0.045367,0.048293,0.000000,0.052689,0.840000,1.000000,,"Glas Trösch AG","EN2plus T on Low-Iron EUROWHITE NG 3 mm",15857141,"",256,1595268556,0,0.909188,0.659588,0
14734,"EN2plusT_EWNG4.GTS","IGDB v73.0",1,0,3.800000,0.658041,0.289917,0.274170,0.908259,0.045285,0.048273,0.000000,0.052689,0.840000,1.000000,,"Glas Trösch AG","EN2plus T on Low-Iron EUROWHITE NG 4 mm",15857140,"",256,1595268555,0,0.908259,0.658041,0
14735,"EN2plusT_EWNG5.GTS","IGDB v73.0",1,0,4.800000,0.656515,0.289820,0.271833,0.907320,0.045208,0.048263,0.000000,0.052689,0.840000,1.000000,,"Glas Trösch AG","EN2plus T on Low-Iron EUROWHITE NG 5 mm",15857140,"",256,1595268555,0,0.907320,0.656515,0
14736,"EN2plusT_EWNG6.GTS","IGDB v73.0",1,0,5.800000,0.654990,0.289738,0.269541,0.906406,0.045136,0.048258,0.000000,0.052689,0.840000,1.000000,,"Glas Trösch AG","EN2plus T on Low-Iron EUROWHITE NG 6 mm",15857140,"",256,1595268556,0,0.906406,0.654990,0
14737,"EN2plusT_EWNG15.GTS","IGDB v73.0",1,0,15.000000,0.641614,0.288958,0.250212,0.898099,0.044436,0.048204,0.000000,0.052689,0.846430,1.000000,,"Glas Trösch AG","EN2plus T on Low-Iron EUROWHITE NG 15 mm",15856882,"",256,1595268555,0,0.898099,0.641614,0
14738,"EN2plusT_EWNG8.GTS","IGDB v73.0",1,0,7.800000,0.651963,0.289558,0.265040,0.904544,0.044967,0.048250,0.000000,0.052689,0.840000,1.000000,,"Glas Trösch AG","EN2plus T on Low-Iron EUROWHITE NG 8 mm",15856883,"",256,1595268556,0,0.904544,0.651963,0
14740,"EN2plus_LUXARF_EF10-10-4.GTS","IGDB v74.0",1,0,21.120001,0.475568,0.276981,0.128641,0.881533,0.010351,0.010521,0.000000,0.055004,0.827351,0.789000,,"Glas Trösch AG","EN2plus and LUXAR F on Clear EUROFLOAT 10-10-4 mm",15398121,"",256,1641409364,0,0.881533,0.475568,0
14742,"EN2plus_LUXARF_EF12-12-4.GTS","IGDB v74.0",1,0,25.120001,0.453976,0.276101,0.118758,0.869878,0.010232,0.010434,0.000000,0.055004,0.827351,0.816000,,"Glas Trösch AG","EN2plus and LUXAR F on Clear EUROFLOAT 12-12-4 mm",15266790,"",256,1641409365,0,0.869878,0.453976,0
14743,"EN2plus_LUXARF_EF3-3-2.GTS","IGDB v74.0",1,0,6.360000,0.575292,0.282678,0.202909,0.925874,0.010829,0.010871,0.000000,0.055004,0.827351,0.692000,,"Glas Trösch AG","EN2plus and LUXAR F on Clear EUROFLOAT 3-3-2 mm",15857908,"",256,1641409365,0,0.925874,0.575292,0
14744,"EN2plus_LUXARF_EF4-4-2.GTS","IGDB v74.0",1,0,8.360000,0.559426,0.281614,0.188973,0.919629,0.010757,0.010821,0.000000,0.055004,0.827351,0.747000,,"Glas Trösch AG","EN2plus and LUXAR F on Clear EUROFLOAT 4-4-2 mm",15792114,"",256,1641409365,0,0.919629,0.559426,0
14745,"EN2plus_LUXARF_EF5-5-2.GTS","IGDB v74.0",1,0,10.360000,0.544402,0.280679,0.176784,0.913451,0.010696,0.010767,0.000000,0.055004,0.827351,0.786000,,"Glas Trösch AG","EN2plus and LUXAR F on Clear EUROFLOAT 5-5-2 mm",15726577,"",256,1641409365,0,0.913451,0.544402,0
14746,"EN2plus_LUXARF_EF6-6-2.GTS","IGDB v74.0",1,0,12.360000,0.530158,0.279834,0.166088,0.907323,0.010627,0.010730,0.000000,0.055004,0.827351,0.814000,,"Glas Trösch AG","EN2plus and LUXAR F on Clear EUROFLOAT 6-6-2 mm",15660783,"",256,1641409365,0,0.907323,0.530158,0
14748,"EN2plus_LUXARF_EF8-8-2.GTS","IGDB v74.0",1,0,16.360001,0.503772,0.278430,0.148391,0.895237,0.010499,0.010629,0.000000,0.055004,0.827351,0.853000,,"Glas Trösch AG","EN2plus and LUXAR F on Clear EUROFLOAT 8-8-2 mm",15529708,"",256,1641409365,0,0.895237,0.503772,0
14750,"EN2plus_LUXARF_EWNG10-10-4.GTS","IGDB v74.0",1,0,21.120001,0.596767,0.284137,0.216165,0.923775,0.011011,0.011000,0.000000,0.055004,0.827351,0.789000,,"Glas Trösch AG","EN2plus and LUXAR F on Low-Iron EW NG 10-10-4 mm",15923188,"",256,1641409365,0,0.923775,0.596767,0
14752,"EN2plus_LUXARF_EWNG12-12-4.GTS","IGDB v74.0",1,0,25.120001,0.591688,0.283785,0.211393,0.920009,0.010968,0.010983,0.000000,0.055004,0.827351,0.816000,,"Glas Trösch AG","EN2plus and LUXAR F on Low-Iron EW NG 12-12-4 mm",15923187,"",256,1641409365,0,0.920009,0.591688,0
14753,"EN2plus_LUXARF_EWNG3-3-2.GTS","IGDB v74.0",1,0,6.360000,0.620657,0.285926,0.248383,0.938955,0.011174,0.011135,0.000000,0.055004,0.827351,0.692000,,"Glas Trösch AG","EN2plus and LUXAR F on Low-Iron EW NG 3-3-2 mm",15989239,"",256,1641409366,0,0.938955,0.620657,0
14754,"EN2plus_LUXARF_EWNG4-4-2.GTS","IGDB v74.0",1,0,8.360000,0.617946,0.285724,0.245271,0.937045,0.011159,0.011119,0.000000,0.055004,0.827351,0.747000,,"Glas Trösch AG","EN2plus and LUXAR F on Low-Iron EW NG 4-4-2 mm",15989239,"",256,1641409366,0,0.937045,0.617946,0
14755,"EN2plus_LUXARF_EWNG5-5-2.GTS","IGDB v74.0",1,0,10.360000,0.615249,0.285530,0.242228,0.935138,0.011142,0.011096,0.000000,0.055004,0.827351,0.786000,,"Glas Trösch AG","EN2plus and LUXAR F on Low-Iron EW NG 5-5-2 mm",15988982,"",256,1641409366,0,0.935138,0.615249,0
14756,"EN2plus_LUXARF_EWNG6-6-2.GTS","IGDB v74.0",1,0,12.360000,0.612571,0.285335,0.239250,0.933218,0.011121,0.011079,0.000000,0.055004,0.827351,0.814000,,"Glas Trösch AG","EN2plus and LUXAR F on Low-Iron EW NG 6-6-2 mm",15988982,"",256,1641409366,0,0.933218,0.612571,0
14758,"EN2plus_LUXARF_EWNG8-8-2.GTS","IGDB v74.0",1,0,16.360001,0.607298,0.284959,0.233495,0.929432,0.011076,0.011065,0.000000,0.055004,0.827351,0.853000,,"Glas Trösch AG","EN2plus and LUXAR F on Low-Iron EW NG 8-8-2 mm",15988981,"",256,1641409366,0,0.929432,0.607298,0
14760,"LUXARF_DS_EF10-10-4.GTS","IGDB v43.0",1,0,21.120001,0.586306,0.093175,0.093175,0.918163,0.011781,0.011781,0.000000,0.827351,0.827351,0.789000,,"Glas Trösch AG","LUXAR F double-side on Clear EUROFLOAT 10-10-4 mm",15661550,"",256,1510863431,0,0.918163,0.586306,0
14762,"LUXARF_DS_EF12-12-4.GTS","IGDB v43.0",1,0,25.120001,0.554320,0.090508,0.090508,0.905992,0.011633,0.011633,0.000000,0.827351,0.827351,0.816000,,"Glas Trösch AG","LUXAR F double-side on Clear EUROFLOAT 12-12-4 mm",15530218,"",256,1510863431,0,0.905992,0.554320,0
14763,"LUXARF_DS_EF3-3-2.GTS","IGDB v43.0",1,0,6.360000,0.742550,0.111834,0.111834,0.964396,0.012295,0.012295,0.000000,0.827351,0.827351,0.692000,,"Glas Trösch AG","LUXAR F double-side on Clear EUROFLOAT 3-3-2 mm",16121081,"",256,1510863431,0,0.964396,0.742550,0
14764,"LUXARF_DS_EF4-4-2.GTS","IGDB v43.0",1,0,8.360000,0.718364,0.108355,0.108355,0.957886,0.012198,0.012198,0.000000,0.827351,0.827351,0.747000,,"Glas Trösch AG","LUXAR F double-side on Clear EUROFLOAT 4-4-2 mm",16055543,"",256,1510863431,0,0.957886,0.718364,0
14765,"LUXARF_DS_EF5-5-2.GTS","IGDB v43.0",1,0,10.360000,0.695461,0.105300,0.105300,0.951449,0.012134,0.012134,0.000000,0.827351,0.827351,0.786000,,"Glas Trösch AG","LUXAR F double-side on Clear EUROFLOAT 5-5-2 mm",15989749,"",256,1510863432,0,0.951449,0.695461,0
14766,"LUXARF_DS_EF6-6-2.GTS","IGDB v43.0",1,0,12.360000,0.673764,0.102587,0.102587,0.945058,0.012080,0.012080,0.000000,0.827351,0.827351,0.814000,,"Glas Trösch AG","LUXAR F double-side on Clear EUROFLOAT 6-6-2 mm",15924212,"",256,1510863430,0,0.945058,0.673764,0
14768,"LUXARF_DS_EF8-8-2.GTS","IGDB v43.0",1,0,16.360001,0.633649,0.098047,0.098047,0.932433,0.011920,0.011920,0.000000,0.827351,0.827351,0.853000,,"Glas Trösch AG","LUXAR F double-side on Clear EUROFLOAT 8-8-2 mm",15792881,"",256,1510863428,0,0.932433,0.633649,0
14770,"LUXARF_DS_EWNG10-10-4.GTS","IGDB v43.0",1,0,21.120001,0.765879,0.117511,0.117511,0.962085,0.012539,0.012539,0.000000,0.827351,0.827351,0.789000,,"Glas Trösch AG","LUXAR F double-side on Low-Iron EW NG 10-10-4 mm",16186617,"",256,1510863428,0,0.962085,0.765879,0
14772,"LUXARF_DS_EWNG12-12-4.GTS","IGDB v43.0",1,0,25.120001,0.758210,0.116340,0.116340,0.958173,0.012501,0.012501,0.000000,0.827351,0.827351,0.816000,,"Glas Trösch AG","LUXAR F double-side on Low-Iron EW NG 12-12-4 mm",16186360,"",256,1510863429,0,0.958173,0.758210,0
14773,"LUXARF_DS_EWNG3-3-2.GTS","IGDB v43.0",1,0,6.360000,0.809272,0.124635,0.124635,0.977921,0.012721,0.012721,0.000000,0.827351,0.827351,0.692000,,"Glas Trösch AG","LUXAR F double-side on Low-Iron EW NG 3-3-2 mm",16252412,"",256,1510863429,0,0.977921,0.809272,0
14774,"LUXARF_DS_EWNG4-4-2.GTS","IGDB v43.0",1,0,8.360000,0.805038,0.123917,0.123917,0.975933,0.012710,0.012710,0.000000,0.827351,0.827351,0.747000,,"Glas Trösch AG","LUXAR F double-side on Low-Iron EW NG 4-4-2 mm",16252412,"",256,1510863429,0,0.975933,0.805038,0
14775,"LUXARF_DS_EWNG5-5-2.GTS","IGDB v56.0",1,0,10.360000,0.800833,0.123215,0.123215,0.973932,0.012690,0.012690,0.000000,0.827351,0.827351,0.786000,,"Glas Trösch AG","LUXAR F double-side on Low-Iron EW NG 5-5-2 mm",16252411,"#",256,1510863428,0,0.973932,0.800833,0
14776,"LUXARF_DS_EWNG6-6-2.GTS","IGDB v43.0",1,0,12.360000,0.796674,0.122517,0.122517,0.971955,0.012663,0.012663,0.000000,0.827351,0.827351,0.814000,,"Glas Trösch AG","LUXAR F double-side on Low-Iron EW NG 6-6-2 mm",16252411,"",256,1510863427,0,0.971955,0.796674,0
14778,"LUXARF_DS_EWNG8-8-2.GTS","IGDB v43.0",1,0,16.360001,0.788441,0.121169,0.121169,0.967981,0.012610,0.012610,0.000000,0.827351,0.827351,0.853000,,"Glas Trösch AG","LUXAR F double-side on Low-Iron EW NG 8-8-2 mm",16252154,"",256,1510863428,0,0.967981,0.788441,0
14780,"SELEKT_LUXARF_EF10-10-4.GTS","IGDB v43.0",1,0,21.120001,0.343021,0.433074,0.161208,0.785267,0.029382,0.030494,0.000000,0.034489,0.827351,0.789000,,"Glas Trösch AG","SELEKT and LUXAR F on Clear EUROFLOAT 10-10-4 mm",14477788,"",256,1510863427,0,0.785267,0.343021,0
14782,"SELEKT_LUXARF_EF12-12-4.GTS","IGDB v43.0",1,0,25.120001,0.332107,0.432896,0.145649,0.774916,0.029287,0.029948,0.000000,0.034489,0.827351,0.816000,,"Glas Trösch AG","SELEKT and LUXAR F on Clear EUROFLOAT 12-12-4 mm",14411993,"",256,1510863426,0,0.774916,0.332107,0
14783,"SELEKT_LUXARF_EF3-3-2.GTS","IGDB v43.0",1,0,6.360000,0.391141,0.434173,0.271748,0.824592,0.029764,0.032690,0.000000,0.034489,0.827351,0.692000,,"Glas Trösch AG","SELEKT and LUXAR F on Clear EUROFLOAT 3-3-2 mm",14937318,"",256,1510863425,0,0.824592,0.391141,0
14784,"SELEKT_LUXARF_EF4-4-2.GTS","IGDB v43.0",1,0,8.360000,0.383846,0.434006,0.250418,0.819054,0.029698,0.032376,0.000000,0.034489,0.827351,0.747000,,"Glas Trösch AG","SELEKT and LUXAR F on Clear EUROFLOAT 4-4-2 mm",14871781,"",256,1510863425,0,0.819054,0.383846,0
14785,"SELEKT_LUXARF_EF5-5-2.GTS","IGDB v43.0",1,0,10.360000,0.376859,0.433863,0.231767,0.813587,0.029659,0.032066,0.000000,0.034489,0.827351,0.786000,,"Glas Trösch AG","SELEKT and LUXAR F on Clear EUROFLOAT 5-5-2 mm",14805987,"",256,1510863426,0,0.813587,0.376859,0
14786,"SELEKT_LUXARF_EF6-6-2.GTS","IGDB v43.0",1,0,12.360000,0.370143,0.433715,0.215409,0.808159,0.029599,0.031759,0.000000,0.034489,0.827351,0.814000,,"Glas Trösch AG","SELEKT and LUXAR F on Clear EUROFLOAT 6-6-2 mm",14805986,"",256,1510863427,0,0.808159,0.370143,0
14788,"SELEKT_LUXARF_EF8-8-2.GTS","IGDB v43.0",1,0,16.360001,0.357478,0.433477,0.188380,0.797434,0.029509,0.031179,0.000000,0.034489,0.827351,0.853000,,"Glas Trösch AG","SELEKT and LUXAR F on Clear EUROFLOAT 8-8-2 mm",14674655,"",256,1510863427,0,0.797434,0.357478,0
14790,"SELEKT_LUXARF_EWNG10-10-4.GTS","IGDB v43.0",1,0,21.120001,0.399179,0.433950,0.300216,0.822779,0.029777,0.032585,0.000000,0.034489,0.827351,0.789000,,"Glas Trösch AG","SELEKT and LUXAR F on Low-Iron EW NG 10-10-4 mm",15002855,"",256,1510863426,0,0.822779,0.399179,0
14792,"SELEKT_LUXARF_EWNG12-12-4.GTS","IGDB v43.0",1,0,25.120001,0.396682,0.433891,0.292938,0.819446,0.029756,0.032389,0.000000,0.034489,0.827351,0.816000,,"Glas Trösch AG","SELEKT and LUXAR F on Low-Iron EW NG 12-12-4 mm",15002598,"",256,1510863424,0,0.819446,0.396682,0
14793,"SELEKT_LUXARF_EWNG3-3-2.GTS","IGDB v43.0",1,0,6.360000,0.411257,0.434356,0.342557,0.836297,0.029923,0.033390,0.000000,0.034489,0.827351,0.692000,,"Glas Trösch AG","SELEKT and LUXAR F on Low-Iron EW NG 3-3-2 mm",15068650,"",256,1510863424,0,0.836297,0.411257,0
14794,"SELEKT_LUXARF_EWNG4-4-2.GTS","IGDB v43.0",1,0,8.360000,0.409937,0.434330,0.337999,0.834593,0.029894,0.033285,0.000000,0.034489,0.827351,0.747000,,"Glas Trösch AG","SELEKT and LUXAR F on Low-Iron EW NG 4-4-2 mm",15068649,"",256,1510863423,0,0.834593,0.409937,0
14795,"SELEKT_LUXARF_EWNG5-5-2.GTS","IGDB v43.0",1,0,10.360000,0.408638,0.434307,0.333540,0.832909,0.029885,0.033190,0.000000,0.034489,0.827351,0.786000,,"Glas Trösch AG","SELEKT and LUXAR F on Low-Iron EW NG 5-5-2 mm",15068649,"",256,1510863424,0,0.832909,0.408638,0
14796,"SELEKT_LUXARF_EWNG6-6-2.GTS","IGDB v43.0",1,0,12.360000,0.407331,0.434274,0.329173,0.831197,0.029868,0.033088,0.000000,0.034489,0.827351,0.814000,,"Glas Trösch AG","SELEKT and LUXAR F on Low-Iron EW NG 6-6-2 mm",15068392,"",256,1510863425,0,0.831197,0.407331,0
14798,"SELEKT_LUXARF_EWNG8-8-2.GTS","IGDB v43.0",1,0,16.360001,0.404756,0.434220,0.320708,0.827829,0.029840,0.032888,0.000000,0.034489,0.827351,0.853000,,"Glas Trösch AG","SELEKT and LUXAR F on Low-Iron EW NG 8-8-2 mm",15068391,"",256,1510863425,0,0.827829,0.404756,0
14800,"SELEKT7442_LUXARF_EF10104.GTS","IGDB v58.0",1,0,21.120001,0.349398,0.437968,0.172896,0.802842,0.043015,0.035603,0.000000,0.030706,0.827351,0.789000,,"Glas Trösch AG","SELEKT 74/42 and LUXAR F on Clear EF 10-10-4 mm",14609374,"",256,1513283384,0,0.802842,0.349398,0
14802,"SELEKT7442_LUXARF_EF12124.GTS","IGDB v58.0",1,0,25.120001,0.338715,0.437801,0.155274,0.792238,0.042907,0.034884,0.000000,0.030706,0.827351,0.816000,,"Glas Trösch AG","SELEKT 74/42 and LUXAR F on Clear EF 12-12-4 mm",14543579,"",256,1513283384,0,0.792238,0.338715,0
14803,"SELEKT7442_LUXARF_EF3-3-2.GTS","IGDB v58.0",1,0,6.360000,0.395690,0.438983,0.299342,0.843116,0.043414,0.038415,0.000000,0.030706,0.827351,0.692000,,"Glas Trösch AG","SELEKT 74/42 and LUXAR F on Clear EF 3-3-2 mm",15068905,"",256,1513283385,0,0.843116,0.395690,0
14804,"SELEKT7442_LUXARF_EF4-4-2.GTS","IGDB v58.0",1,0,8.360000,0.388729,0.438830,0.274779,0.837462,0.043344,0.038011,0.000000,0.030706,0.827351,0.747000,,"Glas Trösch AG","SELEKT 74/42 and LUXAR F on Clear EF 4-4-2 mm",15003367,"",256,1513283385,0,0.837462,0.388729,0
14805,"SELEKT7442_LUXARF_EF5-5-2.GTS","IGDB v58.0",1,0,10.360000,0.382026,0.438701,0.253373,0.831856,0.043300,0.037621,0.000000,0.030706,0.827351,0.786000,,"Glas Trösch AG","SELEKT 74/42 and LUXAR F on Clear EF 5-5-2 mm",14937830,"",256,1513283385,0,0.831856,0.382026,0
14806,"SELEKT7442_LUXARF_EF6-6-2.GTS","IGDB v58.0",1,0,12.360000,0.375551,0.438567,0.234646,0.826281,0.043231,0.037222,0.000000,0.030706,0.827351,0.814000,,"Glas Trösch AG","SELEKT 74/42 and LUXAR F on Clear EF 6-6-2 mm",14872036,"",256,1513283386,0,0.826281,0.375551,0
14808,"SELEKT7442_LUXARF_EF8-8-2.GTS","IGDB v58.0",1,0,16.360001,0.363295,0.438333,0.203803,0.815297,0.043128,0.036452,0.000000,0.030706,0.827351,0.853000,,"Glas Trösch AG","SELEKT 74/42 and LUXAR F on Clear EF 8-8-2 mm",14806241,"",256,1513283386,0,0.815297,0.363295,0
14810,"SELEKT7442_LUXARF_EWN10104.GTS","IGDB v58.0",1,0,21.120001,0.403247,0.438866,0.332680,0.841312,0.043372,0.038282,0.000000,0.030706,0.827351,0.789000,,"Glas Trösch AG","SELEKT 74/42 and LUXAR F on Low-I. EWNG 10-10-4 mm",15134441,"",256,1513283386,0,0.841312,0.403247,0
14812,"SELEKT7442_LUXARF_EWN12124.GTS","IGDB v58.0",1,0,25.120001,0.400826,0.438818,0.324272,0.837895,0.043336,0.038031,0.000000,0.030706,0.827351,0.816000,,"Glas Trösch AG","SELEKT 74/42 and LUXAR F on Low-I. EWNG 12-12-4 mm",15134440,"",256,1513283387,0,0.837895,0.400826,0
14813,"SELEKT7442_LUXARF_EWNG332.GTS","IGDB v58.0",1,0,6.360000,0.414669,0.439230,0.381536,0.855124,0.043515,0.039305,0.000000,0.030706,0.827351,0.692000,,"Glas Trösch AG","SELEKT 74/42 and LUXAR F on Low-Iron EWNG 3-3-2 mm",15200236,"",256,1513283387,0,0.855124,0.414669,0
14814,"SELEKT7442_LUXARF_EWNG442.GTS","IGDB v58.0",1,0,8.360000,0.413406,0.439205,0.376257,0.853388,0.043504,0.039172,0.000000,0.030706,0.827351,0.747000,,"Glas Trösch AG","SELEKT 74/42 and LUXAR F on Low-Iron EWNG 4-4-2 mm",15200235,"",256,1513283388,0,0.853388,0.413406,0
14815,"SELEKT7442_LUXARF_EWNG552.GTS","IGDB v58.0",1,0,10.360000,0.412147,0.439176,0.371096,0.851655,0.043482,0.039035,0.000000,0.030706,0.827351,0.786000,,"Glas Trösch AG","SELEKT 74/42 and LUXAR F on Low-Iron EWNG 5-5-2 mm",15200235,"",256,1513283389,0,0.851655,0.412147,0
14816,"SELEKT7442_LUXARF_EWNG662.GTS","IGDB v58.0",1,0,12.360000,0.410895,0.439150,0.366029,0.849910,0.043470,0.038913,0.000000,0.030706,0.827351,0.814000,,"Glas Trösch AG","SELEKT 74/42 and LUXAR F on Low-Iron EWNG 6-6-2 mm",15200234,"",256,1513283389,0,0.849910,0.410895,0
14818,"SELEKT7442_LUXARF_EWNG882.GTS","IGDB v58.0",1,0,16.360001,0.408414,0.439104,0.356233,0.846463,0.043427,0.038661,0.000000,0.030706,0.827351,0.853000,,"Glas Trösch AG","SELEKT 74/42 and LUXAR F on Low-Iron EWNG 8-8-2 mm",15200234,"",256,1513283390,0,0.846463,0.408414,0
14843,"EN2plus_EF3-3-1.GTS","IGDB v74.0",1,0,5.980000,0.575103,0.290554,0.201608,0.892562,0.043472,0.048034,0.000000,0.055004,0.846142,0.809000,,"Glas Trösch AG","EN2plus on Clear EUROFLOAT 3-3-1 mm",15725808,"",256,1641409366,0,0.892562,0.575103,0
14844,"EN2plus_EF4-4-2.GTS","IGDB v74.0",1,0,8.360000,0.554748,0.289537,0.175300,0.885658,0.042891,0.047971,0.000000,0.055004,0.846142,0.747000,,"Glas Trösch AG","EN2plus on Clear EUROFLOAT 4-4-2 mm",15594478,"",256,1641409366,0,0.885658,0.554748,0
14863,"EUROFLOAT3-3-1.GTS","IGDB v56.0",1,0,5.980000,0.786762,0.073244,0.073244,0.896650,0.082235,0.082235,0.000000,0.846142,0.846142,0.809000,,"Glas Trösch AG","Clear EUROFLOAT 3-3-1 mm",15791345,"#",256,1510863549,0,0.896650,0.786762,0
14900,"SSTNeutral70T_EF10.GTS","IGDB v54.0",1,0,9.800000,0.617583,0.132159,0.098207,0.686341,0.155953,0.131671,0.000000,0.842121,0.840000,1.000000,,"Glas Trösch AG","SUNSTOP Neutral 70 T on Clear EUROFLOAT 10 mm",13818326,"",256,1510862867,0,0.686341,0.617583,0
14902,"SSTNeutral70T_EF12.GTS","IGDB v54.0",1,0,11.800000,0.596272,0.131017,0.095665,0.681692,0.155648,0.130546,0.000000,0.842121,0.840000,1.000000,,"Glas Trösch AG","SUNSTOP Neutral 70 T on Clear EUROFLOAT 12 mm",13752789,"",256,1510862867,0,0.681692,0.596272,0
14906,"SSTNeutral70T_EF6.GTS","IGDB v54.0",1,0,5.800000,0.663900,0.134794,0.104067,0.695790,0.156557,0.133972,0.000000,0.842121,0.840000,1.000000,,"Glas Trösch AG","SUNSTOP Neutral 70 T on Clear EUROFLOAT 6 mm",13949657,"",256,1510862867,0,0.695790,0.663900,0
14908,"SSTNeutral70T_EF8.GTS","IGDB v54.0",1,0,7.800000,0.640092,0.133401,0.100990,0.691049,0.156243,0.132810,0.000000,0.842121,0.840000,1.000000,,"Glas Trösch AG","SUNSTOP Neutral 70 T on Clear EUROFLOAT 8 mm",13883863,"",256,1510862867,0,0.691049,0.640092,0
14910,"SSTNeutral70T_EWNG10.GTS","IGDB v54.0",1,0,9.800000,0.722151,0.137324,0.111269,0.703017,0.156820,0.135654,0.000000,0.842121,0.840000,1.000000,,"Glas Trösch AG","SUNSTOP Neutral 70 T on Low-Iron EW NG 10 mm",14080731,"",256,1510862868,0,0.703017,0.722151,0
14912,"SSTNeutral70T_EWNG12.GTS","IGDB v54.0",1,0,11.800000,0.717695,0.137039,0.110636,0.701569,0.156719,0.135305,0.000000,0.842121,0.840000,1.000000,,"Glas Trösch AG","SUNSTOP Neutral 70 T on Low-Iron EW NG 12 mm",14080731,"",256,1510862868,0,0.701569,0.717695,0
14916,"SSTNeutral70T_EWNG6.GTS","IGDB v54.0",1,0,5.800000,0.731221,0.137923,0.112622,0.705927,0.157004,0.136383,0.000000,0.842121,0.840000,1.000000,,"Glas Trösch AG","SUNSTOP Neutral 70 T on Low-Iron EUROWHITE NG 6 mm",14080988,"",256,1510862868,0,0.705927,0.731221,0
14918,"SSTNeutral70T_EWNG8.GTS","IGDB v54.0",1,0,7.800000,0.726652,0.137620,0.111935,0.704472,0.156915,0.136015,0.000000,0.842121,0.840000,1.000000,,"Glas Trösch AG","SUNSTOP Neutral 70 T on Low-Iron EUROWHITE NG 8 mm",14080732,"",256,1510862868,0,0.704472,0.726652,0
14930,"SSTSilver10T_EF10.GTS","IGDB v49.0",1,0,9.800000,0.083905,0.467060,0.299626,0.102500,0.414213,0.383876,0.000000,0.292432,0.840000,1.000000,,"Glas Trösch AG","SUNSTOP Silver 10 T on Clear EUROFLOAT 10 mm",5987159,"",256,1510862867,0,0.102500,0.083905,0
14936,"SSTSilver10T_EF6.GTS","IGDB v49.0",1,0,5.800000,0.089913,0.467103,0.335549,0.103930,0.414230,0.393248,0.000000,0.292432,0.840000,1.000000,,"Glas Trösch AG","SUNSTOP Silver 10 T on Clear EUROFLOAT 6 mm",6052952,"",256,1510862866,0,0.103930,0.089913,0
14938,"SSTSilver10T_EF8.GTS","IGDB v49.0",1,0,7.800000,0.086819,0.467081,0.316630,0.103192,0.414221,0.388527,0.000000,0.292432,0.840000,1.000000,,"Glas Trösch AG","SUNSTOP Silver 10 T on Clear EUROFLOAT 8 mm",6052695,"",256,1510862866,0,0.103192,0.086819,0
14940,"WHITESHINET_EF10.GTS","IGDB v76.0",1,0,9.800000,0.609896,0.250231,0.206159,0.634904,0.341052,0.323162,0.000000,0.836194,0.840000,1.000000,,"Glas Trösch AG","WHITESHINE T on Clear EUROFLOAT 10 mm",13357521,"",256,1641409367,0,0.634904,0.609896,0
14942,"WHITESHINET_EF12.GTS","IGDB v76.0",1,0,11.800000,0.588051,0.249059,0.198470,0.630496,0.340799,0.319506,0.000000,0.836194,0.840000,1.000000,,"Glas Trösch AG","WHITESHINE T on Clear EUROFLOAT 12 mm",13291728,"",256,1641409410,0,0.630496,0.588051,0
14944,"WHITESHINET_EF4.GTS","IGDB v76.0",1,0,3.800000,0.683457,0.254604,0.234178,0.648371,0.341854,0.334522,0.000000,0.836194,0.840000,1.000000,,"Glas Trösch AG","WHITESHINE T on Clear EUROFLOAT 4 mm",13488853,"",256,1641409410,0,0.648371,0.683457,0
14945,"WHITESHINET_EF5.GTS","IGDB v76.0",1,0,4.800000,0.670275,0.253771,0.228910,0.646098,0.341725,0.332584,0.000000,0.836194,0.840000,1.000000,,"Glas Trösch AG","WHITESHINE T on Clear EUROFLOAT 5 mm",13488853,"",256,1641409410,0,0.646098,0.670275,0
14946,"WHITESHINET_EF6.GTS","IGDB v76.0",1,0,5.800000,0.657484,0.252980,0.223911,0.643830,0.341582,0.330673,0.000000,0.836194,0.840000,1.000000,,"Glas Trösch AG","WHITESHINE T on Clear EUROFLOAT 6 mm",13423316,"",256,1641409367,0,0.643830,0.657484,0
14948,"WHITESHINET_EF8.GTS","IGDB v76.0",1,0,7.800000,0.633011,0.251531,0.214615,0.639348,0.341316,0.326889,0.000000,0.836194,0.840000,1.000000,,"Glas Trösch AG","WHITESHINE T on Clear EUROFLOAT 8 mm",13357523,"",256,1641409367,0,0.639348,0.633011,0
14950,"WHITESHINET_EWNG10.GTS","IGDB v76.0",1,0,9.800000,0.716601,0.256965,0.248642,0.650086,0.342559,0.336992,0.000000,0.836194,0.840000,1.000000,,"Glas Trösch AG","WHITESHINE T on Low-Iron EUROWHITE NG 10 mm",13554390,"",256,1641409410,0,0.650086,0.716601,0
14952,"WHITESHINET_EWNG12.GTS","IGDB v76.0",1,0,11.800000,0.712012,0.256668,0.246816,0.648717,0.342484,0.335819,0.000000,0.836194,0.840000,1.000000,,"Glas Trösch AG","WHITESHINE T on Low-Iron EUROWHITE NG 12 mm",13554390,"",256,1641409410,0,0.648717,0.712012,0
14954,"WHITESHINET_EWNG4.GTS","IGDB v76.0",1,0,3.800000,0.730727,0.257918,0.254329,0.654229,0.342812,0.340578,0.000000,0.836194,0.840000,1.000000,,"Glas Trösch AG","WHITESHINE T on Low-Iron EUROWHITE NG 4 mm",13619927,"",256,1641409409,0,0.654229,0.730727,0
14955,"WHITESHINET_EWNG5.GTS","IGDB v76.0",1,0,4.800000,0.728340,0.257753,0.253359,0.653534,0.342773,0.339974,0.000000,0.836194,0.840000,1.000000,,"Glas Trösch AG","WHITESHINE T on Low-Iron EUROWHITE NG 5 mm",13619927,"",256,1641409409,0,0.653534,0.728340,0
14956,"WHITESHINET_EWNG6.GTS","IGDB v76.0",1,0,5.800000,0.725959,0.257598,0.252398,0.652855,0.342735,0.339362,0.000000,0.836194,0.840000,1.000000,,"Glas Trösch AG","WHITESHINE T on Low-Iron EUROWHITE NG 6 mm",13554391,"",256,1641409409,0,0.652855,0.725959,0
14958,"WHITESHINET_EWNG8.GTS","IGDB v76.0",1,0,7.800000,0.721246,0.257271,0.250502,0.651460,0.342656,0.338181,0.000000,0.836194,0.840000,1.000000,,"Glas Trösch AG","WHITESHINE T on Low-Iron EUROWHITE NG 8 mm",13554390,"",256,1641409409,0,0.651460,0.721246,0
14960,"CBlue3119T_EF10.GTS","IGDB v73.0",1,0,9.800000,0.151435,0.442377,0.191558,0.330787,0.082068,0.097380,0.000000,0.032113,0.840000,1.000000,,"Glas Trösch AG","COMBI Blue 31/19 T on Clear EUROFLOAT 10 mm",10592143,"",256,1595268550,0,0.330787,0.151435,0
14962,"CBlue3119T_EF12.GTS","IGDB v73.0",1,0,11.800000,0.148948,0.442341,0.178578,0.328641,0.082002,0.096730,0.000000,0.032113,0.840000,1.000000,,"Glas Trösch AG","COMBI Blue 31/19 T on Clear EUROFLOAT 12 mm",10526606,"",256,1595268551,0,0.328641,0.148948,0
14966,"CBlue3119T_EF6.GTS","IGDB v73.0",1,0,5.800000,0.156727,0.442467,0.222457,0.335142,0.082204,0.098700,0.000000,0.032113,0.840000,1.000000,,"Glas Trösch AG","COMBI Blue 31/19 T on Clear EUROFLOAT 6 mm",10657937,"",256,1595268551,0,0.335142,0.156727,0
14968,"CBlue3119T_EF8.GTS","IGDB v73.0",1,0,7.800000,0.154032,0.442420,0.206102,0.332958,0.082133,0.098038,0.000000,0.032113,0.840000,1.000000,,"Glas Trösch AG","COMBI Blue 31/19 T on Clear EUROFLOAT 8 mm",10592400,"",256,1595268550,0,0.332958,0.154032,0
14970,"CBlue3119T_EWNG10.GTS","IGDB v73.0",1,0,9.800000,0.163101,0.442388,0.264120,0.338484,0.082086,0.099571,0.000000,0.032113,0.840000,1.000000,,"Glas Trösch AG","COMBI Blue 31/19 T on Low-Iron EUROWHITE NG 10 mm",10723474,"",256,1595268551,0,0.338484,0.163101,0
14972,"CBlue3119T_EWNG12.GTS","IGDB v73.0",1,0,11.800000,0.162621,0.442384,0.260231,0.337824,0.082070,0.099368,0.000000,0.032113,0.840000,1.000000,,"Glas Trösch AG","COMBI Blue 31/19 T on Low-Iron EUROWHITE NG 12 mm",10723474,"",256,1595268549,0,0.337824,0.162621,0
14976,"CBlue3119T_EWNG6.GTS","IGDB v73.0",1,0,5.800000,0.164079,0.442407,0.272202,0.339852,0.082126,0.099983,0.000000,0.032113,0.840000,1.000000,,"Glas Trösch AG","COMBI Blue 31/19 T on Low-Iron EUROWHITE NG 6 mm",10723475,"",256,1595268549,0,0.339852,0.164079,0
14978,"CBlue3119T_EWNG8.GTS","IGDB v73.0",1,0,7.800000,0.163587,0.442398,0.268108,0.339166,0.082102,0.099772,0.000000,0.032113,0.840000,1.000000,,"Glas Trösch AG","COMBI Blue 31/19 T on Low-Iron EUROWHITE NG 8 mm",10723475,"",256,1595268549,0,0.339166,0.163587,0
15008,"LQ3.AGC","IGDB v66.0",1,0,2.820000,0.384800,0.479824,0.412739,0.785857,0.080247,0.090961,0.000000,0.036404,0.846709,1.000000,,"AGC ASAHI GLASS CO., LTD.","Low-E AquaGreen 3mm",14411493,"#",256,1586299452,0,0.785857,0.384800,0
15009,"LQ5.AGC","IGDB v66.0",1,0,4.760000,0.384219,0.464080,0.349606,0.779722,0.079416,0.086252,0.000000,0.038026,0.845773,1.000000,,"AGC ASAHI GLASS CO., LTD.","Low-E AquaGreen 5mm",14214883,"#",256,1586299453,0,0.779722,0.384219,0
15010,"LP3.AGC","IGDB v66.0",1,0,2.790000,0.584607,0.318127,0.274708,0.875285,0.051453,0.068581,0.000000,0.056816,0.846889,1.000000,,"AGC ASAHI GLASS CO., LTD.","Low-E PureClear 3mm",15397360,"#",256,1586299451,0,0.875285,0.584607,0
15011,"LP5.AGC","IGDB v66.0",1,0,4.740000,0.570077,0.319351,0.250675,0.874783,0.051985,0.064213,0.000000,0.050052,0.846045,1.000000,,"AGC ASAHI GLASS CO., LTD.","Low-E PureClear 5mm",15462895,"#",256,1586299452,0,0.874783,0.570077,0
15012,"LQ4.AGC","IGDB v66.0",1,0,3.720000,0.384507,0.466001,0.380098,0.777746,0.084705,0.091674,0.000000,0.036404,0.845058,1.000000,,"AGC ASAHI GLASS CO., LTD.","Low-E AquaGreen 4mm",14083556,"#",256,1586299452,0,0.777746,0.384507,0
15013,"LP4.AGC","IGDB v66.0",1,0,3.720000,0.577284,0.308151,0.250369,0.868100,0.048767,0.065871,0.000000,0.055468,0.845743,1.000000,,"AGC ASAHI GLASS CO., LTD.","Low-E PureClear 4mm",15462638,"#",256,1586299452,0,0.868100,0.577284,0
15014,"LQTA4.AGC","IGDB v66.0",1,0,3.760000,0.379469,0.495698,0.410325,0.798473,0.068401,0.073172,0.000000,0.034858,0.846825,1.000000,,"AGC ASAHI GLASS CO., LTD.","Low-E AquaGreen T 4mm",14739684,"#",256,1586299453,0,0.798473,0.379469,0
15015,"LPTA4.AGC","IGDB v66.0",1,0,3.740000,0.623921,0.278155,0.231112,0.885120,0.052880,0.066347,0.000000,0.049555,0.845873,1.000000,,"AGC ASAHI GLASS CO., LTD.","Low-E PureClear T 4mm",15332082,"#",256,1586299452,0,0.885120,0.623921,0
16000,"SG3.pfg","IGDB v46.0",1,0,3.114000,0.554046,0.060603,0.060489,0.803513,0.076634,0.076581,0.000000,0.840000,0.840000,1.000000,,"PFG Building Glass","3 mm Serene Green (ASGII) Float",15002590,"",256,1510862568,0,0.803513,0.554046,0
16001,"SSS30BlE.pfg","IGDB v46.0",1,0,6.229000,0.222403,0.143145,0.165108,0.286659,0.141056,0.173162,0.000000,0.840000,0.169000,0.815000,,"PFG Building Glass","SolarShield S30 Blue LowE",10262397,"",256,1510863461,0,0.286659,0.222403,0
16002,"SSS30SiE.pfg","IGDB v46.0",1,0,7.176000,0.260478,0.165922,0.178702,0.343767,0.172608,0.187582,0.000000,0.840000,0.169000,0.836000,,"PFG Building Glass","SolarShield S30 Silver LowE",10461083,"",256,1510863456,0,0.343767,0.260478,0
16003,"SVHLNeE.pfg","IGDB v46.0",1,0,6.993000,0.318524,0.122351,0.137650,0.428300,0.138765,0.142002,0.000000,0.840000,0.169000,0.832000,,"PFG Building Glass","SolarVue HL Neutral LowE",11448746,"",256,1510863452,0,0.428300,0.318524,0
16004,"SVHLRBE.pfg","IGDB v46.0",1,0,7.357000,0.273310,0.088385,0.134967,0.296189,0.080560,0.127864,0.000000,0.840000,0.169000,0.839000,,"PFG Building Glass","SolarVue HL Regal Blue LowE",10655875,"",256,1510863450,0,0.296189,0.273310,0
16007,"ASGI2.pfg","IGDB v46.0",1,0,2.130000,0.659191,0.064070,0.064070,0.845160,0.077791,0.077791,0.000000,0.840000,0.840000,1.000000,,"PFG Building Glass","ASGI",15396838,"",256,1510862569,0,0.845160,0.659191,0
16008,"ASGII2.pfg","IGDB v46.0",1,0,2.030000,0.654666,0.064095,0.064095,0.843894,0.078083,0.078083,0.000000,0.840000,0.840000,1.000000,,"PFG Building Glass","2.0mm ASG II Float",15331302,"",256,1510862568,0,0.843894,0.654666,0
16009,"ASGII4.pfg","IGDB v46.0",1,0,3.849000,0.496860,0.057952,0.057952,0.776643,0.074569,0.074569,0.000000,0.840000,0.840000,1.000000,,"PFG Building Glass","4 mm ASGII Float",14739672,"",256,1510862568,0,0.776643,0.496860,0
16010,"ASGIII3.pfg","IGDB v46.0",1,0,2.895000,0.453362,0.055314,0.055314,0.746601,0.070325,0.070325,0.000000,0.840000,0.840000,1.000000,,"PFG Building Glass","ASGIII3",14476754,"",256,1510862569,0,0.746601,0.453362,0
16011,"ClearV10.pfg","IGDB v46.0",1,0,10.077000,0.702092,0.065789,0.065789,0.859990,0.077753,0.077753,0.000000,0.840000,0.840000,1.000000,,"PFG Building Glass","10 mm Clear Float",15528425,"",256,1510862569,0,0.859990,0.702092,0
16012,"ClearV12.pfg","IGDB v46.0",1,0,12.013000,0.673700,0.064178,0.064178,0.849559,0.077355,0.077355,0.000000,0.840000,0.840000,1.000000,,"PFG Building Glass","12 mm Clear Float",15397094,"",256,1510862570,0,0.849559,0.673700,0
16013,"ClearVu2.pfg","IGDB v46.0",1,0,2.100000,0.862317,0.076506,0.076495,0.904852,0.082986,0.082885,0.000000,0.840000,0.840000,1.000000,,"PFG Building Glass","2 mm Clear Float",15922675,"",256,1510862569,0,0.904852,0.862317,0
16014,"ClearVu3.pfg","IGDB v46.0",1,0,2.881000,0.841413,0.076177,0.076177,0.898626,0.082941,0.082941,0.000000,0.840000,0.840000,1.000000,,"PFG Building Glass","3 mm Clear Float",15856881,"",256,1510862570,0,0.898626,0.841413,0
16015,"ClearVu4.pfg","IGDB v46.0",1,0,3.994000,0.819632,0.075419,0.075419,0.892983,0.083002,0.083002,0.000000,0.840000,0.840000,1.000000,,"PFG Building Glass","4 mm Clear Float",15791344,"",256,1510862569,0,0.892983,0.819632,0
16016,"ClearVu5.pfg","IGDB v46.0",1,0,4.863000,0.807129,0.073310,0.073310,0.890767,0.081672,0.081672,0.000000,0.840000,0.840000,1.000000,,"PFG Building Glass","5 mm Clear Float",15791088,"",256,1510862569,0,0.890767,0.807129,0
16017,"ClearVu6.pfg","IGDB v46.0",1,0,5.934000,0.784036,0.071347,0.071347,0.886085,0.081153,0.081153,0.000000,0.840000,0.840000,1.000000,,"PFG Building Glass","6 mm Clear Float",15725550,"",256,1510862570,0,0.886085,0.784036,0
16018,"ClearVu8.pfg","IGDB v46.0",1,0,7.884000,0.746269,0.069392,0.069392,0.874917,0.080522,0.080522,0.000000,0.840000,0.840000,1.000000,,"PFG Building Glass","8 mm Clear Float",15659756,"",256,1510862569,0,0.874917,0.746269,0
16021,"SSS10AqE.pfg","IGDB v46.0",1,0,7.145000,0.064425,0.277932,0.340333,0.078478,0.271503,0.388026,0.000000,0.840000,0.169000,0.835000,,"PFG Building Glass","SolarShield S10 Aquamarine LowE",5198152,"",256,1510863459,0,0.078478,0.064425,0
16022,"SSS10Bl.pfg","IGDB v46.0",1,0,6.070000,0.083920,0.304728,0.369410,0.098428,0.294213,0.394826,0.000000,0.840000,0.840000,0.811000,,"PFG Building Glass","SolarShield S10 Blue",6446154,"",256,1510863460,0,0.098428,0.083920,0
16023,"SSS10BlE.pfg","IGDB v46.0",1,0,7.115000,0.067451,0.318342,0.341195,0.082433,0.307269,0.389315,0.000000,0.840000,0.169000,0.834000,,"PFG Building Glass","SolarShield S10 Blue LowE",5788743,"",256,1510863461,0,0.082433,0.067451,0
16024,"SSS10Br.pfg","IGDB v46.0",1,0,6.190000,0.069985,0.191892,0.348086,0.076038,0.163883,0.370169,0.000000,0.840000,0.840000,0.814000,,"PFG Building Glass","SolarShield S10 Bronze",5066065,"",256,1510863458,0,0.076038,0.069985,0
16025,"SSS10BrE.pfg","IGDB v46.0",1,0,7.177000,0.070112,0.170085,0.289146,0.083014,0.148566,0.335136,0.000000,0.840000,0.169000,0.836000,,"PFG Building Glass","SolarShield S10 Bronze LowE",5198164,"",256,1510863458,0,0.083014,0.070112,0
