Repository: aegis1980/glass-explore

# Glass Explore

(c)2026 Jon Robinson. All Rights Reserved.

Glass Explore is a Dash web app for exploring architectural glazing products from the International Glazing Database (IGDB). It lets you pick glass products, build a simple insulated glass unit, and calculate optical and thermal properties using `pywincalc`.

The app currently focuses on the `Energy` page:

- search and filter IGDB glass products
- plot solar transmittance, visible transmittance, and colour spaces
- build a double-glazing unit with a coated lite, gas gap, and clear/ultraclear lite
- calculate U-value, SHGC or solar factor, visible transmittance, reflectance, and transmitted/reflected colours

File: data/igdb.csv (part 23 of 38)
"ID","Name","Source","SpectralData","AngularFunction","Thickness","Tsol","Rsol1","Rsol2","Tvis","Rvis1","Rvis2","Tir","emis1","emis2","Conductivity","Comment","Manufacturer","ProductName","Color","Certification","Status","Timestamp","Specularity","Tvis2","Tsol2","MaterialID"
16026,"SSS10Gr.pfg","IGDB v46.0",1,0,6.112000,0.068705,0.182711,0.347497,0.064833,0.127908,0.367858,0.000000,0.840000,0.840000,0.812000,,"PFG Building Glass","SolarShield S10 Grey",5130310,"",256,1510863459,0,0.064833,0.068705,0
16027,"SSS10GrE.pfg","IGDB v46.0",1,0,7.138000,0.046110,0.199895,0.339018,0.048947,0.138459,0.399029,0.000000,0.840000,0.169000,0.835000,,"PFG Building Glass","SolarShield S10 Grey LowE",4472636,"",256,1510863460,0,0.048947,0.046110,0
16028,"SSS10RB.pfg","IGDB v46.0",1,0,6.184000,0.082656,0.246324,0.354425,0.086034,0.195547,0.378295,0.000000,0.840000,0.840000,0.814000,,"PFG Building Glass","SolarShield S10 Regal Blue",6313543,"",256,1510863467,0,0.086034,0.082656,0
16029,"SSS10RBE.pfg","IGDB v46.0",1,0,7.191000,0.065299,0.244654,0.321309,0.076185,0.198919,0.375852,0.000000,0.840000,0.169000,0.836000,,"PFG Building Glass","SolarShield S10 Regal Blue LowE",5853506,"",256,1510863466,0,0.076185,0.065299,0
16030,"SSS10SG.pfg","IGDB v46.0",1,0,6.392000,0.067208,0.184694,0.361493,0.111325,0.323136,0.386800,0.000000,0.840000,0.840000,0.819000,,"PFG Building Glass","SolarShield S10 Serene Green",6381654,"",256,1510863468,0,0.111325,0.067208,0
16031,"SSS10SGE.pfg","IGDB v46.0",1,0,6.494000,0.045885,0.173735,0.339597,0.085886,0.325541,0.400247,0.000000,0.840000,0.169000,0.821000,,"PFG Building Glass","SolarShield S10 Serene Green LowE",5526859,"",256,1510863460,0,0.085886,0.045885,0
16032,"SSS10SiE.pfg","IGDB v46.0",1,0,7.133000,0.073663,0.349330,0.343670,0.093984,0.385151,0.391890,0.000000,0.840000,0.169000,0.835000,,"PFG Building Glass","SolarShield S10 Silver LowE",5592917,"",256,1510863468,0,0.093984,0.073663,0
16033,"SSS20AqE.pfg","IGDB v46.0",1,0,7.152000,0.145214,0.186084,0.220137,0.193962,0.189294,0.245048,0.000000,0.840000,0.169000,0.835000,,"PFG Building Glass","SolarShield S20 Aquamarine LowE",8289898,"",256,1510863467,0,0.193962,0.145214,0
16034,"SSS20Bl.pfg","IGDB v46.0",1,0,6.169000,0.163991,0.262245,0.224947,0.192890,0.273246,0.215142,0.000000,0.840000,0.840000,0.814000,,"PFG Building Glass","SolarShield S20 Blue",8748648,"",256,1510863469,0,0.192890,0.163991,0
16035,"SSS20BlE.pfg","IGDB v46.0",1,0,7.164000,0.144629,0.217713,0.244092,0.183593,0.209596,0.265979,0.000000,0.840000,0.169000,0.835000,,"PFG Building Glass","SolarShield S20 Blue LowE",8420198,"",256,1510863466,0,0.183593,0.144629,0
16036,"SSS20Br.pfg","IGDB v46.0",1,0,6.084000,0.144703,0.134934,0.226320,0.158799,0.117851,0.235613,0.000000,0.840000,0.840000,0.812000,,"PFG Building Glass","SolarShield S20 Bronze",7171699,"",256,1510863469,0,0.158799,0.144703,0
16037,"SSS20BrE.pfg","IGDB v46.0",1,0,7.098000,0.134717,0.125530,0.205716,0.157811,0.109128,0.219580,0.000000,0.840000,0.169000,0.834000,,"PFG Building Glass","SolarShield S20 Bronze LowE",7040371,"",256,1510863470,0,0.157811,0.134717,0
16038,"SSS20Gr.pfg","IGDB v46.0",1,0,6.143000,0.137504,0.126850,0.228241,0.133634,0.093453,0.237577,0.000000,0.840000,0.840000,0.813000,,"PFG Building Glass","SolarShield S20 Grey",7300962,"",256,1510863470,0,0.133634,0.137504,0
16039,"SSS20GrE.pfg","IGDB v46.0",1,0,7.068000,0.117213,0.121947,0.207635,0.126373,0.093497,0.229517,0.000000,0.840000,0.169000,0.833000,,"PFG Building Glass","SolarShield S20 Grey LowE",6972512,"",256,1510863468,0,0.126373,0.117213,0
16040,"SSS20RB.pfg","IGDB v46.0",1,0,6.170000,0.139537,0.191468,0.261401,0.149548,0.154109,0.274333,0.000000,0.840000,0.840000,0.814000,,"PFG Building Glass","SolarShield S20 Regal Blue",8154972,"",256,1510863468,0,0.149548,0.139537,0
16041,"SSS20RBE.pfg","IGDB v46.0",1,0,7.074000,0.129500,0.172176,0.232316,0.152914,0.141832,0.258889,0.000000,0.840000,0.169000,0.834000,,"PFG Building Glass","SolarShield S20 Regal Blue LowE",8155485,"",256,1510863469,0,0.152914,0.129500,0
16042,"SSS20SG.pfg","IGDB v46.0",1,0,6.431000,0.138868,0.128582,0.236493,0.232816,0.212170,0.245733,0.000000,0.840000,0.840000,0.820000,,"PFG Building Glass","SolarShield S20 Serene Green",8947834,"",256,1510863466,0,0.232816,0.138868,0
16043,"SSS20SGE.pfg","IGDB v46.0",1,0,7.422000,0.120754,0.125532,0.236137,0.215649,0.199953,0.259624,0.000000,0.840000,0.169000,0.840000,,"PFG Building Glass","SolarShield S20 Serene Green LowE",8487799,"",256,1510863462,0,0.215649,0.120754,0
16044,"SSS20SiE.pfg","IGDB v46.0",1,0,6.235000,0.170875,0.232536,0.230126,0.237765,0.265037,0.256444,0.000000,0.840000,0.169000,0.815000,,"PFG Building Glass","SolarShield S20 Silver LowE",8947585,"",256,1510863463,0,0.237765,0.170875,0
16045,"SSS30Aq.pfg","IGDB v46.0",1,0,6.047000,0.272067,0.126490,0.143974,0.323901,0.126106,0.149544,0.000000,0.840000,0.840000,0.811000,,"PFG Building Glass","SolarShield S30 Aquamarine",10461065,"",256,1510863463,0,0.323901,0.272067,0
16046,"SSS30AqE.pfg","IGDB v46.0",1,0,7.217000,0.216658,0.133999,0.169008,0.284388,0.135568,0.179230,0.000000,0.840000,0.169000,0.836000,,"PFG Building Glass","SolarShield S30 Aquamarine LowE",9737857,"",256,1510863461,0,0.284388,0.216658,0
16047,"SSS30Br.pfg","IGDB v46.0",1,0,6.102000,0.213209,0.102367,0.149000,0.224380,0.091579,0.152347,0.000000,0.840000,0.840000,0.812000,,"PFG Building Glass","SolarShield S30 Bronze",8356231,"",256,1510863463,0,0.224380,0.213209,0
16048,"SSS30BrE.pfg","IGDB v46.0",1,0,7.194000,0.159914,0.102846,0.170798,0.187619,0.094045,0.184828,0.000000,0.840000,0.169000,0.836000,,"PFG Building Glass","SolarShield S30 Bronze LowE",7567229,"",256,1510863465,0,0.187619,0.159914,0
16049,"SSS30Gr.pfg","IGDB v46.0",1,0,6.107000,0.197114,0.099630,0.153002,0.186614,0.078265,0.154857,0.000000,0.840000,0.840000,0.812000,,"PFG Building Glass","SolarShield S30 Grey",8353909,"",256,1510863465,0,0.186614,0.197114,0
16050,"SSS30GrE.pfg","IGDB v46.0",1,0,7.102000,0.164166,0.095881,0.160547,0.175423,0.077499,0.168568,0.000000,0.840000,0.169000,0.834000,,"PFG Building Glass","SolarShield S30 Grey LowE",8090993,"",256,1510863465,0,0.175423,0.164166,0
16051,"SSS30RB.pfg","IGDB v46.0",1,0,6.278000,0.230936,0.128859,0.160247,0.241099,0.107447,0.164844,0.000000,0.840000,0.840000,0.816000,,"PFG Building Glass","SolarShield S30 Regal Blue",9997173,"",256,1510863465,0,0.241099,0.230936,0
16052,"SSS30RBE.pfg","IGDB v46.0",1,0,7.235000,0.197001,0.123166,0.167162,0.229045,0.103782,0.176803,0.000000,0.840000,0.169000,0.837000,,"PFG Building Glass","SolarShield S30 Regal Blue LowE",9734257,"",256,1510863464,0,0.229045,0.197001,0
16053,"SSS30SG.pfg","IGDB v46.0",1,0,6.416000,0.205531,0.096181,0.149540,0.341476,0.146488,0.154469,0.000000,0.840000,0.840000,0.820000,,"PFG Building Glass","SolarShield S30 Serene Green",10461587,"",256,1510863463,0,0.341476,0.205531,0
16054,"SSS30Si.pfg","IGDB v46.0",1,0,6.136000,0.279786,0.179723,0.175425,0.350767,0.194792,0.180279,0.000000,0.840000,0.840000,0.813000,,"PFG Building Glass","SolarShield S30 Silver",10723739,"",256,1510863464,0,0.350767,0.279786,0
16055,"SVHLAqE.pfg","IGDB v46.0",1,0,7.143000,0.319934,0.089040,0.116072,0.397278,0.097631,0.117219,0.000000,0.840000,0.169000,0.835000,,"PFG Building Glass","SolarVue HL Aquamarine LowE",11120280,"",256,1510863450,0,0.397278,0.319934,0
16056,"SVHLBlE.pfg","IGDB v46.0",1,0,7.069000,0.273310,0.088385,0.134967,0.296189,0.080560,0.127864,0.000000,0.840000,0.169000,0.833000,,"PFG Building Glass","SolarVue HL Blue LowE",10655875,"",256,1510863449,0,0.296189,0.273310,0
16057,"SVHLBr.pfg","IGDB v46.0",1,0,6.301000,0.194555,0.059378,0.101838,0.279787,0.068217,0.103270,0.000000,0.840000,0.840000,0.817000,,"PFG Building Glass","SolarVue HL Bronze",8818833,"",256,1510863448,0,0.279787,0.194555,0
16058,"SVHLBrE.pfg","IGDB v46.0",1,0,7.222000,0.226738,0.081148,0.132569,0.264260,0.077250,0.132365,0.000000,0.840000,0.169000,0.836000,,"PFG Building Glass","SolarVue HL Bronze LowE",8752019,"",256,1510863449,0,0.264260,0.226738,0
16059,"SVHLGr.pfg","IGDB v46.0",1,0,6.076000,0.262662,0.076971,0.100706,0.242485,0.066330,0.102838,0.000000,0.840000,0.840000,0.811000,,"PFG Building Glass","SolarVue HL Grey",9340805,"",256,1510863450,0,0.242485,0.262662,0
16060,"SVHLNe.pfg","IGDB v46.0",1,0,6.062000,0.385767,0.112813,0.122694,0.473241,0.116272,0.132896,0.000000,0.840000,0.840000,0.811000,,"PFG Building Glass","SolarVue HL Neutral",12171442,"",256,1510863452,0,0.473241,0.385767,0
16061,"SVHLRB.pfg","IGDB v46.0",1,0,6.218000,0.328151,0.089213,0.098625,0.330318,0.080790,0.101465,0.000000,0.840000,0.840000,0.815000,,"PFG Building Glass","SolarVue HL Regal Blue",11378825,"",256,1510863451,0,0.330318,0.328151,0
16062,"SVHLSG.pfg","IGDB v46.0",1,0,6.425000,0.250305,0.099922,0.063596,0.422671,0.116089,0.089599,0.000000,0.840000,0.840000,0.820000,,"PFG Building Glass","SolarVue HL Serene Green",11186595,"",256,1510863451,0,0.422671,0.250305,0
16089,"SVXHLAq.pfg","IGDB v46.0",1,0,6.146000,0.420079,0.079847,0.080162,0.478385,0.082154,0.082115,0.000000,0.840000,0.840000,0.813000,,"PFG Building Glass","SolarVue XHL Aquamarine",12172710,"",256,1510863456,0,0.478385,0.420079,0
16090,"SVXHLAqE.pfg","IGDB v46.0",1,0,7.211000,0.345375,0.083187,0.115456,0.435515,0.088364,0.112646,0.000000,0.840000,0.169000,0.836000,,"PFG Building Glass","SolarVue XHL Aquamarine LowE",11515296,"",256,1510863453,0,0.435515,0.345375,0
16091,"SVXHLBl.pfg","IGDB v46.0",1,0,6.077000,0.424387,0.077513,0.077511,0.464963,0.083805,0.081098,0.000000,0.840000,0.840000,0.811000,,"PFG Building Glass","SolarVue XHL Blue",12631199,"",256,1510863453,0,0.464963,0.424387,0
16092,"SVXHLBlE.pfg","IGDB v46.0",1,0,7.133000,0.383649,0.087251,0.111960,0.461650,0.088539,0.105118,0.000000,0.840000,0.169000,0.835000,,"PFG Building Glass","SolarVue XHL Blue LowE",12434081,"",256,1510863453,0,0.461650,0.383649,0
16093,"SVXHLBr.pfg","IGDB v46.0",1,0,6.113000,0.350171,0.063421,0.066859,0.353434,0.063832,0.067680,0.000000,0.840000,0.840000,0.812000,,"PFG Building Glass","SolarVue XHL Bronze",10002089,"",256,1510863452,0,0.353434,0.350171,0
16094,"SVXHLBrE.pfg","IGDB v46.0",1,0,7.165000,0.291049,0.063871,0.101386,0.322604,0.064290,0.097659,0.000000,0.840000,0.169000,0.835000,,"PFG Building Glass","SolarVue XHL Bronze LowE",9476258,"",256,1510863452,0,0.322604,0.291049,0
16095,"SVXHLGr.pfg","IGDB v46.0",1,0,6.137000,0.327731,0.061682,0.068033,0.292173,0.058404,0.067842,0.000000,0.840000,0.840000,0.813000,,"PFG Building Glass","SolarVue XHL Grey",10130321,"",256,1510863456,0,0.292173,0.327731,0
16096,"SVXHLGrE.pfg","IGDB v46.0",1,0,7.154000,0.278735,0.062192,0.099835,0.281235,0.058108,0.095908,0.000000,0.840000,0.169000,0.835000,,"PFG Building Glass","SolarVue XHL Grey LowE",9802127,"",256,1510863454,0,0.281235,0.278735,0
16097,"SVXHLNe.pfg","IGDB v46.0",1,0,6.121000,0.472767,0.090035,0.081502,0.558379,0.101698,0.089162,0.000000,0.840000,0.840000,0.813000,,"PFG Building Glass","SolarVue XHL Neutral",12830402,"",256,1510863455,0,0.558379,0.472767,0
16098,"SVXHLNeE.pfg","IGDB v46.0",1,0,7.043000,0.419473,0.092221,0.126572,0.536521,0.101877,0.128563,0.000000,0.840000,0.169000,0.833000,,"PFG Building Glass","SolarVue XHL Neutral LowE",12501697,"",256,1510863455,0,0.536521,0.419473,0
16099,"SVXHLRB.pfg","IGDB v46.0",1,0,6.180000,0.404777,0.069954,0.069397,0.392105,0.067515,0.071103,0.000000,0.840000,0.840000,0.814000,,"PFG Building Glass","SolarVue XHL Regal Blue",12234133,"",256,1510863455,0,0.392105,0.404777,0
16100,"SVXHLRBE.pfg","IGDB v46.0",1,0,7.352000,0.314351,0.079412,0.119644,0.338245,0.074407,0.110244,0.000000,0.840000,0.169000,0.839000,,"PFG Building Glass","SolarVue XHL Regal Blue LowE",11248268,"",256,1510863454,0,0.338245,0.314351,0
16101,"SVXHLSG.pfg","IGDB v46.0",1,0,6.437000,0.299125,0.087147,0.067297,0.489591,0.091628,0.093291,0.000000,0.840000,0.840000,0.820000,,"PFG Building Glass","SolarVue XHL Serene Green",12107183,"",256,1510863454,0,0.489591,0.299125,0
16102,"SVXHLSGE.pfg","IGDB v46.0",1,0,7.481000,0.267883,0.067743,0.125422,0.461484,0.091790,0.124410,0.000000,0.840000,0.169000,0.841000,,"PFG Building Glass","SolarVue XHL Serene Green LowE",11581614,"",256,1510863454,0,0.461484,0.267883,0
16103,"SVHLAq.pfg","IGDB v46.0",1,0,6.116000,0.342215,0.101036,0.107607,0.392301,0.101271,0.110083,0.000000,0.840000,0.840000,0.812000,,"PFG Building Glass","SolarVue HL Aquamarine",11185558,"",256,1510863449,0,0.392301,0.342215,0
16104,"SVHLGrE.pfg","IGDB v46.0",1,0,7.177000,0.229634,0.074959,0.124443,0.238947,0.065306,0.125931,0.000000,0.840000,0.169000,0.836000,,"PFG Building Glass","SolarVue HL Grey LowE",9209731,"",256,1510863451,0,0.238947,0.229634,0
16105,"SVHLSGE.pfg","IGDB v46.0",1,0,7.377000,0.214896,0.067203,0.134336,0.395194,0.096743,0.141297,0.000000,0.840000,0.169000,0.839000,,"PFG Building Glass","SolarVue HL Serene Green LowE",10792349,"",256,1510863451,0,0.395194,0.214896,0
16106,"SVXHLArS.pfg","IGDB v46.0",1,0,6.071000,0.353039,0.105891,0.117351,0.407237,0.126274,0.149716,0.000000,0.840000,0.840000,0.811000,,"PFG Building Glass","SolarVue XHL Arctic Snow",10857642,"",256,1510863453,0,0.407237,0.353039,0
16107,"SVN60E.pfg","IGDB v56.0",1,0,6.120000,0.468718,0.092287,0.113234,0.601575,0.102426,0.104960,0.000000,0.840000,0.169000,0.812000,,"PFG Building Glass","SolarVue N60E",13290952,"",256,1510863545,0,0.601575,0.468718,0
16109,"ASGI25.pfg","IGDB v46.0",1,0,2.482000,0.649522,0.063743,0.063743,0.846743,0.078070,0.078070,0.000000,0.840000,0.840000,1.000000,,"PFG Building Glass","2.5mm ASG I Float",15396838,"",256,1510862569,0,0.846743,0.649522,0
16110,"SSS10ArS.pfg","IGDB v46.0",1,0,6.128000,0.082345,0.359800,0.253409,0.100296,0.382700,0.282118,0.000000,0.840000,0.840000,0.813000,,"PFG Building Glass","SolarShield S10 Arctic Snow",5855831,"",256,1510863459,0,0.100296,0.082345,0
16111,"SSS10Si.pfg","IGDB v46.0",1,0,6.078000,0.085467,0.384079,0.396030,0.107195,0.428220,0.420269,0.000000,0.840000,0.840000,0.811000,,"PFG Building Glass","SolarShield S10 Silver",6249817,"",256,1510863466,0,0.107195,0.085467,0
16112,"SSS10Aq.pfg","IGDB v46.0",1,0,6.079000,0.078261,0.280700,0.371215,0.094594,0.285158,0.399914,0.000000,0.840000,0.840000,0.811000,,"PFG Building Glass","SolarShield S10 Aquamarine",5986891,"",256,1510863460,0,0.094594,0.078261,0
16113,"ASGII35.pfg","IGDB v46.0",1,0,3.477000,0.524362,0.058688,0.058688,0.790817,0.075019,0.075019,0.000000,0.840000,0.840000,1.000000,,"PFG Building Glass","3.5mm ASG II Float",14871259,"",256,1510862570,0,0.790817,0.524362,0
16114,"ASGII25.pfg","IGDB v46.0",1,0,2.464000,0.613747,0.062975,0.063000,0.830426,0.078099,0.078096,0.000000,0.840000,0.840000,1.000000,,"PFG Building Glass","2.5mm ASG II Float",15199971,"",256,1510862568,0,0.830426,0.613747,0
16115,"SSS30Bl.pfg","IGDB v46.0",1,0,6.147000,0.263266,0.166410,0.151878,0.302500,0.170844,0.145672,0.000000,0.840000,0.840000,0.813000,,"PFG Building Glass","SolarShield S30 Blue",10591105,"",256,1510863462,0,0.302500,0.263266,0
16116,"SVHLArS.pfg","IGDB v46.0",1,0,6.181000,0.278842,0.143119,0.131266,0.329758,0.157171,0.157341,0.000000,0.840000,0.840000,0.814000,,"PFG Building Glass","SolarVue HL Arctic Snow",10001562,"",256,1510863450,0,0.329758,0.278842,0
16117,"SVHLBl.pfg","IGDB v46.0",1,0,6.071000,0.368401,0.099012,0.095266,0.412512,0.105024,0.097134,0.000000,0.840000,0.840000,0.811000,,"PFG Building Glass","SolarVue HL Blue",12104342,"",256,1510863449,0,0.412512,0.368401,0
16118,"SSS20Aq.pfg","IGDB v46.0",1,0,6.053000,0.168489,0.207601,0.256367,0.203861,0.204357,0.266798,0.000000,0.840000,0.840000,0.811000,,"PFG Building Glass","SolarShield S20 Aquamarine",8552814,"",256,1510863467,0,0.203861,0.168489,0
16119,"SSS20ArS.pfg","IGDB v46.0",1,0,6.084000,0.201890,0.226440,0.201038,0.251479,0.235060,0.216157,0.000000,0.840000,0.840000,0.812000,,"PFG Building Glass","SolarShield S20 Arctic Snow",9210757,"",256,1510863467,0,0.251479,0.201890,0
16120,"SSS30ArS.pfg","IGDB v46.0",1,0,6.082000,0.274437,0.162769,0.153083,0.336401,0.169836,0.166503,0.000000,0.840000,0.840000,0.812000,,"PFG Building Glass","SolarShield S30 Arctic Snow",10329753,"",256,1510863461,0,0.336401,0.274437,0
16121,"SSS30SGE.pfg","IGDB v46.0",1,0,7.513000,0.244399,0.156866,0.179165,0.334945,0.169570,0.200020,0.000000,0.840000,0.169000,0.842000,,"PFG Building Glass","SolarShield S30 Serene Green LowE",10264216,"",256,1510863464,0,0.334945,0.244399,0
16122,"SSS20Si.pfg","IGDB v46.0",1,0,6.107000,0.188645,0.254118,0.255617,0.240284,0.278897,0.266243,0.000000,0.840000,0.840000,0.812000,,"PFG Building Glass","SolarShield S20 Silver",9144449,"",256,1510863462,0,0.240284,0.188645,0
16123,"EnerGSmartAq.pfg","IGDB v46.0",1,0,6.161000,0.268559,0.116519,0.147473,0.332357,0.117006,0.150361,0.000000,0.840000,0.169000,0.813000,,"PFG Building Glass","Ener-G Smart Aquamarine",10330253,"",256,1510863457,0,0.332357,0.268559,0
16124,"EnerGSmartBl.pfg","IGDB v46.0",1,0,6.455000,0.276367,0.123451,0.146866,0.335907,0.120228,0.150460,0.000000,0.840000,0.169000,0.820000,,"PFG Building Glass","Ener-G Smart Blue",11051656,"",256,1510863458,0,0.335907,0.276367,0
16125,"EnerGSmartBr.pfg","IGDB v46.0",1,0,6.052000,0.193396,0.092009,0.151695,0.225881,0.085728,0.158590,0.000000,0.840000,0.169000,0.811000,,"PFG Building Glass","Ener-G Smart Bronze",8159625,"",256,1510863459,0,0.225881,0.193396,0
16126,"EnerGSmartGr.pfg","IGDB v46.0",1,0,6.160000,0.192969,0.090796,0.148807,0.195240,0.074856,0.147618,0.000000,0.840000,0.169000,0.813000,,"PFG Building Glass","Ener-G Smart Grey",8419961,"",256,1510863457,0,0.195240,0.192969,0
16127,"EnerGSmartNe.pfg","IGDB v46.0",1,0,6.072000,0.289516,0.144595,0.158231,0.386016,0.162775,0.164910,0.000000,0.840000,0.169000,0.811000,,"PFG Building Glass","Ener-G Smart Neutral",10987683,"",256,1510863456,0,0.386016,0.289516,0
16128,"EnerGSmartRB.pfg","IGDB v46.0",1,0,6.153000,0.260624,0.109533,0.144574,0.310114,0.102107,0.151463,0.000000,0.840000,0.169000,0.813000,,"PFG Building Glass","Ener-G Smart Regal Blue",10722436,"",256,1510863457,0,0.310114,0.260624,0
16129,"EnerGSmartSG.pfg","IGDB v46.0",1,0,6.069000,0.218401,0.081210,0.137233,0.380285,0.121275,0.140627,0.000000,0.840000,0.169000,0.811000,,"PFG Building Glass","Ener-G Smart Serene Green",10791325,"",256,1510863457,0,0.380285,0.218401,0
16550,"Daydream 15.ERN","IGDB v38.0",1,0,2.868000,0.182091,0.424762,0.336186,0.166882,0.386153,0.136713,0.000000,0.840000,0.653433,0.974000,,"Erickson International LLC","Daydream 15",7565934,"#",256,1510863197,0,0.166882,0.182091,0
16551,"Daydream 25.ERN","IGDB v38.0",1,0,2.875000,0.287137,0.304327,0.274354,0.299208,0.268579,0.153015,0.000000,0.840000,0.687146,0.969000,,"Erickson International LLC","Daydream 25",9475475,"#",256,1510863197,0,0.299208,0.287137,0
16552,"Daydream 35.ERN","IGDB v38.0",1,0,2.875000,0.401634,0.171320,0.172715,0.401531,0.147915,0.105987,0.000000,0.840000,0.755957,0.969000,,"Erickson International LLC","Daydream 35",10529452,"#",256,1510863197,0,0.401531,0.401634,0
16553,"FLR 75.ERN","IGDB v41.0",1,0,2.888000,0.480801,0.334035,0.355343,0.734830,0.100555,0.106451,0.000000,0.840000,0.663940,0.961000,,"Erickson International LLC","FLR 75",14344410,"#",256,1510863204,0,0.734830,0.480801,0
16554,"Dimension X.ERN","IGDB v38.0",1,0,2.915000,0.377850,0.378128,0.399086,0.704809,0.087565,0.090974,0.000000,0.840000,0.752219,0.944000,,"Erickson International LLC","Dimension X",13622235,"#",256,1510863197,0,0.704809,0.377850,0
16556,"Horizon 20.ERN","IGDB v38.0",1,0,2.882000,0.103747,0.558868,0.616610,0.168383,0.370763,0.418679,0.000000,0.840000,0.576518,0.965000,,"Erickson International LLC","Horizon 20",6647928,"#",256,1510863198,0,0.168383,0.103747,0
16557,"Horizon 35.ERN","IGDB v38.0",1,0,2.885000,0.247558,0.394503,0.442422,0.340528,0.228546,0.271654,0.000000,0.840000,0.598797,0.963000,,"Erickson International LLC","Horizon 35",9608103,"#",256,1510863198,0,0.340528,0.247558,0
16558,"Moonlight05.ERN","IGDB v38.0",1,0,2.898000,0.201832,0.202518,0.202349,0.059914,0.103086,0.053582,0.000000,0.840000,0.708466,0.955000,,"Erickson International LLC","Moonlight 5",4802367,"#",256,1510863199,0,0.059914,0.201832,0
16560,"Moonlight 10.ERN","IGDB v38.0",1,0,2.886000,0.214439,0.204662,0.213587,0.092871,0.100227,0.069812,0.000000,0.840000,0.706799,0.962000,,"Erickson International LLC","Moonlight 10",6051917,"#",256,1510863198,0,0.092871,0.214439,0
16561,"Moonlight 25.ERN","IGDB v38.0",1,0,2.893000,0.283334,0.199543,0.249170,0.236056,0.105687,0.170590,0.000000,0.840000,0.706765,0.958000,,"Erickson International LLC","Moonlight 25",9537913,"#",256,1510863198,0,0.236056,0.283334,0
16562,"Nature 10.ERN","IGDB v38.0",1,0,2.883000,0.108432,0.376980,0.424431,0.110796,0.374812,0.415523,0.000000,0.840000,0.788255,0.964000,,"Erickson International LLC","Nature 10",6053470,"#",256,1510863199,0,0.110796,0.108432,0
16563,"Nature 20.ERN","IGDB v38.0",1,0,2.887000,0.202557,0.266717,0.313973,0.214640,0.265719,0.310708,0.000000,0.840000,0.814095,0.962000,,"Erickson International LLC","Nature 20",8421503,"#",256,1510863199,0,0.214640,0.202557,0
16564,"Nature 30.ERN","IGDB v38.0",1,0,2.892000,0.305210,0.187714,0.235070,0.337973,0.179114,0.224246,0.000000,0.840000,0.828187,0.958000,,"Erickson International LLC","Nature 30",10526362,"#",256,1510863200,0,0.337973,0.305210,0
16565,"Nature 40.ERN","IGDB v38.0",1,0,2.895000,0.413959,0.123478,0.164094,0.436110,0.124084,0.164876,0.000000,0.840000,0.863010,0.957000,,"Erickson International LLC","Nature 40",11645359,"#",256,1510863200,0,0.436110,0.413959,0
16566,"Reflection 20.ERN","IGDB v38.0",1,0,2.876000,0.089475,0.659634,0.714395,0.112873,0.661945,0.688601,0.000000,0.840000,0.580597,0.969000,,"Erickson International LLC","Reflection 20",7299411,"#",256,1510863200,0,0.112873,0.089475,0
16567,"Reflection 35.ERN","IGDB v38.0",1,0,2.873000,0.275758,0.418731,0.462459,0.355489,0.380997,0.408097,0.000000,0.840000,0.637856,0.971000,,"Erickson International LLC","Reflection 35",11707540,"#",256,1510863200,0,0.355489,0.275758,0
16568,"Reflection 50.ERN","IGDB v38.0",1,0,2.875000,0.365314,0.314367,0.354766,0.458993,0.277430,0.303659,0.000000,0.840000,0.660393,0.969000,,"Erickson International LLC","Reflection 50",12826537,"#",256,1510863201,0,0.458993,0.365314,0
16569,"Sky 10.ERN","IGDB v38.0",1,0,2.886000,0.084849,0.597916,0.415698,0.066437,0.589242,0.133117,0.000000,0.840000,0.617795,0.962000,,"Erickson International LLC","Sky 10",5589824,"#",256,1510863201,0,0.066437,0.084849,0
16570,"Sky 20.ERN","IGDB v38.0",1,0,2.889000,0.201736,0.415058,0.336090,0.199257,0.374163,0.156818,0.000000,0.840000,0.651632,0.960000,,"Erickson International LLC","Sky 20",8945265,"#",256,1510863201,0,0.199257,0.201736,0
16571,"Sky 30.ERN","IGDB v38.0",1,0,2.868000,0.269330,0.382764,0.362087,0.315299,0.343965,0.255445,0.000000,0.840000,0.667971,0.974000,,"Erickson International LLC","Sky 30",11049867,"#",256,1510863202,0,0.315299,0.269330,0
16572,"Sky 40.ERN","IGDB v38.0",1,0,2.868000,0.443919,0.172243,0.178067,0.483510,0.151366,0.129131,0.000000,0.840000,0.759132,0.974000,,"Erickson International LLC","Sky 40",12696496,"#",256,1510863202,0,0.483510,0.443919,0
16585,"XIR70SRPS4.dan","IGDB v56.0",1,0,3.206000,0.413875,0.386221,0.322665,0.745033,0.090584,0.088932,0.000000,0.696697,0.840000,1.000000,,"Dalian Allied Nanotech Co., Ltd","High performance window film XIR70SRPS4",14279387,"#",256,1510863247,0,0.745033,0.413875,0
16600,"CL-Superlite IIXL90.SAF","IGDB v55.0",1,0,37.787498,0.520656,0.067046,0.068900,0.853403,0.072977,0.076872,0.000000,0.843946,0.842514,0.391800,,"SAFTI FIRST Fire Rated Glazing Solutions","Clear 6mm with  Superlite II-XL 90/120-1000 mil",15397096,"#",256,1510863532,0,0.853403,0.520656,0
16601,"CL-Superlite IIXL60.SAF","IGDB v55.0",1,0,29.012501,0.540337,0.063682,0.063601,0.856447,0.070866,0.070673,0.000000,0.845137,0.844412,0.427500,,"SAFTI FIRST Fire Rated Glazing Solutions","Clear 6mm with  Superlite II-XL 60-625 mil",15462632,"#",256,1510863532,0,0.856447,0.540337,0
16602,"CL-Superlite IIXL45.SAF","IGDB v55.0",1,0,19.389999,0.566825,0.075273,0.074819,0.851352,0.086007,0.085386,0.000000,0.842569,0.842548,0.530900,,"SAFTI FIRST Fire Rated Glazing Solutions","Clear 6mm with  Superlite II-XL 45-250 mil",15462632,"#",256,1510863533,0,0.851352,0.566825,0
16603,"LowIron-Superlite IIXL90.SAF","IGDB v55.0",1,0,37.735001,0.621401,0.061512,0.061936,0.895358,0.065773,0.066106,0.000000,0.840000,0.840000,0.391600,,"SAFTI FIRST Fire Rated Glazing Solutions","Starphire® 6mm with Superlite II-XL 90/120-1000mil",15791090,"#",256,1510863533,0,0.895358,0.621401,0
16604,"LowIron-Superlite IIXL60.SAF","IGDB v55.0",1,0,28.549999,0.650528,0.064951,0.063461,0.898300,0.070291,0.068170,0.000000,0.840000,0.840000,0.429600,,"SAFTI FIRST Fire Rated Glazing Solutions","Starphire® 6mm with  Superlite II-XL 60-625 mil",15856882,"#",256,1510863531,0,0.898300,0.650528,0
16605,"LowIron-Superlite IIXL45.SAF","IGDB v55.0",1,0,19.357500,0.699782,0.067469,0.067796,0.904684,0.073431,0.073526,0.000000,0.840000,0.840000,0.530200,,"SAFTI FIRST Fire Rated Glazing Solutions","Starphire® 6mm with  Superlite II-XL 45-250 mil",15922419,"#",256,1510863532,0,0.904684,0.699782,0
16608,"SuperClear 45-HS.SAF","IGDB v67.0",1,0,19.004999,0.588174,0.056278,0.056278,0.824122,0.068646,0.068646,0.000000,0.840000,0.840000,1.000000,,"SAFTI FIRST Fire Rated Glazing Solutions","SuperClear 45-HS",15265249,"#",256,1586299414,0,0.824122,0.588174,0
16609,"SuperClear 45-HS-LI.SAF","IGDB v67.0",1,0,18.658001,0.832337,0.067711,0.067711,0.888901,0.072810,0.072810,0.000000,0.840000,0.840000,1.000000,,"SAFTI FIRST Fire Rated Glazing Solutions","SuperClear 45-HS-LI",15791088,"#",256,1586299414,0,0.888901,0.832337,0
16610,"SuperLite II-XL 45.SAF","IGDB v75.0",1,0,28.610001,0.425233,0.065082,0.065082,0.788543,0.090191,0.090191,0.000000,0.840000,0.840000,0.564000,,"SAFTI FIRST Fire Rated Glazing Solutions","Clear 10mm with  Superlite IIXL 45-250 mil",14871256,"#",256,1641409444,0,0.788543,0.425233,0
16611,"SuperLite II-XL 45 LowIron.SAF","IGDB v75.0",1,0,28.392500,0.647644,0.077873,0.077873,0.882639,0.094558,0.094558,0.000000,0.840000,0.840000,0.567000,,"SAFTI FIRST Fire Rated Glazing Solutions","StarphireÂ® 10mm with  Superlite IIXL 45-250 mil",15725295,"#",256,1641409444,0,0.882639,0.647644,0
16612,"SuperLite II-XL 60.SAF","IGDB v75.0",1,0,36.742500,0.411143,0.063968,0.063968,0.785842,0.088449,0.088449,0.000000,0.840000,0.840000,0.476000,,"SAFTI FIRST Fire Rated Glazing Solutions","Clear 10mm with  Superlite IIXL 60-625 mil",14805720,"#",256,1641409444,0,0.785842,0.411143,0
16613,"SuperLite II-XL 60 LowIron.SAF","IGDB v75.0",1,0,37.750000,0.602442,0.053800,0.053800,0.877047,0.053800,0.053800,0.000000,0.840000,0.840000,0.469000,,"SAFTI FIRST Fire Rated Glazing Solutions","StarphireÂ® 10mm with  Superlite IIXL 60-625 mil",15528686,"#",256,1641409444,0,0.877047,0.602442,0
16614,"SuperLite II-XL 120.SAF","IGDB v75.0",1,0,46.290001,0.395183,0.068198,0.068198,0.777475,0.093059,0.093059,0.000000,0.840000,0.840000,0.427000,,"SAFTI FIRST Fire Rated Glazing Solutions","Clear 10mm with  Superlite IIXL 120-1000 mil",14674391,"#",256,1641409443,0,0.777475,0.395183,0
16615,"SuperLite II-XL120 LowIron.SAF","IGDB v75.0",1,0,45.272499,0.583365,0.074765,0.074765,0.877548,0.094436,0.094436,0.000000,0.840000,0.840000,0.431000,,"SAFTI FIRST Fire Rated Glazing Solutions","StarphireÂ® 10mm with  Superlite IIXL 120-1000mil",15528686,"#",256,1641409443,0,0.877548,0.583365,0
16616,"SuperLite II-XLB 60.SAF","IGDB v75.0",1,0,49.459999,0.362397,0.061125,0.061125,0.750167,0.084092,0.084092,0.000000,0.840000,0.840000,0.513000,,"SAFTI FIRST Fire Rated Glazing Solutions","Clear 10_6_10mm_Superlite IIXLB60-1000 mil",14411472,"#",256,1641409443,0,0.750167,0.362397,0
16617,"SuperLite II-XLB60 LowIron.SAF","IGDB v75.0",1,0,50.770000,0.564073,0.074665,0.074665,0.860562,0.094893,0.094893,0.000000,0.840000,0.840000,0.504000,,"SAFTI FIRST Fire Rated Glazing Solutions","StarphireÂ® 10_6_10mm_Superlite IIXLB60-1000 mil",15331564,"#",256,1641409443,0,0.860562,0.564073,0
16618,"SuperLite II-XLB 120.SAF","IGDB v75.0",1,0,61.642502,0.367561,0.063672,0.063672,0.744212,0.085785,0.085785,0.000000,0.840000,0.840000,0.446000,,"SAFTI FIRST Fire Rated Glazing Solutions","Clear 6_6_6_6mm_ Superlite IIXLB120-1500 mil",14148820,"#",256,1641409443,0,0.744212,0.367561,0
16660,"4 LifeGlass Clear.PGR","IGDB v54.0",1,0,3.810000,0.488557,0.362666,0.300463,0.819347,0.068855,0.082383,0.000000,0.050510,0.840000,1.000000,,"Pilkington Glass Russia","Lifeglass Clear",15002598,"",256,1510863082,0,0.819347,0.488557,0
16661,"4 LifeGlass Plus.PGR","IGDB v73.0",1,0,3.810000,0.428616,0.443256,0.349055,0.802517,0.087348,0.096835,0.000000,0.031703,0.844858,1.000000,,"Pilkington Glass Russia","Lifeglass Plus",14805477,"",256,1595268552,0,0.802517,0.428616,0
16662,"4 LifeGlass Blue.PGR","IGDB v54.0",1,0,3.830000,0.350151,0.535257,0.421699,0.748035,0.140570,0.150895,0.000000,0.024604,0.840000,1.000000,,"Pilkington Glass Russia","Lifeglass Blue",12968166,"",256,1510863082,0,0.748035,0.350151,0
16664,"4 LifeGlass Bronze.PGR","IGDB v54.0",1,0,3.860000,0.364254,0.499214,0.418819,0.746858,0.111588,0.135473,0.000000,0.033045,0.840000,1.000000,,"Pilkington Glass Russia","Lifeglass Bronze",15262930,"",256,1510863082,0,0.746858,0.364254,0
16666,"4 LifeGlass Silver.PGR","IGDB v54.0",1,0,3.860000,0.289049,0.619184,0.461297,0.599955,0.297470,0.289719,0.000000,0.020798,0.840000,1.000000,,"Pilkington Glass Russia","Lifeglass Silver",13422274,"",256,1510863081,0,0.599955,0.289049,0
16668,"6SunCool-R5025BlueProT.PGR","IGDB v54.0",1,0,5.810000,0.263253,0.446701,0.367641,0.511280,0.111393,0.264052,0.000000,0.021734,0.840000,1.000000,,"Pilkington Glass Russia","SunCool-R 50/25 Blue ProT",11189950,"",256,1510863081,0,0.511280,0.263253,0
16671,"6 Suncool-R 4525BronzeProT.PGR","IGDB v54.0",1,0,5.810000,0.219527,0.585220,0.417874,0.467959,0.240097,0.233710,0.000000,0.016621,0.840000,1.000000,,"Pilkington Glass Russia","SunCool-R Bronze 45/25 ProT",13155485,"",256,1510863080,0,0.467959,0.219527,0
16680,"Optitherm S3 ProT 4mm.PGR","IGDB v54.0",1,0,3.810000,0.614223,0.281496,0.230739,0.884869,0.051423,0.063799,0.000000,0.037987,0.840000,1.000000,,"Pilkington Glass Russia","Optitherm S3 ProT",15528944,"",256,1510863080,0,0.884869,0.614223,0
16681,"Optitherm S3 ProT 5mm.PGR","IGDB v54.0",1,0,4.810000,0.608344,0.282281,0.219117,0.889329,0.049417,0.058106,0.000000,0.035836,0.840000,1.000000,,"Pilkington Glass Russia","Optitherm S3 ProT",15594480,"",256,1510863081,0,0.889329,0.608344,0
16682,"Optitherm S3 ProT 6mm.PGR","IGDB v54.0",1,0,5.810000,0.602915,0.270298,0.202462,0.881088,0.050700,0.061053,0.000000,0.036713,0.840000,1.000000,,"Pilkington Glass Russia","Optitherm S3 ProT",15463151,"",256,1510863081,0,0.881088,0.602915,0
16685,"Optitherm S3 4mm.PGR","IGDB v54.0",1,0,3.810000,0.580769,0.316398,0.260319,0.872637,0.058636,0.075538,0.000000,0.039044,0.840000,1.000000,,"Pilkington Glass Russia","Optitherm S3",15528430,"",256,1510863080,0,0.872637,0.580769,0
16735,"FYN168_6.FGG","IGDB v56.0",1,0,5.840000,0.313090,0.278332,0.501670,0.667507,0.117637,0.105460,0.000000,0.842349,0.043575,1.000000,,"Flat Glass Group Co., Ltd.","FYN168_6",13555917,"#",256,1510863115,0,0.667507,0.313090,0
16736,"SET1.16II_6.FGG","IGDB v56.0",1,0,5.840000,0.550078,0.177270,0.264128,0.846943,0.058703,0.043940,0.000000,0.843400,0.088460,1.000000,,"Flat Glass Group Co., Ltd.","SET1.16II_6",15265768,"#",256,1510863114,0,0.846943,0.550078,0
16737,"Fselec DET174II_6.FGG","IGDB v71.0",1,0,5.840000,0.371125,0.238650,0.393365,0.740558,0.052711,0.038428,0.000000,0.843817,0.052088,1.000000,,"Flat Glass Group Co., Ltd.","DET174II_6",14672853,"#",256,1586299397,0,0.740558,0.371125,0
16738,"DET163II_6.FGG","IGDB v56.0",1,0,5.830000,0.312496,0.203562,0.426804,0.626772,0.100432,0.093766,0.000000,0.843461,0.065868,1.000000,,"Flat Glass Group Co., Ltd.","DET163II_6",14013886,"#",256,1510863116,0,0.626772,0.312496,0
16739,"DET158II_6.FGG","IGDB v56.0",1,0,5.820000,0.271007,0.205611,0.434097,0.574637,0.092968,0.111249,0.000000,0.843241,0.053299,1.000000,,"Flat Glass Group Co., Ltd.","DET158II_6",13684400,"#",256,1510863116,0,0.574637,0.271007,0
16740,"Fselec DET257-II_6.FGG","IGDB v75.0",1,0,6.010000,0.276038,0.406952,0.435739,0.584087,0.102076,0.045549,0.000000,0.843297,0.063362,1.000000,,"Flat Glass Group Co., Ltd.","6mm Fselec DET157-II on Low Iron",13487802,"#",256,1641409367,0,0.584087,0.276038,0
16741,"FGB80_6.FGG","IGDB v71.0",1,0,5.870000,0.677983,0.106905,0.116052,0.825529,0.097529,0.104784,0.000000,0.840000,0.178102,1.000000,,"Flat Glass Group Co., Ltd.","6mm Hard Coated Low-E FGB80",15002602,"#",256,1586299502,0,0.825529,0.677983,0
16742,"Fselec DET157-II_6.FGG","IGDB v75.0",1,0,5.910000,0.263877,0.316978,0.429644,0.574533,0.102105,0.045919,0.000000,0.840000,0.062673,1.000000,,"Flat Glass Group Co., Ltd.","6mm Fselec DET157-II on Clear",13356215,"#",256,1641409367,0,0.574533,0.263877,0
16743,"Clear Float_6.FGG","IGDB v71.0",1,0,5.940000,0.811009,0.077137,0.075850,0.891325,0.083897,0.083572,0.000000,0.840000,0.840000,1.000000,,"Flat Glass Group Co., Ltd.","Clear Float_6",15791088,"#",256,1586299424,0,0.891325,0.811009,0
16744,"ESD153_5.FGG","IGDB v73.0",1,0,4.880000,0.248378,0.315276,0.556008,0.579788,0.130715,0.160594,0.000000,0.842471,0.048208,1.000000,,"Flat Glass Group Co., Ltd.","ESD153_5",13619373,"#",256,1595268550,0,0.579788,0.248378,0
16745,"ESD153_6.FGG","IGDB v73.0",1,0,5.900000,0.245933,0.296014,0.554869,0.577169,0.131331,0.160316,0.000000,0.842020,0.052941,1.000000,,"Flat Glass Group Co., Ltd.","ESD153_6",13553837,"#",256,1595268550,0,0.577169,0.245933,0
16746,"Fselec DET145-II_6.FGG","IGDB v75.0",1,0,5.980000,0.222630,0.317845,0.441148,0.493904,0.128546,0.063603,0.000000,0.840000,0.069361,1.000000,,"Flat Glass Group Co., Ltd.","6mm Fselec DET145-II on Clear",12566695,"#",256,1641409403,0,0.493904,0.222630,0
16747,"Fselec DET245-II_6.FGG","IGDB v75.0",1,0,5.940000,0.234669,0.431311,0.473061,0.518278,0.130446,0.060218,0.000000,0.837000,0.054765,1.000000,,"Flat Glass Group Co., Ltd.","6mm Fselec DET145-II on Low Iron",12633007,"#",256,1641409404,0,0.518278,0.234669,0
16755,"Online Sun-E Blue.CNG","IGDB v55.0",1,0,5.830000,0.691077,0.098896,0.112729,0.803390,0.110381,0.116040,0.000000,0.841255,0.340954,1.000000,,"CHINA GLASS HOLDINGS LIMITED","Online Sun-E Blue",14411501,"#",256,1510863094,0,0.803390,0.691077,0
16756,"Online Sun-E Yellow.CNG","IGDB v55.0",1,0,5.830000,0.714223,0.101273,0.115291,0.811448,0.127415,0.126713,0.000000,0.840212,0.497285,1.000000,,"CHINA GLASS HOLDINGS LIMITED","Online Sun-E Yellow",15395555,"#",256,1510863095,0,0.811448,0.714223,0
16757,"Online Low-E.CNG","IGDB v55.0",1,0,5.880000,0.660855,0.106543,0.120439,0.801483,0.100363,0.109492,0.000000,0.840231,0.179462,1.000000,,"CHINA GLASS HOLDINGS LIMITED","Online Low-E",14739433,"#",256,1510863095,0,0.801483,0.660855,0
16758,"Online Solar Ref. Clear.CNG","IGDB v55.0",1,0,5.880000,0.559800,0.237337,0.287880,0.448146,0.370163,0.422966,0.000000,0.840641,0.846374,1.000000,,"CHINA GLASS HOLDINGS LIMITED","Online Solar Ref. Clear",9285317,"#",256,1510863095,0,0.448146,0.559800,0
16759,"Online Solar Ref. D-Green.CNG","IGDB v55.0",1,0,5.820000,0.336233,0.132061,0.306436,0.256177,0.215398,0.456760,0.000000,0.842205,0.848084,1.000000,,"CHINA GLASS HOLDINGS LIMITED","Online Solar Ref. D-Green",6326927,"#",256,1510863095,0,0.256177,0.336233,0
16760,"Online Solar Ref. Bronze.CNG","IGDB v55.0",1,0,6.000000,0.330044,0.122588,0.323381,0.201897,0.155947,0.477714,0.000000,0.840595,0.848249,1.000000,,"CHINA GLASS HOLDINGS LIMITED","Online Solar Ref. Bronze",5469335,"#",256,1510863094,0,0.201897,0.330044,0
16761,"Online Solar Ref. D-Blue.CNG","IGDB v55.0",1,0,5.820000,0.328079,0.112074,0.217600,0.199966,0.090299,0.322852,0.000000,0.840585,0.846467,1.000000,,"CHINA GLASS HOLDINGS LIMITED","Online Solar Ref. D-Blue",5469078,"#",256,1510863095,0,0.199966,0.328079,0
16762,"Online Sun-R Ford Blue.CNG","IGDB v55.0",1,0,5.800000,0.458548,0.094467,0.153161,0.456643,0.111357,0.203098,0.000000,0.840638,0.833052,1.000000,,"CHINA GLASS HOLDINGS LIMITED","Online Sun-R Ford Blue",12827042,"#",256,1510863094,0,0.456643,0.458548,0
16763,"Online Sun-R Weihai Blue.CNG","IGDB v55.0",1,0,5.810000,0.471433,0.102354,0.162875,0.551524,0.146090,0.222043,0.000000,0.840649,0.832699,1.000000,,"CHINA GLASS HOLDINGS LIMITED","Online Sun-R Weihai Blue",12568507,"#",256,1510863096,0,0.551524,0.471433,0
16800,"Clear Glass_5.KBG","IGDB v56.0",1,0,4.990000,0.814880,0.079219,0.079219,0.894569,0.087320,0.087320,0.000000,0.840000,0.840000,1.000000,,"Zhuzhou Kibing Group Co.,Ltd","Clear Glass_5",15791344,"#",256,1510862600,0,0.894569,0.814880,0
16801,"Crystal  Grey_6.KBG","IGDB v56.0",1,0,5.880000,0.576405,0.062233,0.060381,0.633109,0.066560,0.064657,0.000000,0.840000,0.840000,1.000000,,"Zhuzhou Kibing Group Co.,Ltd","Crystal  Grey_6",13882058,"#",256,1510862599,0,0.633109,0.576405,0
16802,"Europe  Grey_6.KBG","IGDB v56.0",1,0,5.820000,0.471547,0.056980,0.054180,0.454514,0.056714,0.053634,0.000000,0.840000,0.840000,1.000000,,"Zhuzhou Kibing Group Co.,Ltd","Europe  Grey_6",11973555,"#",256,1510862600,0,0.454514,0.471547,0
16803,"F Green_6.KBG","IGDB v56.0",1,0,5.850000,0.440968,0.054601,0.055822,0.728934,0.071132,0.071911,0.000000,0.840000,0.840000,1.000000,,"Zhuzhou Kibing Group Co.,Ltd","F Green_6",14214095,"#",256,1510862602,0,0.728934,0.440968,0
16804,"Jadeite Green_5.KBG","IGDB v56.0",1,0,4.900000,0.694881,0.070760,0.070346,0.658688,0.068291,0.067987,0.000000,0.840000,0.840000,1.000000,,"Zhuzhou Kibing Group Co.,Ltd","Jadeite Green_5",12507842,"#",256,1510862608,0,0.658688,0.694881,0
16805,"Blue Grey_6.KBG","IGDB v56.0",1,0,5.840000,0.469811,0.055814,0.053020,0.456601,0.055566,0.052203,0.000000,0.840000,0.840000,1.000000,,"Zhuzhou Kibing Group Co.,Ltd","Blue Grey_6",12498349,"#",256,1510862601,0,0.456601,0.469811,0
16806,"Aqua Blue_6.KBG","IGDB v56.0",1,0,5.880000,0.473555,0.055955,0.054677,0.564897,0.061111,0.059890,0.000000,0.840000,0.840000,1.000000,,"Zhuzhou Kibing Group Co.,Ltd","Aqua Blue_6",14142386,"#",256,1510862600,0,0.564897,0.473555,0
16807,"Ford Blue_6.KBG","IGDB v56.0",1,0,5.820000,0.477926,0.056911,0.055151,0.545533,0.060967,0.059211,0.000000,0.840000,0.840000,1.000000,,"Zhuzhou Kibing Group Co.,Ltd","Ford Blue_6",14600616,"#",256,1510862602,0,0.545533,0.477926,0
16808,"CAVS S1_6.KBG","IGDB v60.0",1,0,5.900000,0.623454,0.158791,0.203213,0.851092,0.061874,0.050181,0.000000,0.843862,0.133592,1.000000,,"Zhuzhou Kibing Group Co.,Ltd","CAVS S1_6",15331307,"#",256,1538271387,0,0.851092,0.623454,0
16809,"CAVS S2_6.KBG","IGDB v60.0",1,0,5.920000,0.523369,0.165290,0.214485,0.767111,0.068718,0.036077,0.000000,0.843886,0.150040,1.000000,,"Zhuzhou Kibing Group Co.,Ltd","CAVS S2_6",14935515,"#",256,1538271383,0,0.767111,0.523369,0
16810,"CAVS S2-1_6.KBG","IGDB v60.0",1,0,5.920000,0.497329,0.209676,0.243473,0.741867,0.109283,0.044810,0.000000,0.843448,0.139651,1.000000,,"Zhuzhou Kibing Group Co.,Ltd","CAVS S2-1_6",14607065,"#",256,1538271383,0,0.741867,0.497329,0
16811,"CAVS S3_6.KBG","IGDB v60.0",1,0,5.950000,0.412105,0.222109,0.199966,0.574501,0.179720,0.024222,0.000000,0.842562,0.139720,1.000000,,"Zhuzhou Kibing Group Co.,Ltd","CAVS S3_6",13289921,"#",256,1538271387,0,0.574501,0.412105,0
16812,"CAVS S4_6.KBG","IGDB v60.0",1,0,5.950000,0.316277,0.350498,0.314564,0.470686,0.334481,0.114522,0.000000,0.843745,0.115519,1.000000,,"Zhuzhou Kibing Group Co.,Ltd","CAVS S4_6",11515829,"#",256,1538271380,0,0.470686,0.316277,0
16813,"CAVS S5_6.KBG","IGDB v60.0",1,0,5.930000,0.321577,0.335284,0.316286,0.494749,0.283856,0.079813,0.000000,0.843590,0.100317,1.000000,,"Zhuzhou Kibing Group Co.,Ltd","CAVS S5_6",12238260,"#",256,1538271377,0,0.494749,0.321577,0
16814,"CAVS S6_6.KBG","IGDB v60.0",1,0,5.950000,0.244619,0.291464,0.276201,0.362862,0.261633,0.051301,0.000000,0.843047,0.127181,1.000000,,"Zhuzhou Kibing Group Co.,Ltd","CAVS S6_6",11117976,"#",256,1538271377,0,0.362862,0.244619,0
16815,"KBG1712D1_6.KBG","IGDB v60.0",1,0,5.930000,0.093005,0.541615,0.379773,0.181375,0.414065,0.073084,0.000000,0.842321,0.051580,1.000000,,"Zhuzhou Kibing Group Co.,Ltd","KBG1712D1_6",9402980,"#",256,1538271377,0,0.181375,0.093005,0
