Repository: aegis1980/glass-explore

# Glass Explore

(c)2026 Jon Robinson. All Rights Reserved.

Glass Explore is a Dash web app for exploring architectural glazing products from the International Glazing Database (IGDB). It lets you pick glass products, build a simple insulated glass unit, and calculate optical and thermal properties using `pywincalc`.

The app currently focuses on the `Energy` page:

- search and filter IGDB glass products
- plot solar transmittance, visible transmittance, and colour spaces
- build a double-glazing unit with a coated lite, gas gap, and clear/ultraclear lite
- calculate U-value, SHGC or solar factor, visible transmittance, reflectance, and transmitted/reflected colours

File: data/igdb.csv (part 24 of 38)
"ID","Name","Source","SpectralData","AngularFunction","Thickness","Tsol","Rsol1","Rsol2","Tvis","Rvis1","Rvis2","Tir","emis1","emis2","Conductivity","Comment","Manufacturer","ProductName","Color","Certification","Status","Timestamp","Specularity","Tvis2","Tsol2","MaterialID"
16816,"KBS4624D1_6.KBG","IGDB v60.0",1,0,5.960000,0.232276,0.417816,0.452433,0.496318,0.205997,0.062377,0.000000,0.843388,0.060538,1.000000,,"Zhuzhou Kibing Group Co.,Ltd","KBS4624D1_6",12172471,"#",256,1538271376,0,0.496318,0.232276,0
16817,"KBS4724D1_6.KBG","IGDB v60.0",1,0,5.920000,0.238969,0.438582,0.483346,0.525657,0.213442,0.067565,0.000000,0.843085,0.048653,1.000000,,"Zhuzhou Kibing Group Co.,Ltd","KBS4724D1_6",12239293,"#",256,1538271371,0,0.525657,0.238969,0
16818,"KBS5229D1_6.KBG","IGDB v60.0",1,0,5.900000,0.278676,0.347917,0.437219,0.576522,0.108731,0.029339,0.000000,0.842894,0.054524,1.000000,,"Zhuzhou Kibing Group Co.,Ltd","KBS5229D1_6",13027780,"#",256,1538271371,0,0.576522,0.278676,0
16819,"KDB4323D1_6.KBG","IGDB v60.0",1,0,5.890000,0.210021,0.387523,0.460175,0.469126,0.170675,0.040323,0.000000,0.842648,0.050389,1.000000,,"Zhuzhou Kibing Group Co.,Ltd","KDB4323D1_6",11647154,"#",256,1538271372,0,0.469126,0.210021,0
16820,"KDB4824D1_6.KBG","IGDB v60.0",1,0,5.860000,0.218791,0.467685,0.515061,0.514310,0.241138,0.094381,0.000000,0.842556,0.045092,1.000000,,"Zhuzhou Kibing Group Co.,Ltd","KDB4824D1_6",11911353,"#",256,1538271372,0,0.514310,0.218791,0
16821,"KLB5226T1_6.KBG","IGDB v60.0",1,0,5.880000,0.246284,0.384930,0.493288,0.563151,0.141983,0.111938,0.000000,0.842758,0.048819,1.000000,,"Zhuzhou Kibing Group Co.,Ltd","KLB5226T1_6",12568516,"#",256,1538271372,0,0.563151,0.246284,0
16822,"KLB5525T1_6.KBG","IGDB v60.0",1,0,5.920000,0.265857,0.393469,0.481554,0.623989,0.106839,0.088918,0.000000,0.842554,0.048857,1.000000,,"Zhuzhou Kibing Group Co.,Ltd","KLB5525T1_6",13160908,"#",256,1538271370,0,0.623989,0.265857,0
16823,"KLB5530D1_6.KBG","IGDB v60.0",1,0,5.930000,0.282749,0.353805,0.445810,0.595296,0.100903,0.030092,0.000000,0.842215,0.043577,1.000000,,"Zhuzhou Kibing Group Co.,Ltd","KLB5530D1_6",13094088,"#",256,1538271367,0,0.595296,0.282749,0
16824,"KLB6031D1_6.KBG","IGDB v60.0",1,0,5.960000,0.301760,0.378742,0.471468,0.653290,0.119200,0.060152,0.000000,0.842906,0.070774,1.000000,,"Zhuzhou Kibing Group Co.,Ltd","KLB6031D1_6",13489614,"#",256,1538271366,0,0.653290,0.301760,0
16825,"KLB6229T1.KBG","IGDB v60.0",1,0,5.920000,0.285382,0.392208,0.520798,0.685405,0.076479,0.056783,0.000000,0.843158,0.045842,1.000000,,"Zhuzhou Kibing Group Co.,Ltd","KLB6229T1_6",13687760,"#",256,1538271366,0,0.685405,0.285382,0
16826,"KNG4224D1_6.KBG","IGDB v60.0",1,0,5.890000,0.233048,0.331273,0.407427,0.482232,0.118403,0.034845,0.000000,0.842745,0.055091,1.000000,,"Zhuzhou Kibing Group Co.,Ltd","KNG4224D1_6",12303026,"#",256,1538271368,0,0.482232,0.233048,0
16827,"KNG5023T1_6.KBG","IGDB v60.0",1,0,5.940000,0.214512,0.436014,0.523648,0.546418,0.138132,0.074440,0.000000,0.842531,0.050507,1.000000,,"Zhuzhou Kibing Group Co.,Ltd","KNG5023T1_6",12567999,"#",256,1538271367,0,0.546418,0.214512,0
16828,"KNG6229T1_6.KBG","IGDB v60.0",1,0,5.940000,0.298071,0.373447,0.490349,0.696212,0.056698,0.037078,0.000000,0.843350,0.045146,1.000000,,"Zhuzhou Kibing Group Co.,Ltd","KNG6229T1_6",14015697,"#",256,1538271367,0,0.696212,0.298071,0
16829,"KNG6437D1_6.KBG","IGDB v60.0",1,0,5.900000,0.365551,0.298478,0.385995,0.693107,0.067586,0.040005,0.000000,0.842901,0.062982,1.000000,,"Zhuzhou Kibing Group Co.,Ltd","KNG6437D1_6",13949655,"#",256,1538271366,0,0.693107,0.365551,0
16830,"KNG6939D1_6.KBG","IGDB v60.0",1,0,5.900000,0.394544,0.298289,0.405362,0.761533,0.056245,0.042269,0.000000,0.843298,0.053639,1.000000,,"Zhuzhou Kibing Group Co.,Ltd","KNG6939D1_6",14673116,"#",256,1538271365,0,0.761533,0.394544,0
16831,"SR135_6.KBG","IGDB v60.0",1,0,5.920000,0.351435,0.159155,0.174100,0.394007,0.212826,0.126409,0.000000,0.843755,0.681534,1.000000,,"Zhuzhou Kibing Group Co.,Ltd","SR135_6",11315877,"#",256,1538271364,0,0.394007,0.351435,0
16832,"KSR138_6.KBG","IGDB v68.0",1,0,5.850000,0.366883,0.127988,0.196184,0.397959,0.163753,0.173510,0.000000,0.842721,0.696241,1.000000,,"Zhuzhou Kibing Group Co.,Ltd","KSR138_6",11315878,"#",256,1586299397,0,0.397959,0.366883,0
16833,"SR160_6.KBG","IGDB v60.0",1,0,5.920000,0.602662,0.082470,0.127779,0.635502,0.106148,0.136139,0.000000,0.843455,0.810940,1.000000,,"Zhuzhou Kibing Group Co.,Ltd","SR160_6",13554128,"#",256,1538271391,0,0.635502,0.602662,0
16834,"Clear Glass_6.KBG","IGDB v65.0",1,0,5.900000,0.821217,0.080652,0.080613,0.896070,0.088121,0.088149,0.000000,0.840000,0.840000,1.000000,,"Zhuzhou Kibing Group Co.,Ltd","Clear Glass_6",15856881,"#",256,1586299413,0,0.896070,0.821217,0
16835,"Clear Glass_8.KBG","IGDB v65.0",1,0,7.820000,0.796674,0.078705,0.078683,0.889551,0.087222,0.087245,0.000000,0.840000,0.840000,1.000000,,"Zhuzhou Kibing Group Co.,Ltd","Clear Glass_8",15791087,"#",256,1586299413,0,0.889551,0.796674,0
16836,"Clear Glass_10.KBG","IGDB v65.0",1,0,9.930000,0.770053,0.075748,0.075790,0.882655,0.085933,0.085931,0.000000,0.840000,0.840000,1.000000,,"Zhuzhou Kibing Group Co.,Ltd","Clear Glass_10",15725550,"#",256,1586299413,0,0.882655,0.770053,0
16837,"Clear Glass_12.KBG","IGDB v65.0",1,0,12.020000,0.747192,0.073798,0.073792,0.862462,0.083475,0.083474,0.000000,0.840000,0.840000,1.000000,,"Zhuzhou Kibing Group Co.,Ltd","Clear Glass_12",15528426,"#",256,1586299413,0,0.862462,0.747192,0
16838,"Low Iron Glass_5.KBG","IGDB v68.0",1,0,4.880000,0.905175,0.078835,0.078935,0.914599,0.081017,0.081264,0.000000,0.840000,0.840000,1.000000,,"Zhuzhou Kibing Group Co.,Ltd","Low Iron Glass_5",15988213,"#",256,1586299416,0,0.914599,0.905175,0
16839,"Low Iron Glass_6.KBG","IGDB v68.0",1,0,5.920000,0.900184,0.076842,0.077525,0.913185,0.079376,0.079679,0.000000,0.840000,0.840000,1.000000,,"Zhuzhou Kibing Group Co.,Ltd","Low Iron Glass_6",15988213,"#",256,1586299416,0,0.913185,0.900184,0
16850,"ePlus 1.3_CL5.LGH","IGDB v40.0",1,0,5.000000,0.608573,0.216667,0.160745,0.842333,0.044899,0.052929,0.000000,0.103073,0.844678,1.000000,,"LG Hausys","ePlus 1.3 on Clear 5mm",15331050,"",256,1510862838,0,0.842333,0.608573,0
16851,"ePlus 1.3_CL6.LGH","IGDB v40.0",1,0,6.000000,0.607798,0.216776,0.162216,0.840673,0.049141,0.055936,0.000000,0.106545,0.844581,1.000000,,"LG Hausys","ePlus 1.3 on Clear 6mm",15265257,"",256,1510862838,0,0.840673,0.607798,0
16855,"ePlus 1.4T_CL5.LGH","IGDB v40.0",1,0,5.000000,0.614614,0.226076,0.168321,0.862135,0.044599,0.047625,0.000000,0.073107,0.845601,1.000000,,"LG Hausys","ePlus 1.4T on Clear 5mm",15528172,"",256,1510862838,0,0.862135,0.614614,0
16856,"ePlus 1.4T_CL6.LGH","IGDB v40.0",1,0,6.000000,0.598315,0.229238,0.161981,0.856449,0.043996,0.047548,0.000000,0.070473,0.846005,1.000000,,"LG Hausys","ePlus 1.4T on Clear 6mm",15462634,"",256,1510862838,0,0.856449,0.598315,0
16860,"Super-plus 1.0_CL5.LGH","IGDB v40.0",1,0,5.000000,0.437708,0.430254,0.344074,0.756786,0.116965,0.152878,0.000000,0.025614,0.845056,1.000000,,"LG Hausys","Super-plus 1.0 on Clear 5mm",14148574,"",256,1510862840,0,0.756786,0.437708,0
16865,"Super-plus 1.0T_CL5.LGH","IGDB v56.0",1,0,5.000000,0.427765,0.402681,0.312633,0.750165,0.108363,0.143059,0.000000,0.023822,0.846318,1.000000,,"LG Hausys","Super-plus 1.0T on Clear 5mm",13951963,"#",256,1510862840,0,0.750165,0.427765,0
16866,"Super-plus 1.0T_CL6.LGH","IGDB v56.0",1,0,6.000000,0.418604,0.408462,0.303335,0.745250,0.106929,0.142852,0.000000,0.020778,0.846722,1.000000,,"LG Hausys","Super-plus 1.0T on Clear 6mm",13886426,"#",256,1510863082,0,0.745250,0.418604,0
16870,"Power-soft_CL5.LGH","IGDB v40.0",1,0,5.000000,0.551603,0.211061,0.166252,0.788859,0.034991,0.068220,0.000000,0.097213,0.845104,1.000000,,"LG Hausys","Power-soft on Clear 5mm",15132895,"",256,1510862839,0,0.788859,0.551603,0
16871,"Power-soft_CL6.LGH","IGDB v40.0",1,0,6.000000,0.538772,0.218543,0.167853,0.784422,0.034300,0.068055,0.000000,0.096338,0.845169,1.000000,,"LG Hausys","Power-soft on Clear 6mm",15132638,"",256,1510862839,0,0.784422,0.538772,0
16875,"Silver 50-33_CL6.LGH","IGDB v55.0",1,0,6.000000,0.351546,0.328379,0.394227,0.587557,0.233693,0.130817,0.000000,0.845347,0.037488,1.000000,,"LG Hausys","Silver 50/33 on Clear 6mm",13159618,"#",256,1510863088,0,0.587557,0.351546,0
16880,"Silver 43-30_CL6.LGH","IGDB v40.0",1,0,6.000000,0.313735,0.327587,0.337019,0.509443,0.259818,0.070443,0.000000,0.845157,0.042500,1.000000,,"LG Hausys","Silver 43/30 on Clear 6mm",12501173,"",256,1510862840,0,0.509443,0.313735,0
16885,"Silver 38-25_CL6.LGH","IGDB v40.0",1,0,6.000000,0.257697,0.382054,0.442204,0.438226,0.326657,0.204275,0.000000,0.845175,0.030463,1.000000,,"LG Hausys","Silver 38/25 on Clear 6mm",11252651,"",256,1510862840,0,0.438226,0.257697,0
16890,"Blue 40-29_CL6.LGH","IGDB v40.0",1,0,6.000000,0.275743,0.283467,0.387133,0.442110,0.259238,0.167534,0.000000,0.845901,0.054532,1.000000,,"LG Hausys","Blue 40/29 on Clear 6mm",11056299,"",256,1510862837,0,0.442110,0.275743,0
16895,"Sky Blue 60-40_CL6.LGH","IGDB v56.0",1,0,6.000000,0.434584,0.205166,0.242129,0.668353,0.117943,0.032283,0.000000,0.845824,0.081622,1.000000,,"LG Hausys","Sky Blue 60/40 on Clear 6mm",14211276,"#",256,1510863083,0,0.668353,0.434584,0
16900,"Neutral 72-41N_CL5.LGH","IGDB v40.0",1,0,5.000000,0.399211,0.321427,0.419448,0.739553,0.099366,0.099556,0.000000,0.845201,0.032469,1.000000,,"LG Hausys","Neutral 72/41N on Clear 5mm",14016735,"",256,1510862839,0,0.739553,0.399211,0
16905,"Neutral 72-41_CL5.LGH","IGDB v40.0",1,0,5.000000,0.389707,0.256584,0.380066,0.732061,0.065399,0.038560,0.000000,0.846207,0.030227,1.000000,,"LG Hausys","Neutral 72/41 on Clear 5mm",14541016,"",256,1510862839,0,0.732061,0.389707,0
16906,"Neutral 72-41_CL6.LGH","IGDB v56.0",1,0,6.000000,0.393123,0.219608,0.352504,0.730656,0.050502,0.032295,0.000000,0.848170,0.025488,1.000000,,"LG Hausys","Neutral 72/41 on Clear 6mm",14344407,"#",256,1510863082,0,0.730656,0.393123,0
16910,"Neutral 50-27_CL6.LGH","IGDB v40.0",1,0,6.000000,0.259894,0.224597,0.440699,0.554258,0.063381,0.060027,0.000000,0.846722,0.024898,1.000000,,"LG Hausys","Neutral 50/27 on Clear 6mm",12503225,"",256,1510862839,0,0.554258,0.259894,0
16911,"Neutral 50-27_GRAY6.LGH","IGDB v61.0",1,0,6.000000,0.142144,0.116543,0.429802,0.279767,0.056531,0.047614,0.000000,0.760163,0.023488,1.000000,,"LG Hausys","Neutral 50/27 on Gray 6mm",9343625,"#",256,1538271353,0,0.279767,0.142144,0
16915,"Ultra Silver 43-23_CL6.LGH","IGDB v54.0",1,0,6.000000,0.208825,0.358574,0.484315,0.481705,0.226663,0.101475,0.000000,0.845579,0.023885,1.000000,,"LG Hausys","Ultra Silver 43/23 on Clear 6mm",12172460,"#",256,1510862840,0,0.481705,0.208825,0
16920,"Cyan 40-22_CL6.LGH","IGDB v40.0",1,0,6.000000,0.195697,0.240171,0.429152,0.437142,0.151899,0.061298,0.000000,0.844029,0.023575,1.000000,,"LG Hausys","Cyan 40/22 on Clear 6mm",11581086,"",256,1510862838,0,0.437142,0.195697,0
16925,"Indigo 30-17_CL6.LGH","IGDB v40.0",1,0,6.000000,0.137960,0.267088,0.425987,0.337106,0.200218,0.072411,0.000000,0.846848,0.037916,1.000000,,"LG Hausys","Indigo 30/17 on Clear 6mm",10069127,"",256,1510862838,0,0.337106,0.137960,0
17000,"AISC4 GREEN_6.AIS","IGDB v32.0",1,0,5.740000,0.266836,0.180404,0.093663,0.418293,0.194426,0.172484,0.000000,0.839229,0.840000,1.000000,,"Asahi India Glass Limited","AIS Ecosense Enhance Coral",11121057,"",256,1510862775,0,0.418293,0.266836,0
17001,"AISC2BLUE_6.AIS","IGDB v32.0",1,0,5.860000,0.189690,0.180410,0.077325,0.221385,0.064530,0.122617,0.000000,0.816861,0.840000,1.000000,,"Asahi India Glass Limited","AIS Ecosense Enhance Glacier",10388849,"",256,1510862775,0,0.221385,0.189690,0
17002,"AISC3 BRONZE_6.AIS","IGDB v32.0",1,0,5.840000,0.417757,0.173608,0.079577,0.352065,0.219650,0.086997,0.000000,0.838599,0.840000,1.000000,,"Asahi India Glass Limited","AIS Ecosense Enhance Maple",9345969,"",256,1510862775,0,0.352065,0.417757,0
17003,"CLEAR_6.AIS","IGDB v32.0",1,0,5.770000,0.751468,0.073003,0.073248,0.875253,0.079875,0.079941,0.000000,0.840000,0.840000,1.000000,,"Asahi India Glass Limited","AIS Clear",15659757,"",256,1510862537,0,0.875253,0.751468,0
17004,"GREEN_6.AIS","IGDB v32.0",1,0,5.753000,0.419943,0.047889,0.049018,0.735020,0.065980,0.066568,0.000000,0.840000,0.840000,1.000000,,"Asahi India Glass Limited","AIS Green",14345422,"",256,1510862538,0,0.735020,0.419943,0
17005,"BLUE_6.AIS","IGDB v32.0",1,0,5.815000,0.430703,0.048536,0.047050,0.587619,0.056814,0.055476,0.000000,0.840000,0.840000,1.000000,,"Asahi India Glass Limited","AIS Blue",14733487,"",256,1510862537,0,0.587619,0.430703,0
17006,"DARK BRONZE_6.AIS","IGDB v32.0",1,0,5.825000,0.515951,0.050212,0.051678,0.479813,0.049036,0.050641,0.000000,0.840000,0.840000,1.000000,,"Asahi India Glass Limited","AIS Dark Bronze",10990536,"",256,1510862537,0,0.479813,0.515951,0
17007,"OPEL ROYAL BLUE_5.AIS","IGDB v33.0",1,0,4.680000,0.352313,0.267826,0.106541,0.238815,0.366450,0.097959,0.000000,0.830842,0.840000,1.000000,,"Asahi India Glass Limited","AIS OPAL ROYAL BLUE",11177063,"",256,1510862784,0,0.238815,0.352313,0
17008,"OPEL COOL GREEN_5.AIS","IGDB v33.0",1,0,4.710000,0.357746,0.267602,0.116453,0.442346,0.373772,0.223976,0.000000,0.830795,0.840000,1.000000,,"Asahi India Glass Limited","AIS Opal Cool Green",9483942,"",256,1510862783,0,0.442346,0.357746,0
17009,"SUPER SILVER DARK GRAY_5.AIS","IGDB v33.0",1,0,4.770000,0.323780,0.247909,0.086370,0.147872,0.337103,0.058767,0.000000,0.833317,0.840000,1.000000,,"Asahi India Glass Limited","AIS Super Silver - Dark Grey",6909033,"",256,1510862785,0,0.147872,0.323780,0
17010,"SS CLEAR_6.AIS","IGDB v33.0",1,0,5.800000,0.605085,0.200596,0.243804,0.629112,0.312821,0.335913,0.000000,0.834354,0.840000,1.000000,,"Asahi India Glass Limited","AIS Super Silver - Clear",12701651,"",256,1510862785,0,0.629112,0.605085,0
17011,"SS BLUE_5.AIS","IGDB v33.0",1,0,4.780000,0.392140,0.227987,0.118787,0.437455,0.320202,0.173327,0.000000,0.834633,0.840000,1.000000,,"Asahi India Glass Limited","AIS Super Silver Blue",12039587,"",256,1510862785,0,0.437455,0.392140,0
17012,"SS GREEN_5.AIS","IGDB v33.0",1,0,4.740000,0.393772,0.248312,0.142540,0.545878,0.354572,0.274726,0.000000,0.832777,0.840000,1.000000,,"Asahi India Glass Limited","AIS Super Silver - Green",11847104,"",256,1510862785,0,0.545878,0.393772,0
17013,"OPEL GOLDEN BRONZE_5.AIS","IGDB v33.0",1,0,4.760000,0.443507,0.272261,0.133821,0.356312,0.368814,0.154701,0.000000,0.831293,0.840000,1.000000,,"Asahi India Glass Limited","AIS Opal Golden Bronze",9739694,"",256,1510862784,0,0.356312,0.443507,0
17014,"SUPREME GREEN_6.AIS","IGDB v33.0",1,0,5.760000,0.315038,0.253176,0.203342,0.312260,0.134197,0.328019,0.000000,0.818426,0.840000,1.000000,,"Asahi India Glass Limited","AIS SunShield Supreme Green",10000282,"",256,1510862785,0,0.312260,0.315038,0
17015,"SUPREME BLUE_6.AIS","IGDB v33.0",1,0,5.700000,0.311492,0.310365,0.163722,0.350011,0.218242,0.162591,0.000000,0.826674,0.840000,1.000000,,"Asahi India Glass Limited","AIS SunShield Supreme Blue",10002591,"",256,1510862785,0,0.350011,0.311492,0
17016,"SCT-1 LEAF GREEN_6.AIS","IGDB v33.0",1,0,5.870000,0.174213,0.313740,0.241072,0.170353,0.133726,0.361864,0.000000,0.808395,0.840000,1.000000,,"Asahi India Glass Limited","AIS SunShield Leaf Green",6582649,"",256,1510862784,0,0.170353,0.174213,0
17017,"SCT 2 OCEANIC BLUE_5.AIS","IGDB v33.0",1,0,5.010000,0.257245,0.362599,0.186584,0.273552,0.280428,0.195660,0.000000,0.826291,0.840000,1.000000,,"Asahi India Glass Limited","AIS SunShield Oceanic Blue",8621969,"",256,1510862784,0,0.273552,0.257245,0
17018,"SCT-3 RADIENT AMBER_5.AIS","IGDB v33.0",1,0,5.150000,0.170482,0.334403,0.223410,0.181072,0.136875,0.188895,0.000000,0.817403,0.840000,1.000000,,"Asahi India Glass Limited","AIS SunShield Radiant Amber",6452604,"",256,1510862784,0,0.181072,0.170482,0
17019,"AISC 1 BLUE_6.AIS","IGDB v33.0",1,0,5.880000,0.160095,0.302664,0.079594,0.192959,0.328763,0.115638,0.000000,0.842271,0.840000,1.000000,,"Asahi India Glass Limited","AIS Ecosense Enhance Cove",8945257,"",256,1510862780,0,0.192959,0.160095,0
17020,"AISC 1 BRONZE_6.AIS","IGDB v33.0",1,0,5.760000,0.214671,0.305796,0.094152,0.160703,0.328248,0.093186,0.000000,0.840284,0.840000,1.000000,,"Asahi India Glass Limited","AIS Ecosense Enhance Oak",6646906,"",256,1510862780,0,0.160703,0.214671,0
17021,"AISC 1 BLUE GREY_5.AIS","IGDB v33.0",1,0,4.720000,0.198531,0.304093,0.092925,0.191639,0.323110,0.117355,0.000000,0.841256,0.840000,1.000000,,"Asahi India Glass Limited","AIS Ecosense Enhance Mist",8026743,"",256,1510862780,0,0.191639,0.198531,0
17022,"AISC2 GREEN_5.AIS","IGDB v33.0",1,0,4.730000,0.219059,0.188637,0.104089,0.312911,0.056816,0.221959,0.000000,0.819134,0.840000,1.000000,,"Asahi India Glass Limited","AIS Ecosense Enhance Reef",10394254,"",256,1510862781,0,0.312911,0.219059,0
17023,"AISC3 DARK BLUE_6.AIS","IGDB v33.0",1,0,5.860000,0.312569,0.166062,0.075156,0.420760,0.219699,0.108943,0.000000,0.840603,0.840000,1.000000,,"Asahi India Glass Limited","AIS Ecosense Enhance Marine",12366744,"",256,1510862781,0,0.420760,0.312569,0
17024,"AISC3 CLEAR_6.AIS","IGDB v33.0",1,0,5.960000,0.596662,0.170915,0.129414,0.666400,0.218590,0.189538,0.000000,0.840810,0.840000,1.000000,,"Asahi India Glass Limited","AIS Ecosense Enhance Spring",13555412,"",256,1510862781,0,0.666400,0.596662,0
17025,"AISC3 BLUE GREY_6.AIS","IGDB v33.0",1,0,5.980000,0.325689,0.162442,0.069307,0.372856,0.217120,0.092406,0.000000,0.841951,0.840000,1.000000,,"Asahi India Glass Limited","AIS Ecosense Enhance Vapour",10528416,"",256,1510862781,0,0.372856,0.325689,0
17026,"AISC3 GREEN_6.AIS","IGDB v33.0",1,0,5.700000,0.371928,0.175333,0.091786,0.547018,0.233366,0.160262,0.000000,0.839967,0.840000,1.000000,,"Asahi India Glass Limited","AIS Ecosense Enhance Meadow",12371643,"",256,1510862781,0,0.547018,0.371928,0
17027,"AISC4 CLEAR_5.AIS","IGDB v33.0",1,0,4.830000,0.498006,0.205143,0.174918,0.511261,0.218502,0.245434,0.000000,0.840775,0.840000,1.000000,,"Asahi India Glass Limited","AIS Ecosense Enhance Aura",12435131,"",256,1510862782,0,0.511261,0.498006,0
17028,"AISC4 BLUE GREY_5.AIS","IGDB v33.0",1,0,4.970000,0.307857,0.193769,0.092573,0.323501,0.208886,0.123883,0.000000,0.840328,0.840000,1.000000,,"Asahi India Glass Limited","AIS Ecosense Enhance Pebble",10197910,"",256,1510862782,0,0.323501,0.307857,0
17029,"AISC4 BLUE_5.AIS","IGDB v33.0",1,0,4.970000,0.300987,0.192406,0.097558,0.364662,0.209977,0.147295,0.000000,0.840204,0.840000,1.000000,,"Asahi India Glass Limited","AIS Ecosense Enhance Iris",11708305,"",256,1510862782,0,0.364662,0.300987,0
17030,"AISC5 CLEAR_5.AIS","IGDB v33.0",1,0,4.860000,0.553231,0.177610,0.140507,0.567777,0.212073,0.199627,0.000000,0.841894,0.840000,1.000000,,"Asahi India Glass Limited","AIS Ecosense Enhance Ice",12699590,"",256,1510862782,0,0.567777,0.553231,0
17031,"AISC5 GREEN_5.AIS","IGDB v33.0",1,0,4.740000,0.347356,0.174715,0.096377,0.493424,0.216064,0.171181,0.000000,0.842165,0.840000,1.000000,,"Asahi India Glass Limited","AIS Ecosense Enhance Clover",11779507,"",256,1510862783,0,0.493424,0.347356,0
17032,"AISC5 BLUE GREY_5.AIS","IGDB v33.0",1,0,4.890000,0.340990,0.171838,0.081407,0.356663,0.203939,0.108662,0.000000,0.841907,0.840000,1.000000,,"Asahi India Glass Limited","AIS Ecosense Enhance Cinder",10396319,"",256,1510862782,0,0.356663,0.340990,0
17033,"AISC5 DARK BLUE_5.AIS","IGDB v33.0",1,0,4.930000,0.305081,0.170043,0.084592,0.390323,0.196912,0.125816,0.000000,0.840626,0.840000,1.000000,,"Asahi India Glass Limited","AIS Ecosense Enhance Bay",11906198,"",256,1510862783,0,0.390323,0.305081,0
17034,"AISC6 BLUE_6.AIS","IGDB v33.0",1,0,6.030000,0.129075,0.324853,0.086333,0.153136,0.341132,0.126730,0.000000,0.842347,0.840000,1.000000,,"Asahi India Glass Limited","AIS Ecosense Enhance Orchid Blue",7958878,"",256,1510862783,0,0.153136,0.129075,0
17035,"AISC6 GREEN_6.AIS","IGDB v33.0",1,0,5.790000,0.157109,0.325266,0.106948,0.207208,0.341820,0.192000,0.000000,0.841187,0.840000,1.000000,,"Asahi India Glass Limited","AIS Ecosense Enhance Jade",8093815,"",256,1510862783,0,0.207208,0.157109,0
17036,"AISC6 CLEAR_6.AIS","IGDB v33.0",1,0,5.930000,0.245123,0.328094,0.179957,0.237821,0.339380,0.254024,0.000000,0.841402,0.840000,1.000000,,"Asahi India Glass Limited","AIS Ecosense Enhance Snow",8685189,"",256,1510862783,0,0.237821,0.245123,0
17037,"DARK GREY_6.AIS","IGDB v33.0",1,0,5.840000,0.315089,0.044349,0.045723,0.157466,0.040332,0.041867,0.000000,0.840000,0.840000,1.000000,,"Asahi India Glass Limited","AIS Dark Grey Tinted",7696486,"",256,1510862542,0,0.157466,0.315089,0
17038,"FRENCH BRONZE_5.AIS","IGDB v33.0",1,0,4.800000,0.579573,0.060664,0.061716,0.558912,0.054665,0.056153,0.000000,0.840000,0.840000,1.000000,,"Asahi India Glass Limited","AIS French Bronze Tinted",12239313,"",256,1510862542,0,0.558912,0.579573,0
17039,"FRENCH BRONZE_6.AIS","IGDB v33.0",1,0,5.842000,0.530325,0.050777,0.052076,0.507510,0.050366,0.051896,0.000000,0.840000,0.840000,1.000000,,"Asahi India Glass Limited","AIS French Bronze",11581898,"",256,1510862542,0,0.507510,0.530325,0
17040,"DARK BLUE_6.AIS","IGDB v33.0",1,0,5.770000,0.445200,0.049187,0.050813,0.569577,0.055299,0.056795,0.000000,0.840000,0.840000,1.000000,,"Asahi India Glass Limited","AIS Dark Blue Tinted",14601644,"",256,1510862541,0,0.569577,0.445200,0
17041,"ROYAL BLUE_5.AIS","IGDB v33.0",1,0,4.855000,0.454540,0.051866,0.048580,0.352000,0.048259,0.043703,0.000000,0.840000,0.840000,1.000000,,"Asahi India Glass Limited","AIS Royal Blue",13740150,"",256,1510862543,0,0.352000,0.454540,0
17042,"COOL GREEN_5.AIS","IGDB v33.0",1,0,4.775000,0.473366,0.048386,0.050320,0.657164,0.060125,0.061456,0.000000,0.840000,0.840000,1.000000,,"Asahi India Glass Limited","AIS Cool Green",11721409,"",256,1510862541,0,0.657164,0.473366,0
17043,"DARK GREY_5.AIS","IGDB v33.0",1,0,4.690000,0.411784,0.051241,0.053704,0.220231,0.040213,0.043640,0.000000,0.840000,0.840000,1.000000,,"Asahi India Glass Limited","AIS Dark Grey Tinted",8684156,"",256,1510862541,0,0.220231,0.411784,0
17044,"CLEAR TALOJA_6.AIS","IGDB v33.0",1,0,5.807000,0.728427,0.065885,0.066895,0.869060,0.078686,0.078998,0.000000,0.840000,0.840000,1.000000,,"Asahi India Glass Limited","AIS Clear Taloja",15593963,"",256,1510862540,0,0.869060,0.728427,0
17045,"BLUE_5.AIS","IGDB v33.0",1,0,4.930000,0.445226,0.050197,0.052031,0.619907,0.058281,0.059700,0.000000,0.840000,0.840000,1.000000,,"Asahi India Glass Limited","AIS Blue",14668983,"",256,1510862540,0,0.619907,0.445226,0
17046,"GREEN_5.AIS","IGDB v33.0",1,0,4.840000,0.477333,0.052912,0.054367,0.764126,0.069798,0.070458,0.000000,0.840000,0.840000,1.000000,,"Asahi India Glass Limited","AIS Green Tinted",14542805,"",256,1510862542,0,0.764126,0.477333,0
17047,"BRONZE_5.AIS","IGDB v33.0",1,0,4.760000,0.559402,0.060607,0.059330,0.528422,0.054873,0.053030,0.000000,0.840000,0.840000,1.000000,,"Asahi India Glass Limited","AIS Bronze Tinted",11779277,"",256,1510862540,0,0.528422,0.559402,0
17048,"CLEAR_5.AIS","IGDB v33.0",1,0,4.790000,0.808194,0.080081,0.080065,0.884718,0.079925,0.079837,0.000000,0.840000,0.840000,1.000000,,"Asahi India Glass Limited","AIS Clear",15725551,"",256,1510862541,0,0.884718,0.808194,0
17049,"BLUE GREY_5.AIS","IGDB v33.0",1,0,4.900000,0.478557,0.052441,0.054114,0.562911,0.054641,0.056029,0.000000,0.840000,0.840000,1.000000,,"Asahi India Glass Limited","AIS Blue Grey",13027264,"",256,1510862540,0,0.562911,0.478557,0
17050,"BLUE GREY_6.AIS","IGDB v33.0",1,0,6.062000,0.407478,0.045704,0.047230,0.493615,0.050369,0.051814,0.000000,0.840000,0.840000,1.000000,,"Asahi India Glass Limited","AIS Blue Grey",12172469,"",256,1510862540,0,0.493615,0.407478,0
17100,"ST 136_6.SGI","IGDB v33.0",1,0,5.890000,0.309048,0.225138,0.163917,0.363054,0.184941,0.215386,0.000000,0.756868,0.840000,1.000000,,"Saint Gobain Glass India","Graphite",10921116,"",256,1510862801,0,0.363054,0.309048,0
17101,"ST 150_6.SGI","IGDB v33.0",1,0,5.880000,0.453091,0.173354,0.123106,0.504048,0.165565,0.167921,0.000000,0.810948,0.840000,1.000000,,"Saint Gobain Glass India","Dew Drop",12303801,"",256,1510862802,0,0.504048,0.453091,0
17102,"STB 120_6.SGI","IGDB v33.0",1,0,5.900000,0.180309,0.385821,0.179413,0.216266,0.280763,0.208063,0.000000,0.654724,0.840000,1.000000,,"Saint Gobain Glass India","Titanium Blue",8159615,"",256,1510862803,0,0.216266,0.180309,0
17103,"ST 467_8.SGI","IGDB v33.0",1,0,7.990000,0.294955,0.138608,0.073720,0.506229,0.179553,0.128598,0.000000,0.837460,0.840000,1.000000,,"Saint Gobain Glass India","Emerald Glaze",12042669,"",256,1510862802,0,0.506229,0.294955,0
17104,"ST 167_12.SGI","IGDB v33.0",1,0,11.904000,0.555825,0.146851,0.112208,0.643347,0.186982,0.173405,0.000000,0.838323,0.840000,1.000000,,"Saint Gobain Glass India","Sparkling Ice",13226960,"",256,1510862802,0,0.643347,0.555825,0
17105,"ST 750_5.SGI","IGDB v33.0",1,0,4.875000,0.264254,0.169942,0.075920,0.349080,0.166146,0.107513,0.000000,0.811864,0.840000,1.000000,,"Saint Gobain Glass India","Royal Blue",11314317,"",256,1510862802,0,0.349080,0.264254,0
17106,"ST 750_8.SGI","IGDB v33.0",1,0,8.005000,0.185754,0.167584,0.060278,0.275676,0.163174,0.082304,0.000000,0.811980,0.840000,1.000000,,"Saint Gobain Glass India","Royal Blue",10655348,"",256,1510862803,0,0.275676,0.185754,0
17107,"ST 436_6.SGI","IGDB v33.0",1,0,5.918000,0.184513,0.219955,0.095235,0.303499,0.178412,0.164496,0.000000,0.755298,0.840000,1.000000,,"Saint Gobain Glass India","Turquoise",10066567,"",256,1510862802,0,0.303499,0.184513,0
17108,"ST 136_5.SGI","IGDB v33.0",1,0,4.874000,0.315855,0.228544,0.172244,0.363977,0.187594,0.220330,0.000000,0.757125,0.840000,1.000000,,"Saint Gobain Glass India","Graphite",10986653,"",256,1510862801,0,0.363977,0.315855,0
17109,"ST 150_12.SGI","IGDB v33.0",1,0,12.095000,0.396042,0.177087,0.110548,0.481817,0.177219,0.166541,0.000000,0.816311,0.840000,1.000000,,"Saint Gobain Glass India","Dew Drop",11975347,"",256,1510862801,0,0.481817,0.396042,0
17110,"ET 450_6.SGI","IGDB v33.0",1,0,5.882000,0.224868,0.192152,0.072209,0.406485,0.101089,0.100823,0.000000,0.541267,0.840000,1.000000,,"Saint Gobain Glass India","Evolite Green",11383191,"",256,1510862799,0,0.406485,0.224868,0
17111,"CLEAR REFLECTASOL_3.5.SGI","IGDB v33.0",1,0,3.443000,0.506837,0.360817,0.309558,0.329580,0.521052,0.464674,0.000000,0.851885,0.840000,1.000000,,"Saint Gobain Glass India","Reflectasol Light Gold",7706033,"",256,1510862797,0,0.329580,0.506837,0
17112,"BLUE REFLECTASOL_6.SGI","IGDB v33.0",1,0,5.876000,0.226605,0.332250,0.120521,0.215829,0.494961,0.206726,0.000000,0.850922,0.840000,1.000000,,"Saint Gobain Glass India","Reflectasol Sapphire Blue",7307394,"",256,1510862797,0,0.215829,0.226605,0
17113,"BLUE REFLECTASOL_5.SGI","IGDB v33.0",1,0,4.897000,0.253212,0.362673,0.147255,0.213238,0.533687,0.253449,0.000000,0.851791,0.840000,1.000000,,"Saint Gobain Glass India","Reflectasol Sapphire Blue",6913670,"",256,1510862796,0,0.213238,0.253212,0
17114,"BLUE REFLECTASOL_4.SGI","IGDB v33.0",1,0,3.891000,0.311621,0.332795,0.159028,0.261054,0.496141,0.268861,0.000000,0.851405,0.840000,1.000000,,"Saint Gobain Glass India","Reflectasol Sapphire Blue",7572116,"",256,1510862796,0,0.261054,0.311621,0
17115,"GREEN REFLECTASOL_3.5.SGI","IGDB v33.0",1,0,3.565000,0.332855,0.345814,0.196618,0.295160,0.510717,0.369505,0.000000,0.851903,0.840000,1.000000,,"Saint Gobain Glass India","Reflectasol Green",7377059,"",256,1510862800,0,0.295160,0.332855,0
17116,"GREEN REFLECTASOL_4.SGI","IGDB v33.0",1,0,3.851000,0.324102,0.324754,0.176001,0.306894,0.491135,0.342011,0.000000,0.851165,0.840000,1.000000,,"Saint Gobain Glass India","Reflectasol Green",7377830,"",256,1510862801,0,0.306894,0.324102,0
17117,"BRONZE REFLECTASOL_4.SGI","IGDB v33.0",1,0,3.898000,0.365459,0.365434,0.176352,0.213248,0.531691,0.236070,0.000000,0.837298,0.840000,1.000000,,"Saint Gobain Glass India","Reflectasol Bronze",5929111,"",256,1510862797,0,0.213248,0.365459,0
17118,"DARK GREY REFLECTASOL_5.SGI","IGDB v33.0",1,0,4.904000,0.222454,0.286961,0.071860,0.080474,0.415377,0.053943,0.000000,0.782751,0.840000,1.000000,,"Saint Gobain Glass India","Reflectasol Dark Grey",4411220,"",256,1510862798,0,0.080474,0.222454,0
17119,"DARK GREY REFLECTASOL_4.SGI","IGDB v33.0",1,0,3.851000,0.278989,0.289025,0.087941,0.116302,0.428920,0.069919,0.000000,0.849542,0.840000,1.000000,,"Saint Gobain Glass India","Reflectasol Dark Grey",5004903,"",256,1510862798,0,0.116302,0.278989,0
17120,"DARK BLUE REFLECTASOL_3.5.SGI","IGDB v33.0",1,0,3.508000,0.293322,0.342797,0.136672,0.167508,0.502085,0.150273,0.000000,0.851298,0.840000,1.000000,,"Saint Gobain Glass India","Reflectasol Dark Blue",7369583,"",256,1510862797,0,0.167508,0.293322,0
17121,"DARK BLUE REFLECTASOL_4.SGI","IGDB v33.0",1,0,3.893000,0.256361,0.372849,0.134186,0.142766,0.535822,0.147464,0.000000,0.851715,0.840000,1.000000,,"Saint Gobain Glass India","Reflectasol Dark Blue",7039845,"",256,1510862797,0,0.142766,0.256361,0
17134,"ET 150_12.SGI","IGDB v33.0",1,0,12.017000,0.337334,0.179911,0.104512,0.482158,0.085969,0.128874,0.000000,0.498712,0.840000,1.000000,,"Saint Gobain Glass India","Evolite Clear",12172461,"",256,1510862798,0,0.482158,0.337334,0
17135,"ET 150_6.SGI","IGDB v33.0",1,0,5.958000,0.374292,0.183396,0.118153,0.494922,0.092091,0.135095,0.000000,0.497493,0.840000,1.000000,,"Saint Gobain Glass India","Evolite Clear",12435121,"",256,1510862799,0,0.494922,0.374292,0
17138,"ST 150_5.SGI","IGDB v33.0",1,0,4.871000,0.456895,0.176316,0.131254,0.498950,0.171026,0.180015,0.000000,0.820310,0.840000,1.000000,,"Saint Gobain Glass India","Dew Drop",12303800,"",256,1510862802,0,0.498950,0.456895,0
17140,"ST 120_12.SGI","IGDB v33.0",1,0,12.121000,0.140407,0.327192,0.190707,0.199827,0.248451,0.291282,0.000000,0.645553,0.840000,1.000000,,"Saint Gobain Glass India","Sterling Silver",8617585,"",256,1510862801,0,0.199827,0.140407,0
17141,"ST 750_6.SGI","IGDB v33.0",1,0,5.920000,0.235838,0.165139,0.070960,0.320259,0.152904,0.098351,0.000000,0.804658,0.840000,1.000000,,"Saint Gobain Glass India","Royale Blue",11116420,"",256,1510862803,0,0.320259,0.235838,0
17142,"ET 750_6.SGI","IGDB v33.0",1,0,5.909000,0.204773,0.179417,0.067731,0.317652,0.085167,0.082953,0.000000,0.509935,0.840000,1.000000,,"Saint Gobain Glass India","Evolite Blue",11247741,"",256,1510862800,0,0.317652,0.204773,0
17143,"ET 450_8.SGI","IGDB v33.0",1,0,7.949000,0.189496,0.180747,0.066216,0.370596,0.089500,0.099459,0.000000,0.532556,0.840000,1.000000,,"Saint Gobain Glass India","Evolite Green",10988428,"",256,1510862799,0,0.370596,0.189496,0
17145,"ET 150_4.SGI","IGDB v33.0",1,0,3.864000,0.392942,0.185312,0.128272,0.499313,0.092887,0.138224,0.000000,0.502165,0.840000,1.000000,,"Saint Gobain Glass India","Evolite Clear",12566194,"",256,1510862798,0,0.499313,0.392942,0
17146,"ET 150_5.SGI","IGDB v33.0",1,0,4.905000,0.379732,0.185635,0.124490,0.493023,0.095287,0.138877,0.000000,0.525134,0.840000,1.000000,,"Saint Gobain Glass India","Evolite Clear",12500400,"",256,1510862798,0,0.493023,0.379732,0
17147,"ET 150_8.SGI","IGDB v33.0",1,0,7.838000,0.359082,0.187340,0.110462,0.484867,0.099528,0.126537,0.000000,0.498041,0.840000,1.000000,,"Saint Gobain Glass India","Evolite Clear",12303534,"",256,1510862799,0,0.484867,0.359082,0
17148,"ET 450_4.SGI","IGDB v33.0",1,0,3.870000,0.272538,0.183470,0.088747,0.433053,0.094042,0.120441,0.000000,0.527004,0.840000,1.000000,,"Saint Gobain Glass India","Evolite Green",11777440,"",256,1510862799,0,0.433053,0.272538,0
17149,"ET 450_5.SGI","IGDB v33.0",1,0,4.932000,0.248597,0.175766,0.079079,0.421666,0.084763,0.112957,0.000000,0.496304,0.840000,1.000000,,"Saint Gobain Glass India","Evolite Green",11580316,"",256,1510862799,0,0.421666,0.248597,0
17150,"ET 750_5.SGI","IGDB v33.0",1,0,4.951000,0.226270,0.179473,0.073875,0.342041,0.086602,0.090328,0.000000,0.524216,0.840000,1.000000,,"Saint Gobain Glass India","Evolite Blue",11510917,"",256,1510862800,0,0.342041,0.226270,0
17152,"ET 750_8.SGI","IGDB v33.0",1,0,8.013000,0.158918,0.174399,0.057880,0.275115,0.079005,0.071401,0.000000,0.507799,0.840000,1.000000,,"Saint Gobain Glass India","Evolite Blue",10852205,"",256,1510862800,0,0.275115,0.158918,0
17153,"ET 750_4.SGI","IGDB v33.0",1,0,3.948000,0.252943,0.183446,0.081094,0.369200,0.093190,0.098080,0.000000,0.536334,0.840000,1.000000,,"Saint Gobain Glass India","Evolite Blue",11708813,"",256,1510862800,0,0.369200,0.252943,0
17156,"ST 767_8.SGI","IGDB v33.0",1,0,7.922000,0.251310,0.133921,0.062301,0.372257,0.170955,0.087473,0.000000,0.838301,0.840000,1.000000,,"Saint Gobain Glass India","Blue Ray",11905929,"",256,1510862803,0,0.372257,0.251310,0
17166,"PARSOL BRONZE_4.SGI","IGDB v33.0",1,0,3.895000,0.602139,0.056098,0.058115,0.606902,0.056702,0.058460,0.000000,0.840000,0.840000,1.000000,,"Saint Gobain Glass India","Parsol Bronze",12831445,"",256,1510862546,0,0.606902,0.602139,0
17167,"PARSOL DARK GREY_4.SGI","IGDB v33.0",1,0,3.906000,0.408042,0.047995,0.048960,0.263193,0.041110,0.042360,0.000000,0.840000,0.840000,1.000000,,"Saint Gobain Glass India","Parsol Dark Grey",9473669,"",256,1510862547,0,0.263193,0.408042,0
17168,"PARSOL DARK GREY_5.SGI","IGDB v33.0",1,0,4.932000,0.338279,0.045473,0.045264,0.194787,0.040054,0.040519,0.000000,0.840000,0.840000,1.000000,,"Saint Gobain Glass India","Parsol Dark Grey",8289394,"",256,1510862547,0,0.194787,0.338279,0
17169,"PARSOL DARK BLUE_3.5.SGI","IGDB v33.0",1,0,3.440000,0.494910,0.053418,0.055735,0.469583,0.049286,0.051327,0.000000,0.840000,0.840000,1.000000,,"Saint Gobain Glass India","Parsol Dark Blue",14794134,"",256,1510862547,0,0.469583,0.494910,0
17170,"PARSOL DARK BLUE_4.SGI","IGDB v33.0",1,0,3.872000,0.456439,0.047692,0.052978,0.428991,0.042520,0.049588,0.000000,0.840000,0.840000,1.000000,,"Saint Gobain Glass India","Parsol Dark Blue",14661258,"",256,1510862547,0,0.428991,0.456439,0
17171,"PARSOL HGREEN_3.5.SGI","IGDB v33.0",1,0,3.467000,0.600847,0.063879,0.066038,0.802791,0.073841,0.074807,0.000000,0.840000,0.840000,1.000000,,"Saint Gobain Glass India","Parsol HGreen",15067871,"",256,1510862548,0,0.802791,0.600847,0
17172,"PARSOL HGREEN_4.SGI","IGDB v33.0",1,0,3.913000,0.570952,0.061076,0.062876,0.791262,0.072534,0.073406,0.000000,0.840000,0.840000,1.000000,,"Saint Gobain Glass India","Parsol HGreen",15002076,"",256,1510862548,0,0.791262,0.570952,0
17173,"PARSOL HGREEN_5.SGI","IGDB v33.0",1,0,4.951000,0.508708,0.056069,0.054559,0.757258,0.069264,0.068467,0.000000,0.840000,0.840000,1.000000,,"Saint Gobain Glass India","Parsol HGreen",14673621,"",256,1510862548,0,0.757258,0.508708,0
17174,"PARSOL HGREEN_6.SGI","IGDB v33.0",1,0,5.905000,0.471165,0.051860,0.053344,0.735445,0.067249,0.068154,0.000000,0.840000,0.840000,1.000000,,"Saint Gobain Glass India","Parsol HGreen",14476240,"",256,1510862548,0,0.735445,0.471165,0
17175,"PARSOL HGREEN_8.SGI","IGDB v33.0",1,0,7.953000,0.385746,0.046880,0.048732,0.677997,0.062340,0.063574,0.000000,0.840000,0.840000,1.000000,,"Saint Gobain Glass India","Parsol HGreen",14015939,"",256,1510862548,0,0.677997,0.385746,0
17176,"PLANILUX_3.5.SGI","IGDB v33.0",1,0,3.483000,0.847004,0.077172,0.078146,0.898603,0.080854,0.080981,0.000000,0.840000,0.840000,1.000000,,"Saint Gobain Glass India","Planilux",15856882,"",256,1510862550,0,0.898603,0.847004,0
17177,"PLANILUX_4.SGI","IGDB v33.0",1,0,3.956000,0.837213,0.077038,0.078112,0.895191,0.080860,0.081030,0.000000,0.840000,0.840000,1.000000,,"Saint Gobain Glass India","Planilux",15791345,"",256,1510862550,0,0.895191,0.837213,0
17178,"PLANILUX_5.SGI","IGDB v33.0",1,0,4.931000,0.819997,0.074673,0.073500,0.891062,0.080233,0.080682,0.000000,0.840000,0.840000,1.000000,,"Saint Gobain Glass India","Planilux",15791088,"",256,1510862550,0,0.891062,0.819997,0
17179,"PLANILUX_6.SGI","IGDB v33.0",1,0,5.948000,0.805849,0.071743,0.071381,0.886749,0.079705,0.079531,0.000000,0.840000,0.840000,1.000000,,"Saint Gobain Glass India","Planilux",15725551,"",256,1510862550,0,0.886749,0.805849,0
17180,"PLANILUX_8.SGI","IGDB v33.0",1,0,7.910000,0.771531,0.068671,0.068218,0.878098,0.078043,0.077973,0.000000,0.840000,0.840000,1.000000,,"Saint Gobain Glass India","Planilux",15659757,"",256,1510862550,0,0.878098,0.771531,0
17181,"PLANILUX_10.SGI","IGDB v33.0",1,0,9.916000,0.741687,0.066716,0.066075,0.868012,0.078073,0.077302,0.000000,0.840000,0.840000,1.000000,,"Saint Gobain Glass India","Planilux",15528427,"",256,1510862549,0,0.868012,0.741687,0
17182,"PLANILUX_12.SGI","IGDB v33.0",1,0,11.886000,0.706551,0.063343,0.063970,0.857638,0.076260,0.076420,0.000000,0.840000,0.840000,1.000000,,"Saint Gobain Glass India","Planilux",15462633,"",256,1510862549,0,0.857638,0.706551,0
17183,"PARSOL SAPPHIRE BLUE_4.SGI","IGDB v33.0",1,0,3.934000,0.543865,0.055251,0.053549,0.671611,0.064078,0.062335,0.000000,0.840000,0.840000,1.000000,,"Saint Gobain Glass India","Parsol Sapphire blue",14867396,"",256,1510862549,0,0.671611,0.543865,0
17184,"PARSOL SAPPHIRE BLUE_5.SGI","IGDB v33.0",1,0,4.878000,0.480989,0.049670,0.051282,0.622608,0.058237,0.059528,0.000000,0.840000,0.840000,1.000000,,"Saint Gobain Glass India","Parsol Sapphire blue",14603449,"",256,1510862549,0,0.622608,0.480989,0
17185,"PARSOL SAPPHIRE BLUE_6.SGI","IGDB v33.0",1,0,5.885000,0.426358,0.048775,0.047149,0.576803,0.057004,0.055322,0.000000,0.840000,0.840000,1.000000,,"Saint Gobain Glass India","Parsol Sapphire blue",14339758,"",256,1510862549,0,0.576803,0.426358,0
17186,"PARSOL SAPPHIRE BLUE_8.SGI","IGDB v33.0",1,0,8.041000,0.338357,0.043630,0.045209,0.490721,0.050556,0.052174,0.000000,0.840000,0.840000,1.000000,,"Saint Gobain Glass India","Parsol Sapphire blue",13877913,"",256,1510862549,0,0.490721,0.338357,0
17404,"6mmSDT1-78T.SGT","IGDB v77.0",1,0,6.020000,0.383319,0.317236,0.449065,0.778722,0.082725,0.070021,0.000000,0.844427,0.046128,1.000000,,"Guangdong HaiKong Special Glass Technology Co.","6mmSDT1-78T",14542560,"#",256,1641409367,0,0.778722,0.383319,0
17405,"6mmSDT1-80T.SGT","IGDB v77.0",1,0,5.910000,0.397671,0.306381,0.421247,0.783348,0.069299,0.058037,0.000000,0.844427,0.052713,1.000000,,"Guangdong HaiKong Special Glass Technology Co.","6mmSDT1-80T",14673888,"#",256,1641409368,0,0.783348,0.397671,0
17408,"6mmSEE0-83T.SGT","IGDB v77.0",1,0,5.920000,0.630070,0.198967,0.233031,0.850253,0.058765,0.044833,0.000000,0.844427,0.091686,1.000000,,"Guangdong HaiKong Special Glass Technology Co.","6mmSEE0-83T",15134444,"#",256,1641409368,0,0.850253,0.630070,0
17412,"6mmSDT0-70T.SGT","IGDB v77.0",1,0,5.870000,0.356119,0.365885,0.419570,0.723814,0.086481,0.073313,0.000000,0.844635,0.066159,1.000000,,"Guangdong HaiKong Special Glass Technology Co.","6mmSDT0-70T",14278870,"#",256,1641409368,0,0.723814,0.356119,0
17413,"6mmSDT0-74T.SGT","IGDB v77.0",1,0,5.880000,0.392772,0.318175,0.397788,0.751885,0.065113,0.053876,0.000000,0.845345,0.063644,1.000000,,"Guangdong HaiKong Special Glass Technology Co.","6mmSDT0-74T",14672859,"#",256,1641409368,0,0.751885,0.392772,0
17414,"6mmSDT0-78T.SGT","IGDB v77.0",1,0,5.840000,0.393074,0.396610,0.449434,0.787961,0.074760,0.062709,0.000000,0.844427,0.053470,1.000000,,"Guangdong HaiKong Special Glass Technology Co.","6mmSDT0-78T",14477283,"#",256,1641409368,0,0.787961,0.393074,0
17415,"6mmSDT0-80T.SGT","IGDB v77.0",1,0,5.890000,0.425053,0.354146,0.408771,0.798346,0.065213,0.059351,0.000000,0.844427,0.053605,1.000000,,"Guangdong HaiKong Special Glass Technology Co.","6mmSDT0-80T",14936292,"#",256,1641409368,0,0.798346,0.425053,0
17416,"6mmSDT3C-78T.SGT","IGDB v77.0",1,0,5.850000,0.271135,0.162600,0.442203,0.555817,0.063819,0.054726,0.000000,0.844427,0.052637,1.000000,,"Guangdong HaiKong Special Glass Technology Co.","6mmSDT3C-78T",12765118,"#",256,1641409369,0,0.555817,0.271135,0
17420,"6SDKN1-44T.SGT","IGDB v77.0",1,0,5.920000,0.195560,0.303725,0.437990,0.450485,0.167610,0.059337,0.000000,0.845487,0.061759,1.000000,,"Guangdong HaiKong Special Glass Technology Co.","6SDKN1-44T",11384996,"#",256,1641409370,0,0.450485,0.195560,0
17424,"6mmSDCE1-50T.SGT","IGDB v77.0",1,0,5.940000,0.234215,0.303188,0.435602,0.515538,0.154064,0.095576,0.000000,0.842592,0.052672,1.000000,,"Guangdong HaiKong Special Glass Technology Co.","SDCE-50T on 6mm Clear Substrate",12107708,"#",256,1641409370,0,0.515538,0.234215,0
