Repository: aegis1980/glass-explore

# Glass Explore

(c)2026 Jon Robinson. All Rights Reserved.

Glass Explore is a Dash web app for exploring architectural glazing products from the International Glazing Database (IGDB). It lets you pick glass products, build a simple insulated glass unit, and calculate optical and thermal properties using `pywincalc`.

The app currently focuses on the `Energy` page:

- search and filter IGDB glass products
- plot solar transmittance, visible transmittance, and colour spaces
- build a double-glazing unit with a coated lite, gas gap, and clear/ultraclear lite
- calculate U-value, SHGC or solar factor, visible transmittance, reflectance, and transmitted/reflected colours

File: data/igdb.csv (part 25 of 38)
"ID","Name","Source","SpectralData","AngularFunction","Thickness","Tsol","Rsol1","Rsol2","Tvis","Rvis1","Rvis2","Tir","emis1","emis2","Conductivity","Comment","Manufacturer","ProductName","Color","Certification","Status","Timestamp","Specularity","Tvis2","Tsol2","MaterialID"
17425,"6mmSGA1-44T.SGT","IGDB v77.0",1,0,5.910000,0.274069,0.272988,0.362423,0.437626,0.179535,0.127628,0.000000,0.844934,0.097601,1.000000,,"Guangdong HaiKong Special Glass Technology Co.","SGA-44T on 6mm Clear Substrate",12891550,"#",256,1641409371,0,0.437626,0.274069,0
17426,"6mm SFAG0-56T.SGT","IGDB v77.0",1,0,5.920000,0.274225,0.378273,0.471411,0.588384,0.114237,0.047305,0.000000,0.843527,0.048598,1.000000,,"Guangdong HaiKong Special Glass Technology Co.","6mm SFAG0-56T",13225156,"#",256,1641409418,0,0.588384,0.274225,0
17451,"6mmCL184 on clear.WHG","IGDB v52.0",1,0,5.840000,0.559026,0.179770,0.236517,0.827450,0.078306,0.049147,0.000000,0.845246,0.098873,1.000000,,"BEIJING WUHUATIANBAO GLASS CO.,LTD","CL184 on clear",15002855,"",256,1510863026,0,0.827450,0.559026,0
17452,"6mmDF166 on clear.WHG","IGDB v52.0",1,0,5.880000,0.416676,0.243700,0.253287,0.617295,0.190298,0.050384,0.000000,0.844657,0.133549,1.000000,,"BEIJING WUHUATIANBAO GLASS CO.,LTD","DF166 on clear",13422793,"",256,1510863026,0,0.617295,0.416676,0
17453,"6mmDF552 on clear.WHG","IGDB v52.0",1,0,5.880000,0.327872,0.277805,0.294575,0.503331,0.225025,0.049055,0.000000,0.845091,0.107693,1.000000,,"BEIJING WUHUATIANBAO GLASS CO.,LTD","DF552 on clear",12369589,"",256,1510863027,0,0.503331,0.327872,0
17454,"6mmDF548 on clear.WHG","IGDB v52.0",1,0,5.840000,0.301915,0.315217,0.296317,0.448299,0.310046,0.069076,0.000000,0.845172,0.102092,1.000000,,"BEIJING WUHUATIANBAO GLASS CO.,LTD","DF548 on clear",11318448,"",256,1510863027,0,0.448299,0.301915,0
17455,"6mmDF540 on clear.WHG","IGDB v52.0",1,0,5.880000,0.258050,0.305308,0.318657,0.396403,0.268776,0.059121,0.000000,0.843497,0.095007,1.000000,,"BEIJING WUHUATIANBAO GLASS CO.,LTD","DF540 on clear",11250593,"",256,1510863026,0,0.396403,0.258050,0
17456,"6mmDFR154 on clear.WHG","IGDB v62.0",1,0,5.800000,0.312662,0.362013,0.388080,0.514231,0.344121,0.197485,0.000000,0.843643,0.100455,1.000000,,"BEIJING WUHUATIANBAO GLASS CO.,LTD","DFR154 on clear",11780027,"#",256,1538271187,0,0.514231,0.312662,0
17457,"6mmDFR164 on clear.WHG","IGDB v62.0",1,0,5.820000,0.375601,0.367620,0.455970,0.636968,0.283068,0.228641,0.000000,0.844738,0.064001,1.000000,,"BEIJING WUHUATIANBAO GLASS CO.,LTD","DFR164 on clear",13030094,"#",256,1538271187,0,0.636968,0.375601,0
17458,"6mmSDF178 on clear.WHG","IGDB v62.0",1,0,5.840000,0.388871,0.275458,0.443536,0.765773,0.076924,0.076751,0.000000,0.845821,0.052118,1.000000,,"BEIJING WUHUATIANBAO GLASS CO.,LTD","SDF178 on clear",15001304,"#",256,1538271188,0,0.765773,0.388871,0
17459,"6mmSDF154II on clear.WHG","IGDB v62.0",1,0,5.880000,0.279045,0.295735,0.443239,0.571565,0.165718,0.165667,0.000000,0.843303,0.068209,1.000000,,"BEIJING WUHUATIANBAO GLASS CO.,LTD","SDF154II on clear",12897212,"#",256,1538271188,0,0.571565,0.279045,0
17460,"6mmSDF150 on clear.WHG","IGDB v52.0",1,0,5.880000,0.238021,0.233523,0.481561,0.482987,0.152324,0.169659,0.000000,0.844725,0.068183,1.000000,,"BEIJING WUHUATIANBAO GLASS CO.,LTD","SDF150 on clear",13090720,"",256,1510863028,0,0.482987,0.238021,0
17461,"6mmSDF176 on clear.WHG","IGDB v62.0",1,0,5.850000,0.404996,0.235426,0.354632,0.737386,0.065467,0.065908,0.000000,0.845031,0.081441,1.000000,,"BEIJING WUHUATIANBAO GLASS CO.,LTD","SDF176 on clear",14934993,"#",256,1538271189,0,0.737386,0.404996,0
17462,"6mmSDF163 on clear.WHG","IGDB v62.0",1,0,5.900000,0.296423,0.223136,0.444412,0.608936,0.082728,0.096677,0.000000,0.845502,0.067746,1.000000,,"BEIJING WUHUATIANBAO GLASS CO.,LTD","SDF163 on clear",13685436,"#",256,1538271189,0,0.608936,0.296423,0
17463,"6mmSDF158 on clear.WHG","IGDB v52.0",1,0,5.900000,0.294584,0.228560,0.417260,0.572253,0.097793,0.122957,0.000000,0.845606,0.083838,1.000000,,"BEIJING WUHUATIANBAO GLASS CO.,LTD","SDF158 on clear",13487539,"",256,1510863028,0,0.572253,0.294584,0
17464,"6mmSDF176 on Low-iron.WHG","IGDB v52.0",1,0,5.900000,0.420074,0.299611,0.358106,0.759635,0.049066,0.043177,0.000000,0.843233,0.084048,1.000000,,"BEIJING WUHUATIANBAO GLASS CO.,LTD","SDF176 on Low-iron",14673115,"",256,1510863031,0,0.759635,0.420074,0
17465,"6mmSDF176 on French Green.WHG","IGDB v52.0",1,0,5.900000,0.257871,0.067205,0.350234,0.612755,0.047811,0.034626,0.000000,0.842172,0.088465,1.000000,,"BEIJING WUHUATIANBAO GLASS CO.,LTD","SDF176 on French Green",13227192,"",256,1510863031,0,0.612755,0.257871,0
17466,"6mmSDF176 on Ford Blue.WHG","IGDB v52.0",1,0,5.840000,0.244936,0.088362,0.356213,0.472055,0.049998,0.044345,0.000000,0.842501,0.085376,1.000000,,"BEIJING WUHUATIANBAO GLASS CO.,LTD","SDF176 on Ford Blue",13352601,"",256,1510863031,0,0.472055,0.244936,0
17467,"6mmSDF176 on Crystal grey.WHG","IGDB v52.0",1,0,5.880000,0.244478,0.132426,0.391775,0.484381,0.056351,0.059416,0.000000,0.842315,0.074199,1.000000,,"BEIJING WUHUATIANBAO GLASS CO.,LTD","SDF176 on Crystal grey",12238252,"",256,1510863030,0,0.484381,0.244478,0
17468,"6mmSDF176 on Euro grey.WHG","IGDB v52.0",1,0,5.880000,0.223690,0.120080,0.353126,0.384560,0.049644,0.037601,0.000000,0.841899,0.085671,1.000000,,"BEIJING WUHUATIANBAO GLASS CO.,LTD","SDF176 on Euro grey",11184289,"",256,1510863030,0,0.384560,0.223690,0
17469,"6mmSDF163 on Low-iron.WHG","IGDB v52.0",1,0,5.900000,0.330136,0.281258,0.437611,0.643385,0.110945,0.109745,0.000000,0.842472,0.064175,1.000000,,"BEIJING WUHUATIANBAO GLASS CO.,LTD","SDF163 on Low-iron",13817542,"",256,1510863030,0,0.643385,0.330136,0
17470,"6mmSDF163 on Ford Blue.WHG","IGDB v52.0",1,0,5.840000,0.204850,0.115644,0.431539,0.405775,0.064811,0.092567,0.000000,0.842510,0.075265,1.000000,,"BEIJING WUHUATIANBAO GLASS CO.,LTD","SDF163 on Ford Blue",12891016,"",256,1510863029,0,0.405775,0.204850,0
17471,"6mmSDF163 on Crystal grey.WHG","IGDB v52.0",1,0,5.940000,0.245447,0.263667,0.446760,0.515127,0.151003,0.155603,0.000000,0.842918,0.069773,1.000000,,"BEIJING WUHUATIANBAO GLASS CO.,LTD","SDF163 on Crystal grey",13026221,"",256,1510863029,0,0.515127,0.245447,0
17472,"6mmSDF163 on Euro grey.WHG","IGDB v52.0",1,0,5.900000,0.168877,0.119101,0.428729,0.323138,0.056857,0.089495,0.000000,0.841409,0.065843,1.000000,,"BEIJING WUHUATIANBAO GLASS CO.,LTD","SDF163 on Euro grey",10460305,"",256,1510863029,0,0.323138,0.168877,0
17473,"6mmWTB170 on clear.WHG","IGDB v52.0",1,0,5.950000,0.287987,0.384748,0.497192,0.697601,0.090992,0.056371,0.000000,0.845151,0.059491,1.000000,,"BEIJING WUHUATIANBAO GLASS CO.,LTD","WTB170 on clear",13688273,"",256,1510863033,0,0.697601,0.287987,0
17474,"6mmWTB070 on Low-iron.WHG","IGDB v52.0",1,0,5.880000,0.298583,0.486012,0.495836,0.713850,0.090498,0.056037,0.000000,0.845224,0.057783,1.000000,,"BEIJING WUHUATIANBAO GLASS CO.,LTD","WTB070 on Low-iron",13819605,"",256,1510863033,0,0.713850,0.298583,0
17475,"6mmWTB570 on Crystal grey.WHG","IGDB v52.0",1,0,5.850000,0.204562,0.189881,0.491122,0.495304,0.066061,0.042414,0.000000,0.845170,0.060137,1.000000,,"BEIJING WUHUATIANBAO GLASS CO.,LTD","WTB570 on Crystal grey",11976368,"",256,1510863035,0,0.495304,0.204562,0
17476,"6mmWTB370 on Euro grey.WHG","IGDB v52.0",1,0,5.920000,0.145687,0.147895,0.491587,0.342231,0.055530,0.035022,0.000000,0.845100,0.061911,1.000000,,"BEIJING WUHUATIANBAO GLASS CO.,LTD","WTB370 on Euro grey",10068121,"",256,1510863034,0,0.342231,0.145687,0
17477,"6mmWTB158 on clear.WHG","IGDB v52.0",1,0,5.920000,0.243921,0.375340,0.512119,0.580757,0.147189,0.117417,0.000000,0.844702,0.054654,1.000000,,"BEIJING WUHUATIANBAO GLASS CO.,LTD","WTB158 on clear",12044997,"",256,1510863033,0,0.580757,0.243921,0
17478,"6mmWTB058 on Low-iron.WHG","IGDB v52.0",1,0,5.880000,0.247075,0.468433,0.514547,0.584013,0.150235,0.111466,0.000000,0.844769,0.061965,1.000000,,"BEIJING WUHUATIANBAO GLASS CO.,LTD","WTB058 on Low-iron",12241862,"",256,1510863032,0,0.584013,0.247075,0
17479,"6mmWTB558 on Crystal grey.WHG","IGDB v52.0",1,0,5.880000,0.173063,0.187549,0.510479,0.411160,0.094914,0.108479,0.000000,0.845314,0.060720,1.000000,,"BEIJING WUHUATIANBAO GLASS CO.,LTD","WTB558 on Crystal grey",10661541,"",256,1510863034,0,0.411160,0.173063,0
17480,"6mmWTB358 on Euro grey.WHG","IGDB v52.0",1,0,5.920000,0.122465,0.138243,0.508251,0.279349,0.067508,0.101450,0.000000,0.844587,0.058309,1.000000,,"BEIJING WUHUATIANBAO GLASS CO.,LTD","WTB358 on Euro grey",8753551,"",256,1510863034,0,0.279349,0.122465,0
17481,"6mmWF40 on clear.WHG","IGDB v52.0",1,0,5.840000,0.227447,0.344831,0.404170,0.481463,0.159696,0.057154,0.000000,0.843823,0.063159,1.000000,,"BEIJING WUHUATIANBAO GLASS CO.,LTD","WF40 on clear",12631465,"",256,1510863032,0,0.481463,0.227447,0
17482,"6mmWT172 on clear.WHG","IGDB v62.0",1,0,5.830000,0.303388,0.314422,0.439381,0.710279,0.062483,0.042286,0.000000,0.846897,0.034230,1.000000,,"BEIJING WUHUATIANBAO GLASS CO.,LTD","WT172 on clear",13885394,"#",256,1538271190,0,0.710279,0.303388,0
17483,"6mmDFR0146 on clear.WHG","IGDB v56.0",1,0,5.840000,0.291377,0.350420,0.375191,0.475396,0.328689,0.142666,0.000000,0.844488,0.090872,1.000000,,"BEIJING WUHUATIANBAO GLASS CO.,LTD","DFR0146 on clear",11778482,"",256,1510863113,0,0.475396,0.291377,0
17484,"6mmWF68 on clear.WHG","IGDB v56.0",1,0,5.840000,0.369852,0.251327,0.375157,0.703314,0.062956,0.040321,0.000000,0.842871,0.066314,1.000000,,"BEIJING WUHUATIANBAO GLASS CO.,LTD","WF68 on clear",14409170,"",256,1510863114,0,0.703314,0.369852,0
17485,"6mm SDF150II on clear.WHG","IGDB v63.0",1,0,5.780000,0.272977,0.163562,0.390426,0.514644,0.108446,0.036539,0.000000,0.841909,0.048413,1.000000,,"BEIJING WUHUATIANBAO GLASS CO.,LTD","6mm SDF150II on clear",12960178,"#",256,1541470900,0,0.514644,0.272977,0
17486,"6mm WT160 on clear.WHG","IGDB v63.0",1,0,5.800000,0.226414,0.314514,0.489700,0.548701,0.128343,0.117559,0.000000,0.841926,0.043283,1.000000,,"BEIJING WUHUATIANBAO GLASS CO.,LTD","6mm WT160 on clear",12371898,"#",256,1541470899,0,0.548701,0.226414,0
17487,"5mm WT1.16 on clear.WHG","IGDB v63.0",1,0,4.770000,0.609204,0.220205,0.285184,0.890033,0.063608,0.055202,0.000000,0.841093,0.064059,1.000000,,"BEIJING WUHUATIANBAO GLASS CO.,LTD","5mm WT1.16 on clear",15528944,"#",256,1541470899,0,0.890033,0.609204,0
17488,"5mm WT1.1 on clear.WHG","IGDB v63.0",1,0,4.760000,0.575569,0.245278,0.324979,0.885963,0.065302,0.058519,0.000000,0.841070,0.059491,1.000000,,"BEIJING WUHUATIANBAO GLASS CO.,LTD","5mm WT1.1 on clear",15660269,"#",256,1541470899,0,0.885963,0.575569,0
17489,"10mmWT160 on clear.WHG","IGDB v68.0",1,0,9.730000,0.217139,0.241425,0.502220,0.535332,0.129986,0.126497,0.000000,0.848138,0.043668,1.000000,,"BEIJING WUHUATIANBAO GLASS CO.,LTD","10mmWT160 on clear",12240564,"#",256,1586299472,0,0.535332,0.217139,0
17490,"3mm WTB58 on clear.WHG","IGDB v75.0",1,0,2.830000,0.250403,0.410962,0.467583,0.566638,0.111654,0.122408,0.000000,0.844082,0.058083,1.000000,,"BEIJING WUHUATIANBAO GLASS CO.,LTD","3mm WTB58 on clear",12765377,"#",256,1641409406,0,0.566638,0.250403,0
17491,"3.2mm CL184  on clear.WHG","IGDB v84.0",1,0,3.150000,0.607213,0.182914,0.227564,0.842386,0.068645,0.053212,0.000000,0.838661,0.121025,1.000000,,"BEIJING WUHUATIANBAO GLASS CO.,LTD","3.2mm CL184  on clear",15134187,"#",256,1657950504,0,0.842386,0.607213,
17600,"Optisolar D70_5.JJG","IGDB v71.0",1,0,4.870000,0.365551,0.255258,0.428175,0.704688,0.112849,0.108404,0.000000,0.842975,0.060533,1.000000,,"Shandong Jinjing Science&technology Stock co., LTD","Optisolar D70_5",14343889,"",256,1586299397,0,0.704688,0.365551,0
17601,"Optisolar D70_8.JJG","IGDB v71.0",1,0,8.120000,0.338604,0.202249,0.428257,0.679791,0.107510,0.105660,0.000000,0.843374,0.056338,1.000000,,"Shandong Jinjing Science&technology Stock co., LTD","Optisolar D70_8",14146507,"",256,1586299397,0,0.679791,0.338604,0
17602,"Optisolar UD70_6.JJG","IGDB v71.0",1,0,5.880000,0.376697,0.318028,0.430502,0.702423,0.117158,0.109853,0.000000,0.842788,0.065816,1.000000,,"Shandong Jinjing Science&technology Stock co., LTD","Optisolar UD70_6",14212563,"",256,1586299398,0,0.702423,0.376697,0
17603,"Optisolar UD70_8.JJG","IGDB v71.0",1,0,7.860000,0.379706,0.308034,0.430230,0.712926,0.114594,0.109718,0.000000,0.843156,0.066359,1.000000,,"Shandong Jinjing Science&technology Stock co., LTD","Optisolar UD70_8",14409427,"",256,1586299398,0,0.712926,0.379706,0
17604,"Optisolar D70_6.JJG","IGDB v71.0",1,0,5.920000,0.352022,0.236929,0.427277,0.688718,0.110152,0.105357,0.000000,0.840000,0.061172,1.000000,,"Shandong Jinjing Science&technology Stock co., LTD","Optisolar D70_6",14146766,"",256,1586299398,0,0.688718,0.352022,0
17605,"Clear_6.JJG","IGDB v71.0",1,0,5.900000,0.784363,0.075166,0.075898,0.893176,0.085432,0.085610,0.000000,0.840000,0.840000,1.000000,,"Shandong Jinjing Science&technology Stock co., LTD","Clear_6",15856879,"",256,1586299398,0,0.893176,0.784363,0
17606,"Optisolar D60_6.JJG","IGDB v79.0",1,0,5.870000,0.334489,0.257504,0.381216,0.594286,0.112513,0.122875,0.000000,0.843206,0.066920,1.000000,,"Shandong Jinjing Science&technology Stock co., LTD","Optisolar D60_6",13422020,"#",256,1641409427,0,0.594286,0.334489,0
17607,"Optiselec UT72_8.JJG","IGDB v79.0",1,0,7.840000,0.320324,0.488069,0.567212,0.785964,0.085228,0.071538,0.000000,0.843026,0.032740,1.000000,,"Shandong Jinjing Science&technology Stock co., LTD","Optiselec UT72_8",14608354,"",256,1641409427,0,0.785964,0.320324,0
17608,"Optilite US83_6.JJG","IGDB v71.0",1,0,5.880000,0.619846,0.202831,0.237345,0.867054,0.056435,0.045583,0.000000,0.842180,0.104900,1.000000,,"Shandong Jinjing Science&technology Stock co., LTD","Optilite US83_6",15593964,"",256,1586299398,0,0.867054,0.619846,0
17609,"Optisolar D68_6.JJG","IGDB v79.0",1,0,5.870000,0.392847,0.198646,0.397254,0.676280,0.131631,0.133479,0.000000,0.842212,0.070958,1.000000,,"Shandong Jinjing Science&technology Stock co., LTD","Optisolar D68_6",14211535,"#",256,1641409427,0,0.676280,0.392847,0
17611,"Optisolar D80_6.JJG","IGDB v71.0",1,0,5.970000,0.382591,0.310574,0.427436,0.773275,0.082664,0.075424,0.000000,0.840000,0.071667,1.000000,,"Shandong Jinjing Science&technology Stock co., LTD","Optisolar D80_6",14870237,"#",256,1586299399,0,0.773275,0.382591,0
17612,"Optilite S83_6.JJG","IGDB v71.0",1,0,5.900000,0.562482,0.166542,0.243144,0.842786,0.054048,0.045978,0.000000,0.840000,0.111223,1.000000,,"Shandong Jinjing Science&technology Stock co., LTD","Optilite S83_6",15462374,"",256,1586299399,0,0.842786,0.562482,0
17613,"Optilite S1.16_6.JJG","IGDB v71.0",1,0,5.880000,0.606434,0.202559,0.280577,0.894101,0.059950,0.051263,0.000000,0.840000,0.072206,1.000000,,"Shandong Jinjing Science&technology Stock co., LTD","Optilite S1.16_6",15594736,"",256,1586299399,0,0.894101,0.606434,0
17614,"Optilite US1.16_10.JJG","IGDB v71.0",1,0,9.910000,0.661606,0.230578,0.267353,0.908549,0.060489,0.052935,0.000000,0.843060,0.079195,1.000000,,"Shandong Jinjing Science&technology Stock co., LTD","Optilite US1.16_10",15726068,"",256,1586299399,0,0.908549,0.661606,0
17615,"Optisolar D57_6.JJG","IGDB v71.0",1,0,5.880000,0.273045,0.315687,0.436612,0.580826,0.115369,0.051587,0.000000,0.843821,0.061967,1.000000,,"Shandong Jinjing Science&technology Stock co., LTD","Optisolar D57_6.JJG",13028542,"",256,1586299399,0,0.580826,0.273045,0
17616,"Optilite S1.16_3.2.JJG","IGDB v71.0",1,0,3.170000,0.627906,0.244339,0.287353,0.889989,0.073234,0.061498,0.000000,0.839606,0.056947,1.000000,,"Shandong Jinjing Science&technology Stock co., LTD","Optilite S1.16_3.2",15397874,"#",256,1586299400,0,0.889989,0.627906,0
17617,"Optilite S1.16_4.JJG","IGDB v71.0",1,0,3.910000,0.596767,0.221256,0.291047,0.885321,0.066966,0.055723,0.000000,0.842929,0.077775,1.000000,,"Shandong Jinjing Science&technology Stock co., LTD","Optilite S1.16_4",15528943,"#",256,1586299503,0,0.885321,0.596767,0
17618,"Optilite S1.16_5.JJG","IGDB v71.0",1,0,4.800000,0.602064,0.220072,0.285261,0.881346,0.066575,0.055185,0.000000,0.842971,0.076372,1.000000,,"Shandong Jinjing Science&technology Stock co., LTD","Optilite S1.16_5",15463152,"#",256,1586299504,0,0.881346,0.602064,0
17619,"Optisolar D49_6.JJG","IGDB v71.0",1,0,5.870000,0.230781,0.271404,0.432092,0.506712,0.120190,0.044820,0.000000,0.842783,0.050303,1.000000,,"Shandong Jinjing Science&technology Stock co., LTD","Optisolar D49_6",12632746,"",256,1586299504,0,0.506712,0.230781,0
17620,"Optisolar UD80_6.JJG","IGDB v71.0",1,0,5.910000,0.423229,0.375609,0.396996,0.801525,0.064699,0.055984,0.000000,0.843488,0.051455,1.000000,,"Shandong Jinjing Science&technology Stock co., LTD","Optisolar UD80_6",15067618,"",256,1586299505,0,0.801525,0.423229,0
17621,"Optisolar UD80_8.JJG","IGDB v71.0",1,0,7.940000,0.423134,0.361292,0.396050,0.802341,0.064888,0.056251,0.000000,0.843079,0.058059,1.000000,,"Shandong Jinjing Science&technology Stock co., LTD","Optisolar UD80_8",15067618,"",256,1586299505,0,0.802341,0.423134,0
17622,"Optiselec T70_6.JJG","IGDB v71.0",1,0,5.940000,0.294984,0.354761,0.581567,0.758320,0.088006,0.076300,0.000000,0.843655,0.033471,1.000000,,"Shandong Jinjing Science&technology Stock co., LTD","Optiselec T70_6",14280154,"",256,1586299510,0,0.758320,0.294984,0
17623,"Optiselec T70_8.JJG","IGDB v71.0",1,0,7.820000,0.284642,0.311000,0.581177,0.733734,0.099195,0.084094,0.000000,0.844392,0.035733,1.000000,,"Shandong Jinjing Science&technology Stock co., LTD","Optiselec T70_8",14213592,"",256,1586299504,0,0.733734,0.284642,0
17624,"Optiselec T70_10.JJG","IGDB v71.0",1,0,9.800000,0.272013,0.265941,0.588806,0.721401,0.094698,0.080939,0.000000,0.843790,0.030115,1.000000,,"Shandong Jinjing Science&technology Stock co., LTD","Optiselec T70_10",14082259,"",256,1586299504,0,0.721401,0.272013,0
17625,"Optisolar D80_3.2.JJG","IGDB v71.0",1,0,3.190000,0.400209,0.342679,0.401602,0.785153,0.060811,0.051925,0.000000,0.844298,0.052903,1.000000,,"Shandong Jinjing Science&technology Stock co., LTD","Optisolar D80_3.2",14936287,"#",256,1586299505,0,0.785153,0.400209,0
17626,"Optiselec T70_3.2.JJG","IGDB v71.0",1,0,3.120000,0.290818,0.453178,0.584910,0.750071,0.085939,0.073789,0.000000,0.843639,0.032574,1.000000,,"Shandong Jinjing Science&technology Stock co., LTD","Optiselec T70_3.2",14214108,"#",256,1586299504,0,0.750071,0.290818,0
17627,"Optilite S1.1 Plus_3.2.JJG","IGDB v86.0",1,0,3.160000,0.536599,0.312578,0.383192,0.846144,0.121836,0.107372,0.000000,0.844035,0.050797,1.000000,,"Shandong Jinjing Science&technology Stock co., LTD","Optilite S1.1 Plus_3.2",15003371,"",256,1657950499,0,0.846144,0.536599,0
17628,"Optilite S1.1 Plus_4.JJG","IGDB v75.0",1,0,3.840000,0.538381,0.275856,0.365662,0.854438,0.104269,0.091533,0.000000,0.843669,0.052457,1.000000,,"Shandong Jinjing Science&technology Stock co., LTD","Optilite S1.1 Plus_4",15069163,"",256,1641409404,0,0.854438,0.538381,0
17629,"Optilite US1.16_6.JJG","IGDB v75.0",1,0,5.830000,0.661224,0.257749,0.282051,0.909606,0.066372,0.057877,0.000000,0.843518,0.070292,1.000000,,"Shandong Jinjing Science&technology Stock co., LTD","Optilite US1.16_6",15660532,"",256,1641409405,0,0.909606,0.661224,0
17630,"Optisolar UD57_6.JJG","IGDB v75.0",1,0,5.790000,0.291058,0.390142,0.432277,0.603804,0.115754,0.046858,0.000000,0.842703,0.056771,1.000000,,"Shandong Jinjing Science&technology Stock co., LTD","Optisolar UD57_6",13422529,"",256,1641409405,0,0.603804,0.291058,0
17631,"Optilite S83_3.2.JJG","IGDB v77.0",1,0,3.160000,0.605527,0.174316,0.220123,0.855459,0.062845,0.047386,0.000000,0.838661,0.102751,1.000000,,"Shandong Jinjing Science&technology Stock co., LTD","Optilite S83_3.2",15528170,"#",256,1641409413,0,0.855459,0.605527,0
17632,"Optilite US1.16_3.2.JJG","IGDB v79.0",1,0,3.150000,0.662867,0.273034,0.287386,0.910377,0.065820,0.057202,0.000000,0.843596,0.069498,1.000000,,"Shandong Jinjing Science&technology Stock co., LTD","Optilite US1.16_3.2",15726069,"#",256,1641409427,0,0.910377,0.662867,0
17633,"Optilite US1.16_4.JJG","IGDB v79.0",1,0,3.830000,0.658130,0.272558,0.289376,0.909031,0.066060,0.057329,0.000000,0.841843,0.072089,1.000000,,"Shandong Jinjing Science&technology Stock co., LTD","Optilite US1.16_4",15660532,"#",256,1641409427,0,0.909031,0.658130,0
17634,"Optilite US1.16_5.JJG","IGDB v79.0",1,0,4.820000,0.660498,0.261411,0.281658,0.905791,0.067170,0.057637,0.000000,0.841980,0.067471,1.000000,,"Shandong Jinjing Science&technology Stock co., LTD","Optilite US1.16_5",15660532,"#",256,1641409427,0,0.905791,0.660498,0
17635,"Optilite US1.16_8.JJG","IGDB v79.0",1,0,7.850000,0.659164,0.246241,0.275621,0.907578,0.064469,0.055641,0.000000,0.843474,0.069631,1.000000,,"Shandong Jinjing Science&technology Stock co., LTD","Optilite US1.16_8",15726068,"#",256,1641409427,0,0.907578,0.659164,0
17725,"Cool-lite_ks133C4_cebrace.CBR","IGDB v55.0",1,0,8.000000,0.221136,0.338936,0.220143,0.339441,0.334576,0.153031,0.000000,0.890000,0.890000,0.856000,,"Cebrace","Coollite ks133 + Clear (4+4)",10592405,"",256,1510863529,0,0.339441,0.221136,0
17726,"Cool-lite_skn154C4_cebrace.CBR","IGDB v55.0",1,0,8.000000,0.217950,0.420450,0.413534,0.512384,0.239284,0.257581,0.000000,0.890000,0.890000,0.856000,,"Cebrace","Coollite skn154 + Clear (4+4)",11846068,"",256,1510863530,0,0.512384,0.217950,0
17727,"Cool-lite_st120C4_cebrace.CBR","IGDB v61.0",1,0,8.000000,0.165935,0.275135,0.207364,0.214034,0.315474,0.211624,0.000000,0.840000,0.840000,0.856000,,"Cebrace","Coollite st120 + Clear (4+4)",8618361,"",256,1538271450,0,0.214034,0.165935,0
17728,"Cool-lite_st136C4_cebrace.CBR","IGDB v61.0",1,0,8.000000,0.308915,0.170511,0.125498,0.394759,0.205004,0.126131,0.000000,0.840000,0.840000,0.856000,,"Cebrace","Coollite st136 + Clear (4+4)",11185058,"",256,1538271450,0,0.394759,0.308915,0
17729,"Cool-lite_st150C4_cebrace.CBR","IGDB v61.0",1,0,8.000000,0.418620,0.134520,0.094728,0.512807,0.167099,0.104200,0.000000,0.840000,0.840000,0.856000,,"Cebrace","Coollite st150 + Clear (4+4)",12369849,"",256,1538271450,0,0.512807,0.418620,0
17825,"AG43C4_guardianBR.GBR","IGDB v55.0",1,0,8.000000,0.260633,0.377113,0.272957,0.388707,0.317431,0.167379,0.000000,0.840000,0.840000,0.856000,,"Guardian Brazil","AG43 on Clear (4+4)",11381407,"",256,1510863531,0,0.388707,0.260633,0
17826,"N14C4_guardianBR.GBR","IGDB v55.0",1,0,8.000000,0.128692,0.331194,0.287726,0.151738,0.348482,0.314494,0.000000,0.840000,0.840000,0.856000,,"Guardian Brazil","Neutral14 on Clear (4+4)",6909293,"",256,1510863530,0,0.151738,0.128692,0
17827,"NP50C4_guardianBR.GBR","IGDB v55.0",1,0,8.000000,0.299331,0.380441,0.323328,0.475255,0.265773,0.196196,0.000000,0.840000,0.840000,0.856000,,"Guardian Brazil","NeutralPlus50 on Clear (4+4)",12434093,"",256,1510863530,0,0.475255,0.299331,0
17946,"Cool SHade 57-1_6.ASG","IGDB v62.0",1,0,5.860000,0.291545,0.323335,0.429096,0.587320,0.115198,0.032665,0.000000,0.843376,0.053128,1.000000,,"ASG Architectural Solutions Glass Pty Ltd","Cool SHade 57-1_6",12962506,"",256,1538271218,0,0.587320,0.291545,0
17947,"Super SHade 52S-1_6.ASG","IGDB v67.0",1,0,5.850000,0.227723,0.401027,0.518985,0.546207,0.128146,0.047258,0.000000,0.843357,0.044050,1.000000,,"ASG Architectural Solutions Glass Pty Ltd","Super Shade 52S-1_6",12371390,"",256,1586299400,0,0.546207,0.227723,0
17948,"Plati shade 39-1.ASG","IGDB v79.0",1,0,5.870000,0.223918,0.323983,0.446007,0.473155,0.168767,0.087250,0.000000,0.843249,0.064273,1.000000,,"ASG Architectural Solutions Glass Pty Ltd","Plati shade 39-1",12499881,"",256,1641409371,0,0.473155,0.223918,0
17950,"Visualite 65S-1_6.ASG","IGDB v67.0",1,0,5.840000,0.277585,0.400236,0.542458,0.686517,0.069501,0.053038,0.000000,0.842892,0.041291,1.000000,,"ASG Architectural Solutions Glass Pty Ltd","Visualite 65S-1_6",13621971,"",256,1586299400,0,0.686517,0.277585,0
17951,"Visualite 67-1_6.ASG","IGDB v67.0",1,0,5.860000,0.359966,0.300995,0.396814,0.688009,0.070082,0.041820,0.000000,0.843860,0.063655,1.000000,,"ASG Architectural Solutions Glass Pty Ltd","Visualite 67-1_6",13883862,"",256,1586299400,0,0.688009,0.359966,0
17953,"Visualite 78-1_6.ASG","IGDB v62.0",1,0,5.880000,0.374723,0.289800,0.429419,0.745954,0.061852,0.042518,0.000000,0.843006,0.054115,1.000000,,"ASG Architectural Solutions Glass Pty Ltd","Visualite 78-1_6",14541530,"",256,1538271221,0,0.745954,0.374723,0
17954,"Super S1-1_6.ASG","IGDB v81.0",1,0,5.860000,0.569075,0.144351,0.214951,0.833656,0.059223,0.043337,0.000000,0.844649,0.120744,1.000000,,"ASG Architectural Solutions Glass Pty Ltd","Super S1-1_6",15330790,"",256,1641409374,0,0.833656,0.569075,0
17955,"Super S3-1_6.ASG","IGDB v64.0",1,0,5.990000,0.397700,0.221124,0.210238,0.578975,0.179109,0.029001,0.000000,0.844014,0.149643,1.000000,,"ASG Architectural Solutions Glass Pty Ltd","Super S3-1_6",13487040,"",256,1586299433,0,0.578975,0.397700,0
17956,"Cool SHade 42-1_6.ASG","IGDB v64.0",1,0,5.900000,0.233026,0.332755,0.400724,0.478269,0.113986,0.035661,0.000000,0.842418,0.067052,1.000000,,"ASG Architectural Solutions Glass Pty Ltd","Cool SHade 42-1_6",12237489,"",256,1586299433,0,0.478269,0.233026,0
17957,"Super SHade 50S-1_6.ASG","IGDB v64.0",1,0,5.860000,0.220978,0.454148,0.521013,0.548686,0.129618,0.057600,0.000000,0.842229,0.044420,1.000000,,"ASG Architectural Solutions Glass Pty Ltd","Super SHade 50S-1_6",12371392,"",256,1586299433,0,0.548686,0.220978,0
17958,"Cool Shade 30.ASG","IGDB v64.0",1,0,5.870000,0.169109,0.353977,0.361802,0.345306,0.182863,0.044593,0.000000,0.842600,0.065281,1.000000,,"ASG Architectural Solutions Glass Pty Ltd","Cool Shade 30 on Clear_6",10657947,"",256,1586299433,0,0.345306,0.169109,0
17959,"Aqua Shade 60-1_6.ASG","IGDB v67.0",1,0,5.810000,0.305864,0.391404,0.478834,0.658371,0.116356,0.057207,0.000000,0.843767,0.049580,1.000000,,"ASG Architectural Solutions Glass Pty Ltd","Aqua Shade 60-1_6",13555407,"",256,1586299470,0,0.658371,0.305864,0
17960,"Champagne 46-1_6.ASG","IGDB v67.0",1,0,5.860000,0.260500,0.274024,0.301398,0.462901,0.173895,0.125244,0.000000,0.843927,0.096909,1.000000,,"ASG Architectural Solutions Glass Pty Ltd","Champagne 46-1_6",11843757,"",256,1586299470,0,0.462901,0.260500,0
17961,"Visualite 70S-1_6.ASG","IGDB v67.0",1,0,5.860000,0.295105,0.372493,0.514006,0.695160,0.066389,0.052415,0.000000,0.843483,0.059267,1.000000,,"ASG Architectural Solutions Glass Pty Ltd","Visualite 70S-1_6",13556947,"",256,1586299470,0,0.695160,0.295105,0
17962,"BrightLite65 on Li 664.ASG","IGDB v67.0",1,0,13.190000,0.713216,0.171926,0.164391,0.765418,0.229089,0.226570,0.000000,0.843251,0.843860,0.705000,,"ASG Architectural Solutions Glass Pty Ltd","BrightLite65 on Li 664",14672867,"",256,1586299520,0,0.765418,0.713216,0
17963,"Super Shade 55S-1_6.ASG","IGDB v67.0",1,0,5.860000,0.252946,0.354771,0.419059,0.554723,0.057446,0.074509,0.000000,0.842992,0.054951,1.000000,,"ASG Architectural Solutions Glass Pty Ltd","Super Shade 55S-1_6",12568002,"",256,1586299470,0,0.554723,0.252946,0
17964,"Visualite 70S-0_8.ASG","IGDB v76.0",1,0,7.780000,0.310165,0.418976,0.522464,0.718550,0.068080,0.059680,0.000000,0.841508,0.038119,1.000000,,"ASG Architectural Solutions Glass Pty Ltd","Visualite 70S-0_8",13885398,"",256,1641409408,0,0.718550,0.310165,0
17970,"TNG11-89E.TNG","IGDB v56.0",1,0,5.930000,0.612684,0.192025,0.263991,0.891617,0.055722,0.048666,0.000000,0.843871,0.070568,1.000000,,"TIANJIN NORTHGLASS INDUSTRIAL TECHNICAL CO., LTD.","TNG11-89E",15660271,"#",256,1510863129,0,0.891617,0.612684,0
17971,"TNG11-85E.TNG","IGDB v56.0",1,0,5.850000,0.613304,0.169454,0.229591,0.864527,0.061095,0.050119,0.000000,0.842899,0.111340,1.000000,,"TIANJIN NORTHGLASS INDUSTRIAL TECHNICAL CO., LTD.","TNG11-85E",15331565,"#",256,1510863129,0,0.864527,0.613304,0
17972,"TNG11-80E-DB.TNG","IGDB v56.0",1,0,5.820000,0.555120,0.212475,0.255152,0.800869,0.102148,0.058606,0.000000,0.842858,0.099223,1.000000,,"TIANJIN NORTHGLASS INDUSTRIAL TECHNICAL CO., LTD.","TNG11-80E-DB",14674150,"#",256,1510863129,0,0.800869,0.555120,0
17973,"TNG11-70E-DB.TNG","IGDB v56.0",1,0,5.800000,0.521363,0.226793,0.252146,0.744092,0.140470,0.068524,0.000000,0.842741,0.096572,1.000000,,"TIANJIN NORTHGLASS INDUSTRIAL TECHNICAL CO., LTD.","TNG11-70E-DB",14148063,"#",256,1510863130,0,0.744092,0.521363,0
17974,"TNG14-60E.TNG","IGDB v56.0",1,0,5.800000,0.397411,0.232674,0.240486,0.583281,0.181733,0.035152,0.000000,0.847141,0.120468,1.000000,,"TIANJIN NORTHGLASS INDUSTRIAL TECHNICAL CO., LTD.","TNG14-60E",13159363,"#",256,1510863128,0,0.583281,0.397411,0
17975,"TNG15-55E.TNG","IGDB v56.0",1,0,5.810000,0.324003,0.392900,0.456637,0.553912,0.313278,0.207300,0.000000,0.843877,0.054135,1.000000,,"TIANJIN NORTHGLASS INDUSTRIAL TECHNICAL CO., LTD.","TNG15-55E",11781572,"#",256,1510863130,0,0.553912,0.324003,0
17976,"TNG11-78D.TNG","IGDB v56.0",1,0,5.870000,0.386116,0.324147,0.451579,0.779541,0.075498,0.065262,0.000000,0.843635,0.052648,1.000000,,"TIANJIN NORTHGLASS INDUSTRIAL TECHNICAL CO., LTD.","TNG11-78D",14608351,"#",256,1510863130,0,0.779541,0.386116,0
17977,"TNG11-75D.TNG","IGDB v56.0",1,0,5.820000,0.384553,0.296945,0.421614,0.761018,0.072037,0.061783,0.000000,0.843288,0.058998,1.000000,,"TIANJIN NORTHGLASS INDUSTRIAL TECHNICAL CO., LTD.","TNG11-75D",14542045,"#",256,1510863130,0,0.761018,0.384553,0
17978,"TNG11-70D.TNG","IGDB v56.0",1,0,5.820000,0.369510,0.304663,0.398511,0.713001,0.089113,0.094701,0.000000,0.843364,0.063359,1.000000,,"TIANJIN NORTHGLASS INDUSTRIAL TECHNICAL CO., LTD.","TNG11-70D",14147287,"#",256,1510863129,0,0.713001,0.369510,0
17979,"TNG11-67D.TNG","IGDB v56.0",1,0,5.840000,0.360027,0.292864,0.395635,0.679763,0.099624,0.117247,0.000000,0.843512,0.063447,1.000000,,"TIANJIN NORTHGLASS INDUSTRIAL TECHNICAL CO., LTD.","TNG11-67D",13687252,"#",256,1510863128,0,0.679763,0.360027,0
17980,"TNG12-65D.TNG","IGDB v56.0",1,0,5.810000,0.329990,0.302056,0.407479,0.661228,0.087864,0.073256,0.000000,0.842014,0.058490,1.000000,,"TIANJIN NORTHGLASS INDUSTRIAL TECHNICAL CO., LTD.","TNG12-65D",13752269,"#",256,1510863128,0,0.661228,0.329990,0
17981,"TNG12-60D.TNG","IGDB v56.0",1,0,5.850000,0.295513,0.285066,0.407102,0.602941,0.097158,0.057040,0.000000,0.843834,0.058960,1.000000,,"TIANJIN NORTHGLASS INDUSTRIAL TECHNICAL CO., LTD.","TNG12-60D",13488066,"#",256,1510863128,0,0.602941,0.295513,0
17982,"Silverbright33.TNG","IGDB v56.0",1,0,5.940000,0.637185,0.228085,0.263587,0.625626,0.342876,0.360361,0.000000,0.844344,0.834130,1.000000,,"TIANJIN NORTHGLASS INDUSTRIAL TECHNICAL CO., LTD.","Silverbright33",12963795,"#",256,1510863128,0,0.625626,0.637185,0
17983,"Silverbright20.TNG","IGDB v56.0",1,0,5.830000,0.608290,0.149759,0.161520,0.634911,0.209901,0.184056,0.000000,0.843565,0.839348,1.000000,,"TIANJIN NORTHGLASS INDUSTRIAL TECHNICAL CO., LTD.","Silverbright20",13488591,"#",256,1510863127,0,0.634911,0.608290,0
18000,"E366-3_035SGP_Clear-3.CIG","IGDB v37.0",1,0,7.090000,0.238452,0.443287,0.400702,0.606264,0.133026,0.134596,0.000000,0.844601,0.844601,0.736000,,"Cardinal Glass Industries","E366-3 (2) / 0.035 SGP / Clear-3",13029318,"#",256,1510863401,0,0.606264,0.238452,0
18001,"E366-5_035SGP_Clear-5.CIG","IGDB v37.0",1,0,10.300000,0.232327,0.415353,0.374878,0.601739,0.134029,0.134615,0.000000,0.844601,0.844601,0.802000,,"Cardinal Glass Industries","E366-5 (2) / 0.035 SGP / Clear-5",13160388,"#",256,1510863403,0,0.601739,0.232327,0
18002,"E366-6_035SGP_Clear-6.CIG","IGDB v37.0",1,0,12.300000,0.230557,0.380036,0.318870,0.597928,0.131094,0.123596,0.000000,0.844601,0.844601,0.829000,,"Cardinal Glass Industries","E366-6 (2) / 0.035 SGP / Clear-6",13094596,"#",256,1510863405,0,0.597928,0.230557,0
18003,"E366-3_060PVB_Clear-3.CIG","IGDB v37.0",1,0,7.700000,0.240224,0.445867,0.392107,0.613690,0.128603,0.130505,0.000000,0.844601,0.844601,0.577000,,"Cardinal Glass Industries","E366-3 (2) / 0.060 PVB / Clear-3",13095111,"#",256,1510863401,0,0.613690,0.240224,0
18004,"E366-3_090PVB_Clear-3.CIG","IGDB v37.0",1,0,8.500000,0.238854,0.446404,0.381738,0.610479,0.133233,0.133876,0.000000,0.844601,0.844601,0.500000,,"Cardinal Glass Industries","E366-3 (2) / 0.090 PVB / Clear-3",13094855,"#",256,1510863402,0,0.610479,0.238854,0
18005,"E366-5_060PVB_Clear-5.CIG","IGDB v37.0",1,0,10.900000,0.235943,0.412773,0.364320,0.610837,0.126643,0.124345,0.000000,0.844601,0.844601,0.659000,,"Cardinal Glass Industries","E366-5 (2) / 0.060 PVB / Clear-5",13160645,"#",256,1510863403,0,0.610837,0.235943,0
18006,"E366-5_090PVB_Clear-5.CIG","IGDB v37.0",1,0,11.700000,0.234978,0.412047,0.346330,0.608099,0.125359,0.122519,0.000000,0.844601,0.844601,0.580000,,"Cardinal Glass Industries","E366-5 (2) / 0.090 PVB / Clear-5",13095109,"#",256,1510863404,0,0.608099,0.234978,0
18007,"E366-6_060PVB_Clear-6.CIG","IGDB v37.0",1,0,12.900000,0.234161,0.379607,0.307285,0.605480,0.127977,0.118409,0.000000,0.844601,0.844601,0.696000,,"Cardinal Glass Industries","E366-6 (2) / 0.060 PVB / Clear-6",13029317,"#",256,1510863405,0,0.605480,0.234161,0
18008,"E366-6_090PVB_Clear-6.CIG","IGDB v37.0",1,0,13.700000,0.233032,0.375092,0.294613,0.604038,0.127031,0.119443,0.000000,0.844601,0.844601,0.617000,,"Cardinal Glass Industries","E366-6 (2) / 0.090 PVB / Clear-6",13094853,"#",256,1510863406,0,0.604038,0.233032,0
18009,"E366-3_060PVB_i89-3.CIG","IGDB v37.0",1,0,7.700000,0.235406,0.444839,0.357463,0.605149,0.124560,0.117326,0.000000,0.844601,0.148902,0.577000,,"Cardinal Glass Industries","E366-3 (2) / 0.060 PVB / i89-3 (4)",12897992,"#",256,1510863402,0,0.605149,0.235406,0
18010,"E366-3_090PVB_i89-3.CIG","IGDB v37.0",1,0,8.500000,0.235993,0.445252,0.354429,0.604420,0.123538,0.115888,0.000000,0.844601,0.148902,0.500000,,"Cardinal Glass Industries","E366-3 (2) / 0.090 PVB / i89-3 (4)",12963528,"#",256,1510863402,0,0.604420,0.235993,0
18011,"E366-5_060PVB_i89-5.CIG","IGDB v37.0",1,0,10.900000,0.229269,0.415081,0.329896,0.601046,0.122778,0.111721,0.000000,0.844601,0.148902,0.659000,,"Cardinal Glass Industries","E366-5 (2) / 0.060 PVB / i89-5 (4)",13029061,"#",256,1510863404,0,0.601046,0.229269,0
18012,"E366-5_090PVB_i89-5.CIG","IGDB v37.0",1,0,11.700000,0.229555,0.414450,0.327170,0.600173,0.125039,0.114464,0.000000,0.844601,0.148902,0.580000,,"Cardinal Glass Industries","E366-5 (2) / 0.090 PVB / i89-5 (4)",13029061,"#",256,1510863404,0,0.600173,0.229555,0
18013,"E366-6_060PVB_i89-6.CIG","IGDB v37.0",1,0,12.900000,0.229004,0.378456,0.325265,0.593144,0.125750,0.113154,0.000000,0.844601,0.148902,0.696000,,"Cardinal Glass Industries","E366-6 (2) / 0.060 PVB / i89-6 (4)",12766406,"#",256,1510863406,0,0.593144,0.229004,0
18014,"E366-6_090PVB_i89-6.CIG","IGDB v37.0",1,0,13.700000,0.228213,0.378423,0.319422,0.590758,0.124935,0.111743,0.000000,0.844601,0.148902,0.617000,,"Cardinal Glass Industries","E366-6 (2) / 0.090 PVB / i89-6 (4)",12897478,"#",256,1510863406,0,0.590758,0.228213,0
18015,"E366-3_060SGP_i89-3.CIG","IGDB v80.0",1,0,7.700000,0.234045,0.446628,0.359963,0.602274,0.127565,0.121797,0.000000,0.844601,0.148902,0.640000,,"Cardinal Glass Industries","E366-3 (2) / 0.060 SGP / i89-3 (4)",12963527,"#",256,1641409374,0,0.602274,0.234045,0
18016,"E366-3_090SGP_i89-3.CIG","IGDB v80.0",1,0,8.500000,0.231096,0.445859,0.351202,0.593627,0.129991,0.121243,0.000000,0.844601,0.148902,0.577000,,"Cardinal Glass Industries","E366-3 (2) / 0.090 SGP / i89-3 (4)",12831943,"#",256,1641409374,0,0.593627,0.231096,0
18017,"E366-5_060SGP_i89-5.CIG","IGDB v80.0",1,0,10.900000,0.228512,0.413894,0.327094,0.595501,0.126950,0.115675,0.000000,0.844601,0.148902,0.715000,,"Cardinal Glass Industries","E366-5 (2) / 0.060 SGP / i89-5 (4)",13028804,"#",256,1641409374,0,0.595501,0.228512,0
18018,"E366-5_090SGP_i89-5.CIG","IGDB v80.0",1,0,11.700000,0.225956,0.415640,0.323987,0.592948,0.125986,0.115511,0.000000,0.844601,0.148902,0.659000,,"Cardinal Glass Industries","E366-5 (2) / 0.090 SGP / i89-5 (4)",12963268,"#",256,1641409374,0,0.592948,0.225956,0
18019,"E366-6_060SGP_i89-6.CIG","IGDB v80.0",1,0,12.900000,0.229955,0.377162,0.325502,0.594696,0.124814,0.112484,0.000000,0.844601,0.148902,0.748000,,"Cardinal Glass Industries","E366-6 (2) / 0.060 SGP / i89-6 (4)",12831943,"#",256,1641409374,0,0.594696,0.229955,0
18020,"E366-6_090SGP_i89-6.CIG","IGDB v80.0",1,0,13.700000,0.228117,0.376587,0.319796,0.589961,0.126326,0.114741,0.000000,0.844601,0.148902,0.696000,,"Cardinal Glass Industries","E366-6 (2) / 0.090 SGP / i89-6 (4)",12766406,"#",256,1641409374,0,0.589961,0.228117,0
18021,"Bronze-3_035SGP_E366-3.CIG","IGDB v80.0",1,0,7.100000,0.179894,0.273180,0.443722,0.458238,0.096125,0.127042,0.000000,0.844601,0.844601,0.736000,,"Cardinal Glass Industries","Bronze-3 / 0.035 SGP / E366-3 (3)",11121846,"#",256,1641409374,0,0.458238,0.179894,0
18022,"Bronze-5_035SGP_E366-5.CIG","IGDB v80.0",1,0,10.290000,0.153198,0.182127,0.409110,0.396062,0.070881,0.113875,0.000000,0.844601,0.844601,0.802000,,"Cardinal Glass Industries","Bronze-5 / 0.035 SGP / E366-5 (3)",10463658,"#",256,1641409375,0,0.396062,0.153198,0
18023,"Bronze-6_035SGP_E366-6.CIG","IGDB v80.0",1,0,12.300000,0.140274,0.157396,0.374862,0.361270,0.066337,0.117688,0.000000,0.844601,0.844601,0.829000,,"Cardinal Glass Industries","Bronze-6 / 0.035 SGP / E366-6 (3)",9871782,"#",256,1641409375,0,0.361270,0.140274,0
18024,"Green-3_035SGP_E366-3.CIG","IGDB v80.0",1,0,7.090000,0.206692,0.161072,0.444652,0.555217,0.117982,0.131135,0.000000,0.844601,0.844601,0.736000,,"Cardinal Glass Industries","Green-3 / 0.035 SGP / E366-3 (3)",12503481,"#",256,1641409375,0,0.555217,0.206692,0
18025,"Green-5_035SGP_E366-5.CIG","IGDB v37.0",1,0,10.290000,0.191382,0.134523,0.414334,0.526447,0.116988,0.130726,0.000000,0.844601,0.844601,0.802000,,"Cardinal Glass Industries","Green-5 / 0.035 SGP / E366-5 (3)",12305841,"#",256,1510863408,0,0.526447,0.191382,0
18026,"Green-6_035SGP_E366-6.CIG","IGDB v37.0",1,0,12.290000,0.185211,0.098198,0.379085,0.514862,0.104831,0.129016,0.000000,0.844601,0.844601,0.829000,,"Cardinal Glass Industries","Green-6 / 0.035 SGP / E366-6 (3)",12174254,"#",256,1510863409,0,0.514862,0.185211,0
18027,"Grey-3_035SGP_E366-3.CIG","IGDB v37.0",1,0,7.100000,0.166125,0.230316,0.440333,0.414755,0.080374,0.122265,0.000000,0.844601,0.844601,0.736000,,"Cardinal Glass Industries","Grey-3 / 0.035 SGP / E366-3 (3)",11120297,"#",256,1510863410,0,0.414755,0.166125,0
18028,"Grey-5_035SGP_E366-5.CIG","IGDB v37.0",1,0,10.300000,0.139099,0.183679,0.408005,0.348368,0.068904,0.116253,0.000000,0.844601,0.844601,0.802000,,"Cardinal Glass Industries","Grey-5 / 0.035 SGP / E366-5 (3)",10461595,"#",256,1510863410,0,0.348368,0.139099,0
18029,"Grey-6_035SGP_E366-6.CIG","IGDB v37.0",1,0,12.290000,0.117250,0.120832,0.374813,0.295992,0.059792,0.115675,0.000000,0.844601,0.844601,0.829000,,"Cardinal Glass Industries","Grey-6 / 0.035 SGP / E366-6 (3)",9672081,"#",256,1510863411,0,0.295992,0.117250,0
18030,"Bronze-3_060PVB_E366-3.CIG","IGDB v37.0",1,0,7.700000,0.179085,0.262666,0.450463,0.463682,0.091917,0.122992,0.000000,0.844601,0.844601,0.577000,,"Cardinal Glass Industries","Bronze-3 / 0.060 PVB / E366-3 (3)",11122359,"#",256,1510863392,0,0.463682,0.179085,0
18031,"Bronze-3_090PVB_E366-3.CIG","IGDB v37.0",1,0,8.500000,0.180701,0.249577,0.441720,0.460425,0.093363,0.123686,0.000000,0.844601,0.844601,0.500000,,"Cardinal Glass Industries","Bronze-3 / 0.090 PVB / E366-3 (3)",11056567,"#",256,1510863393,0,0.460425,0.180701,0
18032,"Bronze-5_060PVB_E366-5.CIG","IGDB v37.0",1,0,10.900000,0.153114,0.180079,0.407698,0.394132,0.072587,0.116725,0.000000,0.844601,0.844601,0.659000,,"Cardinal Glass Industries","Bronze-5 / 0.060 PVB / E366-5 (3)",10463658,"#",256,1510863393,0,0.394132,0.153114,0
18033,"Bronze-5_090PVB_E366-5.CIG","IGDB v37.0",1,0,11.700000,0.150625,0.170097,0.409132,0.390086,0.074122,0.120030,0.000000,0.844601,0.844601,0.580000,,"Cardinal Glass Industries","Bronze-5 / 0.090 PVB / E366-5 (3)",10397865,"#",256,1510863393,0,0.390086,0.150625,0
18034,"Bronze-6_060PVB_E366-6.CIG","IGDB v37.0",1,0,12.900000,0.139568,0.152615,0.374741,0.367121,0.065431,0.117740,0.000000,0.844601,0.844601,0.696000,,"Cardinal Glass Industries","Bronze-6 / 0.060 PVB / E366-6 (3)",9872294,"#",256,1510863394,0,0.367121,0.139568,0
18035,"Bronze-6_090PVB_E366-6.CIG","IGDB v37.0",1,0,13.700000,0.141643,0.150408,0.381119,0.363835,0.065946,0.115309,0.000000,0.844601,0.844601,0.617000,,"Cardinal Glass Industries","Bronze-6 / 0.090 PVB / E366-6 (3)",9872038,"#",256,1510863394,0,0.363835,0.141643,0
