Repository: aegis1980/glass-explore

# Glass Explore

(c)2026 Jon Robinson. All Rights Reserved.

Glass Explore is a Dash web app for exploring architectural glazing products from the International Glazing Database (IGDB). It lets you pick glass products, build a simple insulated glass unit, and calculate optical and thermal properties using `pywincalc`.

The app currently focuses on the `Energy` page:

- search and filter IGDB glass products
- plot solar transmittance, visible transmittance, and colour spaces
- build a double-glazing unit with a coated lite, gas gap, and clear/ultraclear lite
- calculate U-value, SHGC or solar factor, visible transmittance, reflectance, and transmitted/reflected colours

File: data/igdb.csv (part 26 of 38)
"ID","Name","Source","SpectralData","AngularFunction","Thickness","Tsol","Rsol1","Rsol2","Tvis","Rvis1","Rvis2","Tir","emis1","emis2","Conductivity","Comment","Manufacturer","ProductName","Color","Certification","Status","Timestamp","Specularity","Tvis2","Tsol2","MaterialID"
18036,"Green-3_060PVB_E366-3.CIG","IGDB v37.0",1,0,7.700000,0.207251,0.164136,0.444070,0.558478,0.120077,0.130404,0.000000,0.844601,0.844601,0.577000,,"Cardinal Glass Industries","Green-3 / 0.060 PVB / E366-3 (3)",12437945,"#",256,1510863407,0,0.558478,0.207251,0
18037,"Green-3_090PVB_E366-3.CIG","IGDB v37.0",1,0,8.500000,0.207501,0.157692,0.444904,0.557031,0.117437,0.127714,0.000000,0.844601,0.844601,0.500000,,"Cardinal Glass Industries","Green-3 / 0.090 PVB / E366-3 (3)",12503481,"#",256,1510863408,0,0.557031,0.207501,0
18038,"Green-5_060PVB_E366-5.CIG","IGDB v37.0",1,0,10.900000,0.193091,0.128875,0.413533,0.532090,0.112170,0.125831,0.000000,0.844601,0.844601,0.659000,,"Cardinal Glass Industries","Green-5 / 0.060 PVB / E366-5 (3)",12306097,"#",256,1510863408,0,0.532090,0.193091,0
18039,"Green-5_090PVB_E366-5.CIG","IGDB v37.0",1,0,11.700000,0.192530,0.125481,0.413894,0.530902,0.112355,0.126688,0.000000,0.844601,0.844601,0.580000,,"Cardinal Glass Industries","Green-5 / 0.090 PVB / E366-5 (3)",12306097,"#",256,1510863408,0,0.530902,0.192530,0
18040,"Green-6_060PVB_E366-6.CIG","IGDB v37.0",1,0,12.900000,0.187482,0.094536,0.378067,0.521685,0.098933,0.123032,0.000000,0.844601,0.844601,0.696000,,"Cardinal Glass Industries","Green-6 / 0.060 PVB / E366-6 (3)",12174511,"#",256,1510863409,0,0.521685,0.187482,0
18041,"Green-6_090PVB_E366-6.CIG","IGDB v37.0",1,0,13.700000,0.186454,0.091327,0.377207,0.520107,0.098464,0.122793,0.000000,0.844601,0.844601,0.617000,,"Cardinal Glass Industries","Green-6 / 0.090 PVB / E366-6 (3)",12108975,"#",256,1510863409,0,0.520107,0.186454,0
18042,"Grey-3_060PVB_E366-3.CIG","IGDB v37.0",1,0,7.700000,0.164632,0.228782,0.450261,0.417545,0.081253,0.121477,0.000000,0.844601,0.844601,0.577000,,"Cardinal Glass Industries","Grey-3 / 0.060 PVB / E366-3 (3)",11120553,"#",256,1510863410,0,0.417545,0.164632,0
18043,"Grey-3_090PVB_E366-3.CIG","IGDB v37.0",1,0,8.500000,0.163736,0.219253,0.447207,0.414607,0.081149,0.121307,0.000000,0.844601,0.844601,0.500000,,"Cardinal Glass Industries","Grey-3 / 0.090 PVB / E366-3 (3)",11120296,"#",256,1510863410,0,0.414607,0.163736,0
18044,"Grey-5_060PVB_E366-5.CIG","IGDB v37.0",1,0,10.900000,0.138542,0.177887,0.410581,0.348946,0.068864,0.115875,0.000000,0.844601,0.844601,0.659000,,"Cardinal Glass Industries","Grey-5 / 0.060 PVB / E366-5 (3)",10396059,"#",256,1510863411,0,0.348946,0.138542,0
18045,"Grey-5_090PVB_E366-5.CIG","IGDB v37.0",1,0,11.700000,0.138779,0.171628,0.407362,0.348223,0.068587,0.115487,0.000000,0.844601,0.844601,0.580000,,"Cardinal Glass Industries","Grey-5 / 0.090 PVB / E366-5 (3)",10396059,"#",256,1510863411,0,0.348223,0.138779,0
18046,"Grey-6_060PVB_E366-6.CIG","IGDB v37.0",1,0,12.900000,0.119143,0.116106,0.374986,0.300008,0.059316,0.116069,0.000000,0.844601,0.844601,0.696000,,"Cardinal Glass Industries","Grey-6 / 0.060 PVB / E366-6 (3)",9672337,"#",256,1510863412,0,0.300008,0.119143,0
18047,"Grey-6_090PVB_E366-6.CIG","IGDB v37.0",1,0,13.700000,0.118540,0.113003,0.370519,0.298407,0.058315,0.111138,0.000000,0.844601,0.844601,0.617000,,"Cardinal Glass Industries","Grey-6 / 0.090 PVB / E366-6 (3)",9672337,"#",256,1510863412,0,0.298407,0.118540,0
18048,"E366-3_030GP-060P_Clear-3.CIG","IGDB v74.0",1,0,8.600000,0.128182,0.446014,0.231149,0.308184,0.121318,0.065726,0.000000,0.840000,0.840000,0.500000,,"Cardinal Glass Industries","E366-3 (2) / .030 GREY .060 PVB / Clear-3",9870220,"#",256,1641409375,0,0.308184,0.128182,0
18049,"E366-3_060GP-030P_Clear-3.CIG","IGDB v74.0",1,0,8.600000,0.066603,0.446082,0.159481,0.150689,0.116988,0.056057,0.000000,0.840000,0.840000,0.500000,,"Cardinal Glass Industries","E366-3 (2) / .060 GREY (2x030) .030 PVB / Clear-3",7368801,"#",256,1641409375,0,0.150689,0.066603,0
18050,"E366-3_090GP_Clear-3.CIG","IGDB v74.0",1,0,8.600000,0.036830,0.446662,0.113636,0.078148,0.113089,0.045724,0.000000,0.840000,0.840000,0.500000,,"Cardinal Glass Industries","E366-3 (2) / .090 GREY PVB (3x030) / Clear-3",5526340,"#",256,1641409375,0,0.078148,0.036830,0
18051,"E366-5_030GP-060P_Clear-5.CIG","IGDB v74.0",1,0,11.700000,0.127580,0.402827,0.204800,0.302614,0.130614,0.064952,0.000000,0.840000,0.840000,0.579000,,"Cardinal Glass Industries","E366-5 (2) / .030 GREY .060 PVB / Clear-5",9738635,"#",256,1641409375,0,0.302614,0.127580,0
18052,"E366-5_060GP-030P_Clear-5.CIG","IGDB v74.0",1,0,11.700000,0.066439,0.403422,0.138844,0.147663,0.127269,0.049292,0.000000,0.840000,0.840000,0.579000,,"Cardinal Glass Industries","E366-5 (2) / .060 GREY (2x030) .030 PVB / Clear-5",7237472,"#",256,1641409375,0,0.147663,0.066439,0
18053,"E366-5_090GP_Clear-5.CIG","IGDB v74.0",1,0,11.700000,0.036549,0.400949,0.103681,0.074841,0.126848,0.045539,0.000000,0.840000,0.840000,0.579000,,"Cardinal Glass Industries","E366-5 (2) / .090 GREY PVB (3x030) / Clear-5",5394754,"#",256,1641409375,0,0.074841,0.036549,0
18054,"E366-6_030GP-060P_Clear-6.CIG","IGDB v74.0",1,0,13.600000,0.120817,0.381013,0.194074,0.296886,0.122941,0.063944,0.000000,0.840000,0.840000,0.617000,,"Cardinal Glass Industries","E366-6 (2) / .030 GREY .060 PVB / Clear-6",9738378,"#",256,1641409376,0,0.296886,0.120817,0
18055,"E366-6_060GP-030P_Clear-6.CIG","IGDB v74.0",1,0,13.600000,0.063042,0.380331,0.134133,0.145542,0.119065,0.049352,0.000000,0.840000,0.840000,0.617000,,"Cardinal Glass Industries","E366-6 (2) / .060 GREY (2x030) .030 PVB / Clear-6",7302751,"#",256,1641409376,0,0.145542,0.063042,0
18056,"E366-6_090GP_Clear-6.CIG","IGDB v74.0",1,0,13.600000,0.034400,0.379358,0.099546,0.073630,0.119337,0.045492,0.000000,0.840000,0.840000,0.617000,,"Cardinal Glass Industries","E366-6 (2) / .090 GREY PVB (3x030) / Clear-6",5394498,"#",256,1641409376,0,0.073630,0.034400,0
18057,"E340-5_1PVB_Bronze-6.CIG","IGDB v75.0",1,0,11.940000,0.086497,0.355280,0.196830,0.245463,0.124675,0.100928,0.000000,0.840000,0.840000,0.558000,,"Cardinal Glass Industries","E340-5 (2) / .050 DMJ1/.050 DMJ1 / Bronze-5",8949362,"#",256,1641409444,0,0.245463,0.086497,0
18058,"E340-5_1PVB_Clear-6.CIG","IGDB v75.0",1,0,11.940000,0.135997,0.355336,0.345612,0.380805,0.130085,0.161555,0.000000,0.840000,0.840000,0.558000,,"Cardinal Glass Industries","E340-5 (2) / .050 DMJ1/.050 DMJ1 / Clear-5",11317379,"#",256,1641409444,0,0.380805,0.135997,0
18059,"E340-5_1PVB_Green-6.CIG","IGDB v75.0",1,0,11.940000,0.114599,0.357454,0.141954,0.335841,0.129777,0.134651,0.000000,0.840000,0.840000,0.558000,,"Cardinal Glass Industries","E340-5 (2) / .050 DMJ1/.050 DMJ1 / Green-5",10659954,"#",256,1641409444,0,0.335841,0.114599,0
18060,"E340-5_1PVB_Grey-6.CIG","IGDB v75.0",1,0,11.940000,0.078851,0.356221,0.184210,0.217023,0.125765,0.080480,0.000000,0.840000,0.840000,0.558000,,"Cardinal Glass Industries","E340-5 (2) / .050 DMJ1/.050 DMJ1 / Grey-5",8947557,"#",256,1641409444,0,0.217023,0.078851,0
18061,"E366-5_1PVB_Bronze-6.CIG","IGDB v75.0",1,0,11.940000,0.153233,0.403800,0.189523,0.406630,0.129859,0.085420,0.000000,0.840000,0.840000,0.558000,,"Cardinal Glass Industries","E366-5 (2) / .050 DMJ1/.050 DMJ1 / Bronze-5",10136492,"#",256,1641409444,0,0.406630,0.153233,0
18062,"E366-5_1PVB_Clear-6.CIG","IGDB v75.0",1,0,11.940000,0.231004,0.403136,0.334327,0.614401,0.135156,0.133752,0.000000,0.840000,0.840000,0.558000,,"Cardinal Glass Industries","E366-5 (2) / .050 DMJ1/.050 DMJ1 / Clear-5",12898756,"#",256,1641409444,0,0.614401,0.231004,0
18063,"E366-5_1PVB_Green-6.CIG","IGDB v75.0",1,0,11.940000,0.195498,0.399356,0.128900,0.547337,0.129883,0.113536,0.000000,0.840000,0.840000,0.558000,,"Cardinal Glass Industries","E366-5 (2) / .050 DMJ1/.050 DMJ1 / Green-5",12175796,"#",256,1641409445,0,0.547337,0.195498,0
18064,"E366-5_1PVB_Grey-6.CIG","IGDB v75.0",1,0,11.940000,0.139324,0.397199,0.180164,0.356806,0.119871,0.070329,0.000000,0.840000,0.840000,0.558000,,"Cardinal Glass Industries","E366-5 (2) / .050 DMJ1/.050 DMJ1 / Grey-5",10331037,"#",256,1641409445,0,0.356806,0.139324,0
18065,"E452-4_090PVB_Clear-4.CIG","IGDB v77.0",1,0,10.100000,0.191575,0.406176,0.323167,0.542688,0.090230,0.134764,0.000000,0.840000,0.840000,0.543000,,"Cardinal Glass Industries","E452-4 (2) / .090PVB / Clear-4",11716536,"#",256,1641409447,0,0.542688,0.191575,0
18066,"E452-4_090SGP_Clear-4.CIG","IGDB v77.0",1,0,10.100000,0.191619,0.406234,0.323788,0.542722,0.090232,0.134318,0.000000,0.840000,0.840000,0.607000,,"Cardinal Glass Industries","E452-4 (2) / .090SGP / Clear-4",11716536,"#",256,1641409446,0,0.542722,0.191619,0
18067,"E452-4_090PVB_Bronze-4.CIG","IGDB v77.0",1,0,10.100000,0.133880,0.406276,0.174334,0.376212,0.090274,0.084896,0.000000,0.840000,0.840000,0.543000,,"Cardinal Glass Industries","E452-4 (2) / .090PVB / Bronze-4",9611170,"#",256,1641409447,0,0.376212,0.133880,0
18068,"E452-4_090SGP_Bronze-4.CIG","IGDB v77.0",1,0,10.100000,0.134812,0.406324,0.175398,0.376541,0.090302,0.085883,0.000000,0.840000,0.840000,0.607000,,"Cardinal Glass Industries","E452-4 (2) / .090SGP / Bronze-4",9676707,"#",256,1641409446,0,0.376541,0.134812,0
18069,"E452-4_090PVB_Grey-4.CIG","IGDB v77.0",1,0,10.100000,0.117335,0.406316,0.156386,0.325114,0.090290,0.083497,0.000000,0.840000,0.840000,0.543000,,"Cardinal Glass Industries","E452-4 (2) / .090PVB / Grey-4",9411987,"#",256,1641409447,0,0.325114,0.117335,0
18070,"E340-3_035SGP_Clear-3.CIG","IGDB v37.0",1,0,7.100000,0.139207,0.413986,0.371788,0.371848,0.149945,0.137926,0.000000,0.844601,0.844601,0.736000,,"Cardinal Glass Industries","E340-3 (2) / 0.035 SGP / Clear-3",11316362,"#",256,1510863395,0,0.371848,0.139207,0
18071,"E340-3_090SGP_Clear-3.CIG","IGDB v37.0",1,0,8.500000,0.138934,0.414693,0.346442,0.372289,0.149212,0.136617,0.000000,0.844601,0.844601,0.577000,,"Cardinal Glass Industries","E340-3 (2) / 0.090 SGP / Clear-3",11250826,"#",256,1510863396,0,0.372289,0.138934,0
18072,"E340-5_035SGP_Clear-5.CIG","IGDB v37.0",1,0,10.300000,0.138255,0.392147,0.348094,0.371643,0.139031,0.139441,0.000000,0.844601,0.844601,0.802000,,"Cardinal Glass Industries","E340-5 (2) / 0.035 SGP / Clear-5",11512714,"#",256,1510863397,0,0.371643,0.138255,0
18073,"E340-5_090SGP_Clear-5.CIG","IGDB v37.0",1,0,11.700000,0.137876,0.389815,0.324529,0.370018,0.137620,0.140960,0.000000,0.844601,0.844601,0.659000,,"Cardinal Glass Industries","E340-5 (2) / 0.090 SGP / Clear-5",11447178,"#",256,1510863398,0,0.370018,0.137876,0
18074,"E340-6_035SGP_Clear-6.CIG","IGDB v37.0",1,0,12.300000,0.137013,0.367852,0.298360,0.369679,0.140193,0.134485,0.000000,0.844601,0.844601,0.829000,,"Cardinal Glass Industries","E340-6 (2) / 0.035 SGP / Clear-6",11447177,"#",256,1510863399,0,0.369679,0.137013,0
18075,"E340-6_090SGP_Clear-6.CIG","IGDB v37.0",1,0,13.700000,0.136596,0.367652,0.277507,0.368713,0.137949,0.132623,0.000000,0.844601,0.844601,0.696000,,"Cardinal Glass Industries","E340-6 (2) / 0.090 SGP / Clear-6",11447177,"#",256,1510863401,0,0.368713,0.136596,0
18076,"E340-3_060PVB_Clear-3.CIG","IGDB v37.0",1,0,7.700000,0.139453,0.414599,0.363145,0.371695,0.150283,0.137179,0.000000,0.844601,0.844601,0.577000,,"Cardinal Glass Industries","E340-3 (2) / 0.060 PVB / Clear-3",11316362,"#",256,1510863395,0,0.371695,0.139453,0
18077,"E340-3_090PVB_Clear-3.CIG","IGDB v37.0",1,0,8.500000,0.139704,0.413823,0.348667,0.372068,0.151342,0.136841,0.000000,0.844601,0.844601,0.500000,,"Cardinal Glass Industries","E340-3 (2) / 0.090 PVB / Clear-3",11316363,"#",256,1510863396,0,0.372068,0.139704,0
18078,"E340-5_060PVB_Clear-5.CIG","IGDB v37.0",1,0,10.900000,0.139258,0.392770,0.356919,0.372225,0.138700,0.142566,0.000000,0.844601,0.844601,0.659000,,"Cardinal Glass Industries","E340-5 (2) / 0.060 PVB / Clear-5",11512714,"#",256,1510863397,0,0.372225,0.139258,0
18079,"E340-5_090PVB_Clear-5.CIG","IGDB v37.0",1,0,11.700000,0.137767,0.391271,0.303298,0.371384,0.135459,0.136686,0.000000,0.844601,0.844601,0.580000,,"Cardinal Glass Industries","E340-5 (2) / 0.090 PVB / Clear-5",11447178,"#",256,1510863398,0,0.371384,0.137767,0
18080,"E340-6_060PVB_Clear-6.CIG","IGDB v37.0",1,0,12.900000,0.137923,0.367596,0.307941,0.370998,0.135265,0.134828,0.000000,0.844601,0.844601,0.696000,,"Cardinal Glass Industries","E340-6 (2) / 0.060 PVB / Clear-6",11512713,"#",256,1510863399,0,0.370998,0.137923,0
18081,"E340-6_090PVB_Clear-6.CIG","IGDB v37.0",1,0,13.700000,0.136955,0.367523,0.279799,0.369847,0.138950,0.135135,0.000000,0.844601,0.844601,0.617000,,"Cardinal Glass Industries","E340-6 (2) / 0.090 PVB / Clear-6",11447177,"#",256,1510863400,0,0.369847,0.136955,0
18082,"E340-3_035SGP_i89-3.CIG","IGDB v37.0",1,0,7.100000,0.136879,0.415319,0.333259,0.367099,0.150864,0.133737,0.000000,0.844601,0.148902,0.736000,,"Cardinal Glass Industries","E340-3 (2) / 0.035 SGP / i89-3 (4)",11119244,"#",256,1510863395,0,0.367099,0.136879,0
18083,"E340-3_090SGP_i89-3.CIG","IGDB v37.0",1,0,8.500000,0.137302,0.415476,0.323518,0.367206,0.152923,0.135325,0.000000,0.844601,0.148902,0.577000,,"Cardinal Glass Industries","E340-3 (2) / 0.090 SGP / i89-3 (4)",11119245,"#",256,1510863396,0,0.367206,0.137302,0
18084,"E340-5_035SGP_i89-5.CIG","IGDB v37.0",1,0,10.300000,0.137248,0.389579,0.306459,0.371098,0.135267,0.119145,0.000000,0.844601,0.148902,0.802000,,"Cardinal Glass Industries","E340-5 (2) / 0.035 SGP / i89-5 (4)",11381643,"#",256,1510863397,0,0.371098,0.137248,0
18085,"E340-5_090SGP_i89-5.CIG","IGDB v37.0",1,0,11.700000,0.136988,0.389970,0.298110,0.370026,0.134589,0.118377,0.000000,0.844601,0.148902,0.659000,,"Cardinal Glass Industries","E340-5 (2) / 0.090 SGP / i89-5 (4)",11381643,"#",256,1510863399,0,0.370026,0.136988,0
18086,"E340-6_035SGP_i89-6.CIG","IGDB v37.0",1,0,12.300000,0.133540,0.367834,0.311534,0.362088,0.134770,0.125208,0.000000,0.844601,0.148902,0.829000,,"Cardinal Glass Industries","E340-6 (2) / 0.035 SGP / i89-6 (4)",11250058,"#",256,1510863399,0,0.362088,0.133540,0
18087,"E340-6_090SGP_i89-6.CIG","IGDB v37.0",1,0,13.700000,0.134809,0.367583,0.296495,0.363785,0.139334,0.128388,0.000000,0.844601,0.148902,0.696000,,"Cardinal Glass Industries","E340-6 (2) / 0.090 SGP / i89-6 (4)",11250059,"#",256,1510863401,0,0.363785,0.134809,0
18088,"E340-3_060PVB_i89-3.CIG","IGDB v37.0",1,0,7.700000,0.138479,0.413544,0.329162,0.371029,0.147093,0.128714,0.000000,0.844601,0.148902,0.577000,,"Cardinal Glass Industries","E340-3 (2) / 0.060 PVB / i89-3 (4)",11185037,"#",256,1510863395,0,0.371029,0.138479,0
18089,"E340-3_090PVB_i89-3.CIG","IGDB v37.0",1,0,8.500000,0.137700,0.414231,0.323909,0.370947,0.145919,0.127072,0.000000,0.844601,0.148902,0.500000,,"Cardinal Glass Industries","E340-3 (2) / 0.090 PVB / i89-3 (4)",11119501,"#",256,1510863396,0,0.370947,0.137700,0
18090,"E340-5_060PVB_i89-5.CIG","IGDB v37.0",1,0,10.900000,0.138479,0.390353,0.309725,0.371029,0.132364,0.117502,0.000000,0.844601,0.148902,0.659000,,"Cardinal Glass Industries","E340-5 (2) / 0.060 PVB / i89-5 (4)",11185037,"#",256,1510863398,0,0.371029,0.138479,0
18091,"E340-5_090PVB_i89-5.CIG","IGDB v37.0",1,0,11.700000,0.136384,0.390573,0.296567,0.370101,0.132712,0.115971,0.000000,0.844601,0.148902,0.580000,,"Cardinal Glass Industries","E340-5 (2) / 0.090 PVB / i89-5 (4)",11316107,"#",256,1510863398,0,0.370101,0.136384,0
18092,"E340-6_060PVB_i89-6.CIG","IGDB v37.0",1,0,12.900000,0.135267,0.368205,0.303397,0.364069,0.137027,0.125917,0.000000,0.844601,0.148902,0.696000,,"Cardinal Glass Industries","E340-6 (2) / 0.060 PVB / i89-6 (4)",11315594,"#",256,1510863400,0,0.364069,0.135267,0
18093,"E340-6_090PVB_i89-6.CIG","IGDB v37.0",1,0,13.700000,0.134150,0.368554,0.294295,0.363865,0.138551,0.125062,0.000000,0.844601,0.148902,0.617000,,"Cardinal Glass Industries","E340-6 (2) / 0.090 PVB / i89-6 (4)",11184523,"#",256,1510863400,0,0.363865,0.134150,0
18094,"E366-3_030PVB_i89-3.CIG","IGDB v44.0",1,0,6.760000,0.233519,0.439498,0.338312,0.604934,0.114695,0.096296,0.000000,0.844601,0.148902,0.705000,,"Cardinal Glass Industries","E366-3 (2) / 0.030 PVB / i89-3 (4)",12832711,"#",256,1510863437,0,0.604934,0.233519,0
18095,"CG39_121548.CIG","IGDB v60.0",1,0,6.000000,0.165689,0.455247,0.559261,0.436121,0.292167,0.094837,0.000000,0.840000,0.026803,1.000000,,"Cardinal Glass Industries","CG39 121548",10728615,"#",256,1538271386,0,0.436121,0.165689,0
18096,"CG72_091666.CIG","IGDB v60.0",1,0,9.500000,0.379334,0.195232,0.416107,0.755825,0.055406,0.040921,0.000000,0.844413,0.042274,1.000000,,"Cardinal Glass Industries","CG72 091666",14410716,"#",256,1538271384,0,0.755825,0.379334,0
18097,"CGINT_032983.CIG","IGDB v60.0",1,0,7.800000,0.653540,0.090463,0.096509,0.859615,0.078873,0.076366,0.000000,0.840000,0.148902,1.000000,,"Cardinal Glass Industries","CGINT 32983",15462381,"#",256,1538271385,0,0.859615,0.653540,0
18098,"CG80_011240.CIG","IGDB v60.0",1,0,9.500000,0.573309,0.119007,0.183108,0.829688,0.087599,0.075105,0.000000,0.844601,0.068421,1.000000,,"Cardinal Glass Industries","CG80 011240",15003110,"#",256,1538271384,0,0.829688,0.573309,0
18099,"CG66_121985.CIG","IGDB v69.0",1,0,9.500000,0.258749,0.284360,0.546449,0.685175,0.067423,0.046662,0.000000,0.843003,0.019943,1.000000,,"Cardinal Glass Industries","CG66 121985",13688013,"#",256,1586299401,0,0.685175,0.258749,0
18100,"CGD89_092661-2.CIG","IGDB v65.0",1,0,2.200000,0.684223,0.104838,0.104838,0.868322,0.073941,0.073941,0.000000,0.148902,0.148902,1.000000,,"Cardinal Glass Industries","CGD89_092661",15396596,"#",256,1586299449,0,0.868322,0.684223,0
18101,"CGD89_092661-3.CIG","IGDB v65.0",1,0,2.970000,0.672114,0.103710,0.103710,0.863593,0.073512,0.073512,0.000000,0.148902,0.148902,1.000000,,"Cardinal Glass Industries","CGD89_092661",15331059,"#",256,1586299449,0,0.863593,0.672114,0
18102,"CGD89_092661-4.CIG","IGDB v65.0",1,0,4.060000,0.654025,0.102129,0.102129,0.860050,0.073321,0.073321,0.000000,0.148902,0.148902,1.000000,,"Cardinal Glass Industries","CGD89_092661",15331058,"#",256,1586299449,0,0.860050,0.654025,0
18103,"CGD89_092661-5.CIG","IGDB v65.0",1,0,4.750000,0.643798,0.101216,0.101216,0.854883,0.072839,0.072839,0.000000,0.148902,0.148902,1.000000,,"Cardinal Glass Industries","CGD89_092661",15265265,"#",256,1586299449,0,0.854883,0.643798,0
18104,"CGD89_092661-6.CIG","IGDB v65.0",1,0,5.700000,0.625687,0.099793,0.099793,0.849658,0.072597,0.072597,0.000000,0.148902,0.148902,1.000000,,"Cardinal Glass Industries","CGD89_092661",15199728,"#",256,1586299449,0,0.849658,0.625687,0
18105,"E340-4_090SGP_Clear-4.CIG","IGDB v74.0",1,0,10.100000,0.145840,0.392112,0.371422,0.397713,0.130334,0.123920,0.000000,0.840000,0.840000,0.607000,,"Cardinal Glass Industries","E340-4 (2) / .090 SGP / Clear-4",11383687,"#",256,1641409443,0,0.397713,0.145840,0
18106,"E452-4_090SGP_Grey-4.CIG","IGDB v77.0",1,0,10.100000,0.119460,0.406234,0.151526,0.327444,0.090231,0.077269,0.000000,0.840000,0.840000,0.607000,,"Cardinal Glass Industries","E452-4 (2) / .090SGP / Grey-4",9543315,"#",256,1641409447,0,0.327444,0.119460,0
18110,"CG59_042309-2.CIG","IGDB v38.0",1,0,2.200000,0.275732,0.372240,0.455675,0.593410,0.135279,0.082232,0.000000,0.840000,0.028496,1.000000,,"Cardinal Glass Industries","CG59 042309",13159368,"#",256,1510862817,0,0.593410,0.275732,0
18111,"CG59_042309-3.CIG","IGDB v38.0",1,0,3.000000,0.272975,0.355635,0.455604,0.590205,0.134416,0.082093,0.000000,0.840000,0.028496,1.000000,,"Cardinal Glass Industries","CG59 042309",13093831,"#",256,1510862817,0,0.590205,0.272975,0
18112,"CG59_042309-4.CIG","IGDB v38.0",1,0,3.900000,0.269785,0.329968,0.455503,0.587873,0.133809,0.081984,0.000000,0.840000,0.028496,1.000000,,"Cardinal Glass Industries","CG59 042309",13093831,"#",256,1510862817,0,0.587873,0.269785,0
18113,"CG59_042309-5.CIG","IGDB v38.0",1,0,4.700000,0.267318,0.317770,0.455320,0.584855,0.132256,0.081555,0.000000,0.840000,0.028496,1.000000,,"Cardinal Glass Industries","CG59 042309",13028038,"#",256,1510862817,0,0.584855,0.267318,0
18114,"CG59_042309-6.CIG","IGDB v38.0",1,0,5.700000,0.263456,0.294557,0.455274,0.581085,0.131668,0.081540,0.000000,0.840000,0.028496,1.000000,,"Cardinal Glass Industries","CG59 042309",13028037,"#",256,1510862818,0,0.581085,0.263456,0
18115,"Clr-6_060PVB_Clr-6.CIG","IGDB v84.0",1,0,12.900000,0.634806,0.063489,0.065601,0.854318,0.079858,0.080460,0.000000,0.840000,0.840000,0.695000,,"Cardinal Glass Industries","Clear-6 / .060 PVB / Clear-6",15462632,"#",256,1657950512,0,0.854318,0.634806,
18116,"Clr-6_060PVB-L_Clr-6.CIG","IGDB v84.0",1,0,12.900000,0.596598,0.063522,0.061117,0.738974,0.073502,0.071948,0.000000,0.840000,0.840000,0.695000,,"Cardinal Glass Industries","Clear-6 / .060 PVB Lavender / Clear-6",15065055,"#",256,1657950513,0,0.738974,0.596598,
18117,"Clr-6_060PVB_E180-6.CIG","IGDB v84.0",1,0,12.900000,0.533476,0.090748,0.196059,0.835498,0.064516,0.053643,0.000000,0.844791,0.068507,0.695000,,"Cardinal Glass Industries","Clear-6 / .060 PVB / E180-6 (4)",14872295,"#",256,1657950513,0,0.835498,0.533476,
18118,"Clr-6_060PVB-SC_E180-6.CIG","IGDB v84.0",1,0,12.900000,0.530660,0.090792,0.198615,0.836243,0.063398,0.053676,0.000000,0.844791,0.068507,0.695000,,"Cardinal Glass Industries","Clear-6 / .060 Sound Control PVB / E180-6 (4)",14872295,"#",256,1657950513,0,0.836243,0.530660,
18119,"Clr-6_060PVB-L_E180-6.CIG","IGDB v84.0",1,0,12.900000,0.498145,0.089940,0.194764,0.720936,0.063018,0.047803,0.000000,0.844791,0.068507,0.695000,,"Cardinal Glass Industries","Clear-6 / .060 PVB Lavender / E180-6 (4)",14539998,"#",256,1657950513,0,0.720936,0.498145,
18120,"Clr-6_090PVB_E180-6.CIG","IGDB v84.0",1,0,13.700000,0.528779,0.087225,0.199816,0.835506,0.063883,0.052552,0.000000,0.844791,0.068507,0.617000,,"Cardinal Glass Industries","Clear-6 / .090 PVB / E180-6 (4)",14806759,"#",256,1657950513,0,0.835506,0.528779,
18125,"Clear-3_030PVB_E270-3.CIG","IGDB v69.0",1,0,6.100000,0.348004,0.301766,0.475527,0.749929,0.093475,0.066856,0.000000,0.843003,0.034967,0.685000,,"Cardinal Glass Industries","Clear-2.7 / .030 Sound Control PVB / E270-2.7 (4)",14410716,"#",256,1586299401,0,0.749929,0.348004,0
18126,"Clear-3_030PVB_E366-3.CIG","IGDB v69.0",1,0,6.100000,0.270156,0.326439,0.536464,0.699195,0.078720,0.042590,0.000000,0.843003,0.019943,0.685000,,"Cardinal Glass Industries","Clear-2.7 / .030 Sound Control PVB / E366-2.7 (4)",13753556,"#",256,1586299401,0,0.699195,0.270156,0
18127,"E366-4_090SGP_Clear-6.CIG","IGDB v39.0",1,0,11.900000,0.232381,0.413749,0.315791,0.614381,0.124059,0.121450,0.000000,0.844601,0.844601,0.646000,,"Cardinal Glass Industries","E366-4 (2) / 0.090 SGP / Clear-6",12964293,"#",256,1510863421,0,0.614381,0.232381,0
18128,"Bronze-6_090SGP_E366-4.CIG","IGDB v39.0",1,0,11.900000,0.135697,0.143231,0.401179,0.357806,0.067473,0.106687,0.000000,0.844601,0.844601,0.646000,,"Cardinal Glass Industries","Bronze-6 / 0.090 SGP / E366-4 (3)",9675173,"#",256,1510863420,0,0.357806,0.135697,0
18129,"Green-6_090SGP_E366-4.CIG","IGDB v39.0",1,0,11.900000,0.182977,0.089708,0.407790,0.521132,0.092223,0.108909,0.000000,0.844601,0.844601,0.646000,,"Cardinal Glass Industries","Green-6 / 0.090 SGP / E366-4 (3)",11978158,"#",256,1510863421,0,0.521132,0.182977,0
18130,"Grey-6_090SGP_E366-4.CIG","IGDB v39.0",1,0,11.900000,0.131111,0.087610,0.515652,0.331240,0.039787,0.010764,0.000000,0.844601,0.844601,0.646000,,"Cardinal Glass Industries","Grey-6 / 0.090 SGP / E366-4 (3)",9936280,"#",256,1510863422,0,0.331240,0.131111,0
18131,"R500-4.CIG","IGDB v82.0",1,0,3.900000,0.750307,0.141181,0.152218,0.782216,0.193688,0.198941,0.000000,0.844413,0.841023,1.000000,,"Cardinal Glass Industries","R500 on 4mm Clear",14607846,"#",256,1641409376,0,0.782216,0.750307,0
18132,"R500-5.CIG","IGDB v82.0",1,0,4.700000,0.738207,0.138213,0.151124,0.778111,0.191506,0.198165,0.000000,0.844413,0.841023,1.000000,,"Cardinal Glass Industries","R500 on 5mm Clear",14607845,"#",256,1641409376,0,0.778111,0.738207,0
18133,"R500-6.CIG","IGDB v82.0",1,0,5.700000,0.714743,0.134163,0.149840,0.773056,0.190144,0.198158,0.000000,0.844413,0.841023,1.000000,,"Cardinal Glass Industries","R500 on 6mm Clear",14542051,"#",256,1641409376,0,0.773056,0.714743,0
18134,"R500-8.CIG","IGDB v82.0",1,0,7.800000,0.682049,0.128132,0.147994,0.764098,0.188551,0.198687,0.000000,0.844413,0.841023,1.000000,,"Cardinal Glass Industries","R500 on 8mm Clear",14476257,"#",256,1641409376,0,0.764098,0.682049,0
18135,"R500-10.CIG","IGDB v82.0",1,0,9.400000,0.628807,0.121420,0.145889,0.754902,0.186226,0.198692,0.000000,0.844413,0.841023,1.000000,,"Cardinal Glass Industries","R500 on 10mm Clear",14410718,"#",256,1641409376,0,0.754902,0.628807,0
18136,"R500-12.CIG","IGDB v82.0",1,0,12.000000,0.574276,0.112808,0.142716,0.740649,0.180129,0.196835,0.000000,0.844413,0.841023,1.000000,,"Cardinal Glass Industries","R500 on 12mm Clear",14279131,"#",256,1641409377,0,0.740649,0.574276,0
18137,"E270-6_090PVB_Clear-6.CIG","IGDB v58.0",1,0,13.700000,0.306325,0.343284,0.282511,0.707983,0.099772,0.096019,0.000000,0.840000,0.840000,0.617000,,"Cardinal Glass Industries","E270-6 (2) / .090 PVB / Clear-6",13229780,"#",256,1513283442,0,0.707983,0.306325,0
18138,"E270-6_090SGP_Clear-6.CIG","IGDB v58.0",1,0,13.700000,0.310735,0.342618,0.278065,0.712557,0.096376,0.091661,0.000000,0.840000,0.840000,0.677000,,"Cardinal Glass Industries","E270-6 (2) / .090 SGP / Clear-6",13361108,"#",256,1513283442,0,0.712557,0.310735,0
18139,"E366-4_090PVB_Clear-4.CIG","IGDB v58.0",1,0,10.100000,0.234793,0.426046,0.359241,0.606161,0.144146,0.138012,0.000000,0.840000,0.840000,0.543000,,"Cardinal Glass Industries","E366-4 (2) / .090 PVB / Clear-4",13029317,"#",256,1513283431,0,0.606161,0.234793,0
18140,"E366-5_075Van_Clear-5.CIG","IGDB v58.0",1,0,11.100000,0.231602,0.408748,0.338764,0.599645,0.143268,0.134304,0.000000,0.840000,0.840000,0.655000,,"Cardinal Glass Industries","E366-5 (2) / .075 Vanceva Storm / Clear-5",12701636,"#",256,1513283443,0,0.599645,0.231602,0
18141,"Azuria-3_090PVB_E270-3.CIG","IGDB v58.0",1,0,8.300000,0.244773,0.094320,0.409757,0.633541,0.084150,0.090118,0.000000,0.840000,0.840000,0.494000,,"Cardinal Glass Industries","Azuria-3 / .090 PVB / E270-3 (3)",13162427,"#",256,1513283448,0,0.633541,0.244773,0
18142,"Azuria-3_090PVB_E366-3.CIG","IGDB v58.0",1,0,8.300000,0.195177,0.100753,0.457054,0.541799,0.112722,0.134470,0.000000,0.840000,0.840000,0.494000,,"Cardinal Glass Industries","Azuria-3 / .090 PVB / E366-3 (3)",12700078,"#",256,1513283449,0,0.541799,0.195177,0
18143,"Azuria-3_090SGP_E270-3.CIG","IGDB v58.0",1,0,8.300000,0.247680,0.094864,0.409579,0.633618,0.085398,0.091286,0.000000,0.840000,0.840000,0.559000,,"Cardinal Glass Industries","Azuria-3 / .090 SGP / E270-3 (3)",13227964,"#",256,1513283448,0,0.633618,0.247680,0
18144,"Azuria-3_090SGP_E366-3.CIG","IGDB v58.0",1,0,8.300000,0.196264,0.107023,0.458241,0.540516,0.118403,0.136270,0.000000,0.840000,0.840000,0.559000,,"Cardinal Glass Industries","Azuria-3 / .090 SGP / E366-3 (3)",12765614,"#",256,1513283450,0,0.540516,0.196264,0
18145,"Azuria-5_075Van_E270-5.CIG","IGDB v58.0",1,0,11.100000,0.202324,0.068723,0.353231,0.569324,0.086859,0.094879,0.000000,0.840000,0.840000,0.655000,,"Cardinal Glass Industries","Azuria-5 / .075 Vanceva Storm / E270-5 (3)",12570539,"#",256,1513283450,0,0.569324,0.202324,0
18146,"Azuria-5_075Van_E366-5.CIG","IGDB v58.0",1,0,11.100000,0.167436,0.072775,0.405618,0.480671,0.111358,0.141994,0.000000,0.840000,0.840000,0.655000,,"Cardinal Glass Industries","Azuria-5 / .075 Vanceva Storm / E366-5 (3)",12173723,"#",256,1513283433,0,0.480671,0.167436,0
18147,"Azuria-5_090PVB_E270-5.CIG","IGDB v58.0",1,0,11.700000,0.209269,0.071744,0.351478,0.575615,0.083562,0.090868,0.000000,0.840000,0.840000,0.579000,,"Cardinal Glass Industries","Azuria-5 / .090 PVB / E270-5 (3)",12701869,"#",256,1513283432,0,0.575615,0.209269,0
18148,"Azuria-5_090PVB_E366-5.CIG","IGDB v58.0",1,0,11.700000,0.173493,0.075350,0.401642,0.489893,0.105434,0.136987,0.000000,0.840000,0.840000,0.579000,,"Cardinal Glass Industries","Azuria-5 / .090 PVB / E366-5 (3)",12305054,"#",256,1513283432,0,0.489893,0.173493,0
18149,"Azuria-5_090SGP_E270-5.CIG","IGDB v58.0",1,0,11.700000,0.211653,0.073288,0.353786,0.575782,0.083858,0.089605,0.000000,0.840000,0.840000,0.641000,,"Cardinal Glass Industries","Azuria-5 / .090 SGP / E270-5 (3)",12832941,"#",256,1513283437,0,0.575782,0.211653,0
18150,"Azuria-5_090SGP_E366-5.CIG","IGDB v58.0",1,0,11.700000,0.174775,0.076878,0.401723,0.490100,0.106216,0.136870,0.000000,0.840000,0.840000,0.641000,,"Cardinal Glass Industries","Azuria-5 / .090 SGP / E366-5 (3)",12305054,"#",256,1513283436,0,0.490100,0.174775,0
18151,"Azuria-6_090PVB_E270-6.CIG","IGDB v58.0",1,0,13.700000,0.191232,0.063361,0.343558,0.537621,0.075486,0.092744,0.000000,0.840000,0.840000,0.617000,,"Cardinal Glass Industries","Azuria-6 / .090 PVB / E270-6 (3)",12438435,"#",256,1513283437,0,0.537621,0.191232,0
18152,"Azuria-6_090PVB_E366-6.CIG","IGDB v58.0",1,0,13.700000,0.161510,0.065905,0.375325,0.461936,0.097481,0.131655,0.000000,0.840000,0.840000,0.617000,,"Cardinal Glass Industries","Azuria-6 / .090 PVB / E366-6 (3)",12172949,"#",256,1513283448,0,0.461936,0.161510,0
18153,"Azuria-6_090SGP_E270-6.CIG","IGDB v58.0",1,0,13.700000,0.194875,0.061155,0.343305,0.547789,0.073235,0.091268,0.000000,0.840000,0.840000,0.677000,,"Cardinal Glass Industries","Azuria-6 / .090 SGP / E270-6 (3)",12635300,"#",256,1513283437,0,0.547789,0.194875,0
18154,"Azuria-6_090SGP_E366-6.CIG","IGDB v58.0",1,0,13.700000,0.162893,0.063576,0.376892,0.465806,0.093807,0.130630,0.000000,0.840000,0.840000,0.677000,,"Cardinal Glass Industries","Azuria-6 / .090 SGP / E366-6 (3)",12173205,"#",256,1513283447,0,0.465806,0.162893,0
18155,"Bronze-3_090PVB_E270-3.CIG","IGDB v58.0",1,0,8.300000,0.250304,0.209443,0.409197,0.548691,0.070794,0.084521,0.000000,0.840000,0.840000,0.494000,,"Cardinal Glass Industries","Bronze-3 / .090 PVB / E270-3 (3)",11584708,"#",256,1513283446,0,0.548691,0.250304,0
18156,"Bronze-3_090SGP_E270-3.CIG","IGDB v58.0",1,0,8.300000,0.253839,0.209319,0.408142,0.547226,0.075383,0.086539,0.000000,0.840000,0.840000,0.559000,,"Cardinal Glass Industries","Bronze-3 / .090 SGP / E270-3 (3)",11650244,"#",256,1513283448,0,0.547226,0.253839,0
18157,"Bronze-4_090PVB_E270-4.CIG","IGDB v58.0",1,0,10.100000,0.224048,0.176375,0.376314,0.500040,0.071840,0.084731,0.000000,0.840000,0.840000,0.543000,,"Cardinal Glass Industries","Bronze-4 / .090 PVB / E270-4 (3)",10927293,"#",256,1513283447,0,0.500040,0.224048,0
18158,"Bronze-4_090PVB_E366-4.CIG","IGDB v58.0",1,0,10.100000,0.166880,0.202001,0.423008,0.427093,0.088513,0.136927,0.000000,0.840000,0.840000,0.543000,,"Cardinal Glass Industries","Bronze-4 / .090 PVB / E366-4 (3)",10727345,"#",256,1513283447,0,0.427093,0.166880,0
18159,"Bronze-5_075Van_E270-5.CIG","IGDB v58.0",1,0,11.100000,0.207545,0.153975,0.353157,0.465535,0.065976,0.087871,0.000000,0.840000,0.840000,0.655000,,"Cardinal Glass Industries","Bronze-5 / .075 Vanceva Storm / E270-5 (3)",10335675,"#",256,1513283449,0,0.465535,0.207545,0
18160,"Bronze-5_075Van_E366-5.CIG","IGDB v58.0",1,0,11.100000,0.152912,0.175531,0.399256,0.392119,0.086030,0.133942,0.000000,0.840000,0.840000,0.655000,,"Cardinal Glass Industries","Bronze-5 / .075 Vanceva Storm / E366-5 (3)",9939115,"#",256,1513283449,0,0.392119,0.152912,0
18161,"Bronze-5_090PVB_E270-5.CIG","IGDB v58.0",1,0,11.700000,0.210200,0.159335,0.350811,0.470317,0.064120,0.083619,0.000000,0.840000,0.840000,0.579000,,"Cardinal Glass Industries","Bronze-5 / .090 PVB / E270-5 (3)",10467003,"#",256,1513283446,0,0.470317,0.210200,0
18162,"Bronze-5_090SGP_E270-5.CIG","IGDB v58.0",1,0,11.700000,0.211794,0.163216,0.352351,0.470605,0.063884,0.083119,0.000000,0.840000,0.840000,0.641000,,"Cardinal Glass Industries","Bronze-5 / .090 SGP / E270-5 (3)",10598075,"#",256,1513283446,0,0.470605,0.211794,0
18163,"Bronze-6_090PVB_E270-6.CIG","IGDB v58.0",1,0,13.700000,0.190929,0.133500,0.335954,0.430522,0.059871,0.083933,0.000000,0.840000,0.840000,0.617000,,"Cardinal Glass Industries","Bronze-6 / .090 PVB / E270-6 (3)",10006197,"#",256,1513283446,0,0.430522,0.190929,0
18164,"Bronze-6_090SGP_E270-6.CIG","IGDB v58.0",1,0,13.700000,0.184892,0.135573,0.342209,0.420539,0.062951,0.086793,0.000000,0.840000,0.840000,0.677000,,"Cardinal Glass Industries","Bronze-6 / .090 SGP / E270-6 (3)",9809075,"#",256,1513283436,0,0.420539,0.184892,0
18165,"GrayliteII-3_090PVB_E270-3.CIG","IGDB v58.0",1,0,8.300000,0.096829,0.058643,0.399568,0.209214,0.044978,0.072864,0.000000,0.840000,0.840000,0.494000,,"Cardinal Glass Industries","Graylite II-3 / .090 PVB / E270-3 (3)",7700346,"#",256,1513283443,0,0.209214,0.096829,0
18166,"GrayliteII-3_090PVB_E366-3.CIG","IGDB v58.0",1,0,8.300000,0.071106,0.066955,0.453997,0.176232,0.053519,0.140971,0.000000,0.840000,0.840000,0.494000,,"Cardinal Glass Industries","Graylite II-3 / .090 PVB / E366-3 (3)",7239281,"#",256,1513283443,0,0.176232,0.071106,0
18167,"GrayliteII-3_090SGP_E270-3.CIG","IGDB v58.0",1,0,8.300000,0.096210,0.062171,0.400690,0.207969,0.049344,0.073615,0.000000,0.840000,0.840000,0.559000,,"Cardinal Glass Industries","Graylite II-3 / .090 SGP / E270-3 (3)",7700346,"#",256,1513283444,0,0.207969,0.096210,0
18168,"GrayliteII-3_090SGP_E366-3.CIG","IGDB v58.0",1,0,8.300000,0.070755,0.066487,0.454795,0.175231,0.053721,0.142452,0.000000,0.840000,0.840000,0.559000,,"Cardinal Glass Industries","Graylite II-3 / .090 SGP / E366-3 (3)",7239281,"#",256,1513283444,0,0.175231,0.070755,0
18169,"GrayliteII-5_090PVB_E270-5.CIG","IGDB v58.0",1,0,11.700000,0.195765,0.148378,0.355508,0.417433,0.060983,0.078243,0.000000,0.840000,0.840000,0.579000,,"Cardinal Glass Industries","Graylite II-5 / .090 PVB / E270-5 (3)",10661546,"#",256,1513283445,0,0.417433,0.195765,0
18170,"GrayliteII-5_090PVB_E366-5.CIG","IGDB v58.0",1,0,11.700000,0.141564,0.169671,0.400310,0.351552,0.076175,0.132094,0.000000,0.840000,0.840000,0.579000,,"Cardinal Glass Industries","Graylite II-5 / .090 PVB / E366-5 (3)",10265244,"#",256,1513283445,0,0.351552,0.141564,0
18171,"GrayliteII-5_090SGP_E270-5.CIG","IGDB v58.0",1,0,11.700000,0.195438,0.149178,0.356798,0.416863,0.061677,0.079301,0.000000,0.840000,0.840000,0.641000,,"Cardinal Glass Industries","Graylite II-5 / .090 SGP / E270-5 (3)",10661546,"#",256,1513283432,0,0.416863,0.195438,0
18172,"GrayliteII-5_090SGP_E366-5.CIG","IGDB v58.0",1,0,11.700000,0.141572,0.169965,0.402960,0.354019,0.072871,0.128403,0.000000,0.840000,0.840000,0.641000,,"Cardinal Glass Industries","Graylite II-5 / .090 SGP / E366-5 (3)",10330781,"#",256,1513283433,0,0.354019,0.141572,0
18173,"GrayliteII-6_090PVB_E270-6.CIG","IGDB v58.0",1,0,13.700000,0.032767,0.045775,0.334926,0.071468,0.045427,0.073778,0.000000,0.840000,0.840000,0.617000,,"Cardinal Glass Industries","Graylite II-6 / .090 PVB / E270-6 (3)",4475977,"#",256,1513283445,0,0.071468,0.032767,0
18174,"GrayliteII-6_090PVB_E366-6.CIG","IGDB v58.0",1,0,13.700000,0.023670,0.042946,0.375081,0.060060,0.042002,0.117446,0.000000,0.840000,0.840000,0.617000,,"Cardinal Glass Industries","Graylite II-6 / .090 PVB / E366-6 (3)",4277827,"#",256,1513283440,0,0.060060,0.023670,0
18175,"GrayliteII-6_090SGP_E270-6.CIG","IGDB v58.0",1,0,13.700000,0.033066,0.042266,0.336669,0.071772,0.041226,0.073870,0.000000,0.840000,0.840000,0.677000,,"Cardinal Glass Industries","Graylite II-6 / .090 SGP / E270-6 (3)",4541514,"#",256,1513283440,0,0.071772,0.033066,0
18176,"GrayliteII-6_090SGP_E366-6.CIG","IGDB v58.0",1,0,13.700000,0.023812,0.042916,0.376707,0.059493,0.041578,0.124309,0.000000,0.840000,0.840000,0.677000,,"Cardinal Glass Industries","Graylite II-6 / .090 SGP / E366-6 (3)",4277826,"#",256,1513283439,0,0.059493,0.023812,0
18177,"Green-3_090PVB_E270-3.CIG","IGDB v58.0",1,0,8.300000,0.280261,0.156758,0.407358,0.674792,0.089335,0.093074,0.000000,0.840000,0.840000,0.494000,,"Cardinal Glass Industries","Green-3 / .090 PVB / E270-3 (3)",13032394,"#",256,1513283439,0,0.674792,0.280261,0
18178,"Green-3_090SGP_E270-3.CIG","IGDB v58.0",1,0,8.300000,0.280712,0.151619,0.410216,0.674548,0.086224,0.091875,0.000000,0.840000,0.840000,0.559000,,"Cardinal Glass Industries","Green-3 / .090 SGP / E270-3 (3)",13097930,"#",256,1513283439,0,0.674548,0.280712,0
18179,"Green-5_075Van_E270-5.CIG","IGDB v58.0",1,0,11.100000,0.240976,0.101753,0.358666,0.620635,0.089353,0.093756,0.000000,0.840000,0.840000,0.655000,,"Cardinal Glass Industries","Green-5 / .075 Vanceva / E270-5 (3)",12440767,"#",256,1513283439,0,0.620635,0.240976,0
18180,"Green-5_075Van_E366-5.CIG","IGDB v58.0",1,0,11.100000,0.188971,0.110947,0.405859,0.521793,0.118555,0.143073,0.000000,0.840000,0.840000,0.655000,,"Cardinal Glass Industries","Green-5 / .075 Vanceva / E366-5 (3)",12043695,"#",256,1513283438,0,0.521793,0.188971,0
18181,"Green-5_090PVB_E270-5.CIG","IGDB v58.0",1,0,11.700000,0.246548,0.100303,0.356428,0.628594,0.085058,0.089611,0.000000,0.840000,0.840000,0.579000,,"Cardinal Glass Industries","Green-5 / .090 PVB / E270-5 (3)",12637632,"#",256,1513283438,0,0.628594,0.246548,0
18182,"Green-5_090SGP_E270-5.CIG","IGDB v58.0",1,0,11.700000,0.246405,0.099944,0.356256,0.627129,0.086291,0.090740,0.000000,0.840000,0.840000,0.641000,,"Cardinal Glass Industries","Green-5 / .090 SGP / E270-5 (3)",12637632,"#",256,1513283438,0,0.627129,0.246405,0
18183,"Green-6_090PVB_E270-6.CIG","IGDB v58.0",1,0,13.700000,0.225580,0.083114,0.340136,0.606329,0.076709,0.090443,0.000000,0.840000,0.840000,0.617000,,"Cardinal Glass Industries","Green-6 / .090 PVB / E270-6 (3)",12309434,"#",256,1513283437,0,0.606329,0.225580,0
18184,"Green-6_090SGP_E270-6.CIG","IGDB v58.0",1,0,13.700000,0.228901,0.086714,0.338637,0.606711,0.081822,0.092062,0.000000,0.840000,0.840000,0.677000,,"Cardinal Glass Industries","Green-6 / .090 SGP / E270-6 (3)",12374715,"#",256,1513283436,0,0.606711,0.228901,0
18185,"Grey-3_090PVB_E270-3.CIG","IGDB v58.0",1,0,8.300000,0.225395,0.171239,0.404517,0.484865,0.068349,0.082543,0.000000,0.840000,0.840000,0.494000,,"Cardinal Glass Industries","Grey-3 / .090 PVB / E270-3 (3)",11451316,"#",256,1513283435,0,0.484865,0.225395,0
18186,"Grey-3_090SGP_E270-3.CIG","IGDB v58.0",1,0,8.300000,0.227336,0.171604,0.406239,0.484747,0.068655,0.083135,0.000000,0.840000,0.840000,0.559000,,"Cardinal Glass Industries","Grey-3 / .090 SGP / E270-3 (3)",11516852,"#",256,1513283435,0,0.484747,0.227336,0
18187,"Grey-4_090PVB_E270-4.CIG","IGDB v58.0",1,0,10.100000,0.204331,0.144109,0.373011,0.448318,0.060566,0.079937,0.000000,0.840000,0.840000,0.543000,,"Cardinal Glass Industries","Grey-4 / .090 PVB / E270-4 (3)",10925230,"#",256,1513283435,0,0.448318,0.204331,0
18188,"Grey-4_090PVB_E366-4.CIG","IGDB v58.0",1,0,10.100000,0.149436,0.166465,0.420194,0.376630,0.078219,0.134915,0.000000,0.840000,0.840000,0.543000,,"Cardinal Glass Industries","Grey-4 / .090 PVB / E366-4 (3)",10659744,"#",256,1513283433,0,0.376630,0.149436,0
18189,"Grey-5_075Van_E270-5.CIG","IGDB v58.0",1,0,11.100000,0.190217,0.139346,0.351364,0.411909,0.060981,0.085809,0.000000,0.840000,0.840000,0.655000,,"Cardinal Glass Industries","Grey-5 / .075 Vanceva Storm / E270-5 (3)",10464682,"#",256,1513283434,0,0.411909,0.190217,0
18190,"Grey-5_075Van_E366-5.CIG","IGDB v58.0",1,0,11.100000,0.138560,0.162176,0.401574,0.347347,0.076469,0.132921,0.000000,0.840000,0.840000,0.655000,,"Cardinal Glass Industries","Grey-5 / .075 Vanceva Storm / E366-5 (3)",10068379,"#",256,1513283432,0,0.347347,0.138560,0
18191,"Grey-5_090PVB_E270-5.CIG","IGDB v58.0",1,0,11.700000,0.193161,0.145931,0.349371,0.416714,0.059151,0.081577,0.000000,0.840000,0.840000,0.579000,,"Cardinal Glass Industries","Grey-5 / .090 PVB / E270-5 (3)",10596010,"#",256,1513283434,0,0.416714,0.193161,0
18192,"Grey-5_ 090SGP_ 270-5.CIG","IGDB v58.0",1,0,11.700000,0.193194,0.151067,0.353640,0.416221,0.058866,0.080876,0.000000,0.840000,0.840000,0.641000,,"Cardinal Glass Industries","Grey-5 / .090 SGP / E270-5 (3)",10661545,"#",256,1513283433,0,0.416221,0.193194,0
18193,"Grey-6_090PVB_E270-6.CIG","IGDB v58.0",1,0,13.700000,0.165268,0.126030,0.336871,0.358346,0.056546,0.080058,0.000000,0.840000,0.840000,0.617000,,"Cardinal Glass Industries","Grey-6 / .090 PVB / E270-6 (3)",9937822,"#",256,1513283435,0,0.358346,0.165268,0
18194,"Grey-6_090SGP_E270-6.CIG","IGDB v58.0",1,0,13.700000,0.167017,0.122920,0.337366,0.358294,0.053806,0.079360,0.000000,0.840000,0.840000,0.677000,,"Cardinal Glass Industries","Grey-6 / .090 SGP / E270-6 (3)",10003358,"#",256,1513283434,0,0.358294,0.167017,0
