Repository: aegis1980/glass-explore

# Glass Explore

(c)2026 Jon Robinson. All Rights Reserved.

Glass Explore is a Dash web app for exploring architectural glazing products from the International Glazing Database (IGDB). It lets you pick glass products, build a simple insulated glass unit, and calculate optical and thermal properties using `pywincalc`.

The app currently focuses on the `Energy` page:

- search and filter IGDB glass products
- plot solar transmittance, visible transmittance, and colour spaces
- build a double-glazing unit with a coated lite, gas gap, and clear/ultraclear lite
- calculate U-value, SHGC or solar factor, visible transmittance, reflectance, and transmitted/reflected colours

File: data/igdb.csv (part 27 of 38)
"ID","Name","Source","SpectralData","AngularFunction","Thickness","Tsol","Rsol1","Rsol2","Tvis","Rvis1","Rvis2","Tir","emis1","emis2","Conductivity","Comment","Manufacturer","ProductName","Color","Certification","Status","Timestamp","Specularity","Tvis2","Tsol2","MaterialID"
18195,"GrayliteII-5_075Van_E270-5.CIG","IGDB v58.0",1,0,11.100000,0.047433,0.044215,0.353138,0.103571,0.041574,0.074144,0.000000,0.840000,0.840000,0.655000,,"Cardinal Glass Industries","Graylite II-5 / .075 Vanceva Storm / E270-5 (3)",5463127,"#",256,1513283444,0,0.103571,0.047433,0
18196,"GrayliteII-5_075Van_E366-5.CIG","IGDB v58.0",1,0,11.100000,0.034574,0.048710,0.399458,0.086887,0.046362,0.126609,0.000000,0.840000,0.840000,0.655000,,"Cardinal Glass Industries","Graylite II-5 / .075 Vanceva Storm / E366-5 (3)",5198928,"#",256,1513283444,0,0.086887,0.034574,0
18197,"E340-4_090PVB_Clear-4.CIG","IGDB v58.0",1,0,10.100000,0.144117,0.392112,0.340294,0.397904,0.130334,0.133095,0.000000,0.840000,0.840000,0.543000,,"Cardinal Glass Industries","E340-4 (2) / .090 PVB / Clear-4",11317897,"#",256,1513283442,0,0.397904,0.144117,0
18198,"E270-3_090PVB_Clear-3.CIG","IGDB v58.0",1,0,8.300000,0.335006,0.408160,0.331808,0.733365,0.095545,0.095039,0.000000,0.840000,0.840000,0.494000,,"Cardinal Glass Industries","E270-3 (2) / .090 PVB / Clear-3",13623768,"#",256,1513283440,0,0.733365,0.335006,0
18199,"E270-3_090SGP_Clear-3.CIG","IGDB v58.0",1,0,8.300000,0.333683,0.412032,0.333540,0.730286,0.095459,0.095507,0.000000,0.840000,0.840000,0.559000,,"Cardinal Glass Industries","E270-3 (2) / .090 SGP / Clear-3",13689302,"#",256,1513283441,0,0.730286,0.333683,0
18200,"E270-4_090PVB_Clear-4.CIG","IGDB v58.0",1,0,10.100000,0.321753,0.379253,0.314713,0.721307,0.095021,0.091785,0.000000,0.840000,0.840000,0.543000,,"Cardinal Glass Industries","E270-4 (2) / .090 PVB / Clear-4",13426901,"#",256,1513283441,0,0.721307,0.321753,0
18201,"E270-5_075Van_Clear-5.CIG","IGDB v58.0",1,0,11.100000,0.310125,0.355553,0.273217,0.705803,0.100894,0.100487,0.000000,0.840000,0.840000,0.655000,,"Cardinal Glass Industries","E270-5 (2) / .075 Vanceva Storm / Clear-5",13163989,"#",256,1513283441,0,0.705803,0.310125,0
18202,"E270-5_090PVB_Clear-5.CIG","IGDB v58.0",1,0,11.700000,0.314882,0.355221,0.293260,0.714285,0.097014,0.096095,0.000000,0.840000,0.840000,0.579000,,"Cardinal Glass Industries","E270-5 (2) / .090 PVB / Clear-5",13361109,"#",256,1513283441,0,0.714285,0.314882,0
18203,"E270-5_090SGP_Clear-5.CIG","IGDB v58.0",1,0,11.700000,0.314264,0.358719,0.304076,0.709414,0.098938,0.100574,0.000000,0.840000,0.840000,0.641000,,"Cardinal Glass Industries","E270-5 (2) / .090 SGP / Clear-5",13426388,"#",256,1513283442,0,0.709414,0.314264,0
18204,"Clear-6_075Van_Clear-6.CIG","IGDB v59.0",1,0,13.300000,0.613386,0.072577,0.072498,0.833248,0.091781,0.091762,0.000000,0.840000,0.840000,0.688000,,"Cardinal Glass Industries","Clear-6 / .075 Vanceva Storm / Clear-6",15134182,"#",256,1538271448,0,0.833248,0.613386,0
18205,"E340-6_075Van_Clear-6.CIG","IGDB v59.0",1,0,13.300000,0.127277,0.366571,0.311787,0.348701,0.142058,0.172954,0.000000,0.840000,0.840000,0.688000,,"Cardinal Glass Industries","E340-6 (2) / .075 Vanceva Storm / Clear-6",11053184,"#",256,1538271448,0,0.348701,0.127277,0
18206,"E366-6_075Van_Clear-6.CIG","IGDB v59.0",1,0,13.300000,0.225818,0.380562,0.308324,0.590781,0.142357,0.136909,0.000000,0.840000,0.840000,0.688000,,"Cardinal Glass Industries","E366-6 (2) / .075 Vanceva Storm / Clear-6",12635842,"#",256,1538271449,0,0.590781,0.225818,0
18207,"GrayliteII-6_075Van_Clear-6.CIG","IGDB v59.0",1,0,13.300000,0.063101,0.043294,0.047220,0.083386,0.045472,0.051649,0.000000,0.840000,0.840000,0.688000,,"Cardinal Glass Industries","Graylite II-6 (2) / .075 Vanceva Storm / Clear-6",5198416,"#",256,1538271447,0,0.083386,0.063101,0
18208,"GrayliteII-6_075Van_E366-6.CIG","IGDB v59.0",1,0,13.300000,0.023441,0.042663,0.375876,0.059198,0.041759,0.123482,0.000000,0.840000,0.840000,0.688000,,"Cardinal Glass Industries","Graylite II-6 (2) / .075 Vanceva Storm / E366-6",4277826,"#",256,1538271448,0,0.059198,0.023441,0
18209,"CG2-16_08211981-2.CIG","IGDB v60.0",1,0,2.200000,0.075030,0.215121,0.397511,0.166765,0.073382,0.193665,0.000000,0.840000,0.043684,1.000000,,"Cardinal Glass Industries","CG2-16 08211981",7370339,"#",256,1538271390,0,0.166765,0.075030,0
18210,"CG2-16_08211981-3.CIG","IGDB v60.0",1,0,3.100000,0.074266,0.206384,0.397511,0.165882,0.073175,0.193665,0.000000,0.840000,0.043684,1.000000,,"Cardinal Glass Industries","CG2-16 08211981",7370339,"#",256,1538271390,0,0.165882,0.074266,0
18211,"CG2-16_08211981-4.CIG","IGDB v60.0",1,0,3.900000,0.073367,0.193085,0.397511,0.165280,0.073018,0.193665,0.000000,0.840000,0.043684,1.000000,,"Cardinal Glass Industries","CG2-16 08211981",7370338,"#",256,1538271386,0,0.165280,0.073367,0
18212,"CG2-16_08211981-5.CIG","IGDB v60.0",1,0,4.700000,0.072691,0.186595,0.397509,0.164458,0.072063,0.193660,0.000000,0.840000,0.043684,1.000000,,"Cardinal Glass Industries","CG2-16 08211981",7370082,"#",256,1538271385,0,0.164458,0.072691,0
18213,"CG2-16_08211981-6.CIG","IGDB v60.0",1,0,5.700000,0.071608,0.174658,0.397501,0.163451,0.072195,0.193652,0.000000,0.840000,0.043684,1.000000,,"Cardinal Glass Industries","CG2-16 08211981",7304545,"#",256,1538271386,0,0.163451,0.071608,0
18214,"CG52_033086.CIG","IGDB v69.0",1,0,9.500000,0.200215,0.256529,0.513213,0.551485,0.066407,0.084340,0.000000,0.843003,0.018012,1.000000,,"Cardinal Glass Industries","CG52 033086",12372405,"#",256,1586299491,0,0.551485,0.200215,0
18215,"E452-3_035SGP_Clear-3.CIG","IGDB v73.0",1,0,7.100000,0.197113,0.427361,0.371317,0.554175,0.092546,0.128183,0.000000,0.840000,0.840000,0.736000,,"Cardinal Glass Industries","E452-3 (2) / .035SGP / Clear-3",11847867,"#",256,1595268561,0,0.554175,0.197113,0
18216,"E452-3_060PVB_Clear-3.CIG","IGDB v73.0",1,0,7.700000,0.194404,0.425410,0.359303,0.548668,0.091112,0.126877,0.000000,0.840000,0.840000,0.577000,,"Cardinal Glass Industries","E452-3 (2) / .060PVB / Clear-3",11782329,"#",256,1595268560,0,0.548668,0.194404,0
18217,"E452-3_090PVB_Clear-3.CIG","IGDB v73.0",1,0,8.500000,0.192925,0.427124,0.345567,0.545821,0.091354,0.127653,0.000000,0.840000,0.840000,0.500000,,"Cardinal Glass Industries","E452-3 (2) / .090PVB / Clear-3",11716537,"#",256,1595268560,0,0.545821,0.192925,0
18218,"E452-3_090SGP_Clear-3.CIG","IGDB v73.0",1,0,8.500000,0.194262,0.426705,0.344140,0.549217,0.091014,0.124595,0.000000,0.840000,0.840000,0.565000,,"Cardinal Glass Industries","E452-3 (2) / .090SGP / Clear-3",11847610,"#",256,1595268561,0,0.549217,0.194262,0
18219,"E452-5_035SGP_Clear-5.CIG","IGDB v73.0",1,0,10.300000,0.191465,0.383450,0.331030,0.544252,0.089971,0.123586,0.000000,0.840000,0.840000,0.802000,,"Cardinal Glass Industries","E452-5 (2) / .035SGP / Clear-5",11716536,"#",256,1595268560,0,0.544252,0.191465,0
18220,"E452-5_060PVB_Clear-5.CIG","IGDB v73.0",1,0,10.900000,0.189915,0.383868,0.319693,0.541152,0.089928,0.124382,0.000000,0.840000,0.840000,0.659000,,"Cardinal Glass Industries","E452-5 (2) / .060PVB / Clear-5",11716535,"#",256,1595268560,0,0.541152,0.189915,0
18221,"E452-5_090PVB_Clear-5.CIG","IGDB v73.0",1,0,11.700000,0.188616,0.385102,0.306867,0.540415,0.089058,0.121403,0.000000,0.840000,0.840000,0.579000,,"Cardinal Glass Industries","E452-5 (2) / .090PVB / Clear-5",11650999,"#",256,1595268559,0,0.540415,0.188616,0
18222,"E452-5_090SGP_Clear-5.CIG","IGDB v73.0",1,0,11.700000,0.190258,0.382568,0.305650,0.539733,0.091515,0.125449,0.000000,0.840000,0.840000,0.641000,,"Cardinal Glass Industries","E452-5 (2) / .090SGP / Clear-5",11650744,"#",256,1595268559,0,0.539733,0.190258,0
18223,"E452-6_035SGP_Clear-6.CIG","IGDB v73.0",1,0,12.300000,0.188507,0.362196,0.308613,0.540855,0.087610,0.117811,0.000000,0.840000,0.840000,0.829000,,"Cardinal Glass Industries","E452-6 (2) / .035SGP / Clear-6",11782069,"#",256,1595268559,0,0.540855,0.188507,0
18224,"E452-6_060PVB_Clear-6.CIG","IGDB v73.0",1,0,12.900000,0.188135,0.360376,0.297041,0.538230,0.088308,0.120671,0.000000,0.840000,0.840000,0.695000,,"Cardinal Glass Industries","E452-6 (2) / .060PVB / Clear-6",11650998,"#",256,1595268558,0,0.538230,0.188135,0
18225,"E452-6_090PVB_Clear-6.CIG","IGDB v73.0",1,0,13.700000,0.188209,0.360376,0.297041,0.537835,0.088308,0.120671,0.000000,0.840000,0.840000,0.617000,,"Cardinal Glass Industries","E452-6 (2) / .090PVB / Clear-6",11650742,"#",256,1595268558,0,0.537835,0.188209,0
18226,"E452-6_090SGP_Clear-6.CIG","IGDB v73.0",1,0,13.700000,0.188123,0.360804,0.285333,0.538461,0.087852,0.118816,0.000000,0.840000,0.840000,0.677000,,"Cardinal Glass Industries","E452-6 (2) / .090SGP / Clear-6",11650742,"#",256,1595268559,0,0.538461,0.188123,0
18227,"E452-3_035SGP_i89-3.CIG","IGDB v73.0",1,0,7.100000,0.192864,0.426872,0.325266,0.543062,0.091245,0.122895,0.000000,0.842204,0.148902,0.736000,,"Cardinal Glass Industries","E452-3 (2) / .035SGP / i89-3 (4)",11716283,"#",256,1595268560,0,0.543062,0.192864,0
18228,"E452-3_060PVB_i89-3.CIG","IGDB v73.0",1,0,7.700000,0.192140,0.425767,0.320438,0.542139,0.089074,0.120040,0.000000,0.842204,0.148902,0.577000,,"Cardinal Glass Industries","E452-3 (2) / .060PVB / i89-3 (4)",11650747,"#",256,1595268560,0,0.542139,0.192140,0
18229,"E452-3_090PVB_i89-3.CIG","IGDB v73.0",1,0,8.500000,0.189839,0.426881,0.315901,0.538462,0.091094,0.122213,0.000000,0.842204,0.148902,0.500000,,"Cardinal Glass Industries","E452-3 (2) / .090PVB / i89-3 (4)",11650491,"#",256,1595268561,0,0.538462,0.189839,0
18230,"E452-3_090SGP_i89-3.CIG","IGDB v73.0",1,0,8.500000,0.191414,0.425863,0.312392,0.540319,0.088772,0.117683,0.000000,0.842204,0.148902,0.565000,,"Cardinal Glass Industries","E452-3 (2) / .090SGP / i89-3 (4)",11716026,"#",256,1595268561,0,0.540319,0.191414,0
18231,"E452-5_035SGP_i89-5.CIG","IGDB v73.0",1,0,10.300000,0.185298,0.385857,0.289484,0.528965,0.092065,0.122655,0.000000,0.842204,0.148902,0.802000,,"Cardinal Glass Industries","E452-5 (2) / .035SGP / i89-5 (4)",11453624,"#",256,1595268560,0,0.528965,0.185298,0
18232,"E452-5_060PVB_i89-5.CIG","IGDB v73.0",1,0,10.900000,0.183551,0.382053,0.284436,0.525337,0.091677,0.121960,0.000000,0.842204,0.148902,0.659000,,"Cardinal Glass Industries","E452-5 (2) / .060PVB / i89-5 (4)",11453367,"#",256,1595268560,0,0.525337,0.183551,0
18233,"E452-5_090PVB_i89-5.CIG","IGDB v73.0",1,0,11.700000,0.182563,0.383214,0.278492,0.525419,0.091764,0.122529,0.000000,0.842204,0.148902,0.579000,,"Cardinal Glass Industries","E452-5 (2) / .090PVB / i89-5 (4)",11453621,"#",256,1595268559,0,0.525419,0.182563,0
18234,"E452-5_090SGP_i89-5.CIG","IGDB v73.0",1,0,11.700000,0.183551,0.385330,0.280451,0.525337,0.090777,0.120229,0.000000,0.842204,0.148902,0.641000,,"Cardinal Glass Industries","E452-5 (2) / .090SGP / i89-5 (4)",11453367,"#",256,1595268559,0,0.525337,0.183551,0
18235,"E452-6_035SGP_i89-6.CIG","IGDB v73.0",1,0,12.300000,0.184292,0.385330,0.280451,0.523555,0.090777,0.120229,0.000000,0.842204,0.148902,0.829000,,"Cardinal Glass Industries","E452-6 (2) / .035SGP / i89-6 (4)",11387831,"#",256,1595268559,0,0.523555,0.184292,0
18236,"E452-6_060PVB_i89-6.CIG","IGDB v73.0",1,0,12.900000,0.183524,0.361894,0.268244,0.523833,0.085881,0.110632,0.000000,0.842204,0.148902,0.695000,,"Cardinal Glass Industries","E452-6 (2) / .060PVB / i89-6 (4)",11387830,"#",256,1595268558,0,0.523833,0.183524,0
18237,"E452-6_090PVB_i89-6.CIG","IGDB v73.0",1,0,13.700000,0.180723,0.360774,0.263930,0.521737,0.085929,0.109423,0.000000,0.842204,0.148902,0.617000,,"Cardinal Glass Industries","E452-6 (2) / .090PVB / i89-6 (4)",11387829,"#",256,1595268559,0,0.521737,0.180723,0
18238,"E452-6_090SGP_i89-6.CIG","IGDB v73.0",1,0,13.700000,0.180808,0.360797,0.265422,0.521420,0.086700,0.109863,0.000000,0.842204,0.148902,0.677000,,"Cardinal Glass Industries","E452-6 (2) / .090SGP / i89-6 (4)",11387829,"#",256,1595268559,0,0.521420,0.180808,0
18239,"E452-3_035SGP_Grey-3.CIG","IGDB v73.0",1,0,7.100000,0.135654,0.424214,0.204267,0.379178,0.085180,0.085331,0.000000,0.840000,0.840000,0.736000,,"Cardinal Glass Industries","E452-3 (2) / .035SGP / Grey-3",10070430,"#",256,1595268561,0,0.379178,0.135654,0
18240,"E452-3_060PVB_Grey-3.CIG","IGDB v73.0",1,0,7.700000,0.135330,0.422803,0.196070,0.378313,0.082062,0.082651,0.000000,0.840000,0.840000,0.577000,,"Cardinal Glass Industries","E452-3 (2) / .060PVB / Grey-3",10135709,"#",256,1595268561,0,0.378313,0.135330,0
18241,"E452-3_090PVB_Grey-3.CIG","IGDB v73.0",1,0,8.500000,0.134503,0.423326,0.186377,0.376785,0.083702,0.080793,0.000000,0.840000,0.840000,0.500000,,"Cardinal Glass Industries","E452-3 (2) / .090PVB / Grey-3",10070173,"#",256,1595268560,0,0.376785,0.134503,0
18242,"E452-3_090SGP_Grey-3.CIG","IGDB v73.0",1,0,8.500000,0.135120,0.424429,0.185079,0.377661,0.083203,0.080130,0.000000,0.840000,0.840000,0.565000,,"Cardinal Glass Industries","E452-3 (2) / .090SGP / Grey-3",10070174,"#",256,1595268561,0,0.377661,0.135120,0
18243,"E452-5_035SGP_Grey-5.CIG","IGDB v73.0",1,0,10.300000,0.104484,0.382597,0.128536,0.294428,0.081500,0.065767,0.000000,0.840000,0.840000,0.802000,,"Cardinal Glass Industries","E452-5 (2) / .035SGP / Grey-5",9016972,"#",256,1595268560,0,0.294428,0.104484,0
18244,"E452-5_060PVB_Grey-5.CIG","IGDB v73.0",1,0,10.900000,0.103994,0.380472,0.126707,0.293032,0.078356,0.067965,0.000000,0.840000,0.840000,0.659000,,"Cardinal Glass Industries","E452-5 (2) / .060PVB / Grey-5",9016971,"#",256,1595268560,0,0.293032,0.103994,0
18245,"E452-5_090PVB_Grey-5.CIG","IGDB v73.0",1,0,11.700000,0.103862,0.381697,0.118662,0.293443,0.079804,0.064383,0.000000,0.840000,0.840000,0.579000,,"Cardinal Glass Industries","E452-5 (2) / .090PVB / Grey-5",8951435,"#",256,1595268559,0,0.293443,0.103862,0
18246,"E452-5_090SGP_Grey-5.CIG","IGDB v73.0",1,0,11.700000,0.104163,0.379642,0.121772,0.292763,0.078732,0.068214,0.000000,0.840000,0.840000,0.641000,,"Cardinal Glass Industries","E452-5 (2) / .090SGP / Grey-5",8951435,"#",256,1595268559,0,0.292763,0.104163,0
18247,"E452-6_035SGP_Grey-6.CIG","IGDB v73.0",1,0,12.300000,0.097899,0.359939,0.137488,0.272257,0.078158,0.060787,0.000000,0.840000,0.840000,0.829000,,"Cardinal Glass Industries","E452-6 (2) / .035SGP / Grey-6",8819079,"#",256,1595268559,0,0.272257,0.097899,0
18248,"E452-6_060PVB_Grey-6.CIG","IGDB v73.0",1,0,12.900000,0.097436,0.358057,0.135077,0.271712,0.076584,0.062608,0.000000,0.840000,0.840000,0.695000,,"Cardinal Glass Industries","E452-6 (2) / .060PVB / Grey-6",8819078,"#",256,1595268558,0,0.271712,0.097436,0
18249,"E452-6_090PVB_Grey-6.CIG","IGDB v73.0",1,0,13.700000,0.097732,0.357190,0.127164,0.271943,0.077998,0.059783,0.000000,0.840000,0.840000,0.617000,,"Cardinal Glass Industries","E452-6 (2) / .090PVB / Grey-6",8753543,"#",256,1595268558,0,0.271943,0.097732,0
18250,"E452-6_090SGP_Grey-6.CIG","IGDB v73.0",1,0,13.700000,0.097593,0.357546,0.127494,0.271496,0.078548,0.060238,0.000000,0.840000,0.840000,0.677000,,"Cardinal Glass Industries","E452-6 (2) / .090SGP / Grey-6",8753543,"#",256,1595268558,0,0.271496,0.097593,0
18251,"CG3-15CPVB_10181-3.CIG","IGDB v82.0",1,0,8.500000,0.056099,0.333198,0.236475,0.148627,0.107025,0.125746,0.000000,0.844601,0.844601,0.500000,,"Cardinal Glass Industries","CG3-15CPVB_10181",7106903,"#",256,1641409451,0,0.148627,0.056099,0
18252,"CG3-15CPVB_10181-5.CIG","IGDB v82.0",1,0,11.700000,0.053961,0.253310,0.229417,0.143514,0.083363,0.133307,0.000000,0.844601,0.844601,0.579000,,"Cardinal Glass Industries","CG3-15CPVB_10181",6844248,"#",256,1641409452,0,0.143514,0.053961,0
18253,"CG3-15CPVB_10181-6.CIG","IGDB v82.0",1,0,13.700000,0.051728,0.258914,0.213965,0.138957,0.092276,0.125376,0.000000,0.844601,0.844601,0.617000,,"Cardinal Glass Industries","CG3-15CPVB_10181",6778453,"#",256,1641409452,0,0.138957,0.051728,0
18254,"CG3-15CSGP_10181-3.CIG","IGDB v82.0",1,0,8.500000,0.056309,0.333471,0.233698,0.149810,0.108701,0.128513,0.000000,0.844601,0.844601,0.565000,,"Cardinal Glass Industries","CG3-15CSGP_10181",7106905,"#",256,1641409452,0,0.149810,0.056309,0
18255,"CG3-15CSGP_10181-5.CIG","IGDB v82.0",1,0,11.700000,0.053515,0.253397,0.223518,0.142310,0.083143,0.141601,0.000000,0.844601,0.844601,0.641000,,"Cardinal Glass Industries","CG3-15CSGP_10181",6909783,"#",256,1641409451,0,0.142310,0.053515,0
18256,"CG3-15CSGP_10181-6.CIG","IGDB v82.0",1,0,13.700000,0.051683,0.266320,0.212672,0.138883,0.094370,0.125726,0.000000,0.844601,0.844601,0.677000,,"Cardinal Glass Industries","CG3-15CSGP_10181",6843988,"#",256,1641409452,0,0.138883,0.051683,0
18257,"CG3-15iPVB_10181-3.CIG","IGDB v82.0",1,0,8.500000,0.053754,0.327370,0.221088,0.143900,0.107237,0.108432,0.000000,0.845461,0.148902,0.500000,,"Cardinal Glass Industries","CG3-15iPVB_10181",6909783,"#",256,1641409452,0,0.143900,0.053754,0
18258,"CG3-15iPVB_10181-5.CIG","IGDB v82.0",1,0,11.700000,0.052819,0.264744,0.214521,0.141959,0.090290,0.115244,0.000000,0.845461,0.148902,0.579000,,"Cardinal Glass Industries","CG3-15iPVB_10181",6843991,"#",256,1641409452,0,0.141959,0.052819,0
18259,"CG3-15iPVB_10181-6.CIG","IGDB v82.0",1,0,13.700000,0.048760,0.275034,0.202286,0.131619,0.090699,0.106689,0.000000,0.845461,0.148902,0.617000,,"Cardinal Glass Industries","CG3-15iPVB_10181",6646611,"#",256,1641409453,0,0.131619,0.048760,0
18260,"CG3-15iSGP_10181-3.CIG","IGDB v82.0",1,0,8.500000,0.054419,0.323866,0.218789,0.144105,0.106886,0.114054,0.000000,0.845461,0.148902,0.565000,,"Cardinal Glass Industries","CG3-15iSGP_10181",6909785,"#",256,1641409452,0,0.144105,0.054419,0
18261,"CG3-15iSGP_10181-5.CIG","IGDB v82.0",1,0,11.700000,0.052179,0.270510,0.214594,0.140130,0.091054,0.104419,0.000000,0.845461,0.148902,0.641000,,"Cardinal Glass Industries","CG3-15iSGP_10181",6778455,"#",256,1641409452,0,0.140130,0.052179,0
18262,"CG3-15iSGP_10181-6.CIG","IGDB v82.0",1,0,13.700000,0.048886,0.273832,0.200909,0.132149,0.090153,0.111503,0.000000,0.845461,0.148902,0.677000,,"Cardinal Glass Industries","CG3-15iSGP_10181",6712146,"#",256,1641409452,0,0.132149,0.048886,0
18263,"CG3-15_10181-2.CIG","IGDB v82.0",1,0,2.200000,0.058534,0.336307,0.372265,0.148794,0.084824,0.120810,0.000000,0.840000,0.029585,1.000000,,"Cardinal Glass Industries","CG3-15_10181",7237976,"#",256,1641409436,0,0.148794,0.058534,0
18264,"CG3-15_10181-3.CIG","IGDB v82.0",1,0,3.100000,0.057992,0.324118,0.372265,0.147684,0.085549,0.120811,0.000000,0.840000,0.029585,1.000000,,"Cardinal Glass Industries","CG3-15_10181",7237975,"#",256,1641409436,0,0.147684,0.057992,0
18265,"CG3-15_10181-4.CIG","IGDB v82.0",1,0,3.900000,0.057569,0.298290,0.372256,0.147492,0.084195,0.120804,0.000000,0.840000,0.029585,1.000000,,"Cardinal Glass Industries","CG3-15_10181",7237975,"#",256,1641409435,0,0.147492,0.057569,0
18266,"CG3-15_10181-5.CIG","IGDB v82.0",1,0,4.700000,0.057130,0.287301,0.372240,0.146763,0.083100,0.120728,0.000000,0.840000,0.029585,1.000000,,"Cardinal Glass Industries","CG3-15_10181",7172438,"#",256,1641409435,0,0.146763,0.057130,0
18267,"CG3-15_10181-6.CIG","IGDB v82.0",1,0,5.700000,0.056488,0.266436,0.372240,0.145881,0.083074,0.120725,0.000000,0.840000,0.029585,1.000000,,"Cardinal Glass Industries","CG3-15_10181",7172182,"#",256,1641409436,0,0.145881,0.056488,0
18500,"6 Low-E R 36_23_CL.TEG","IGDB v49.0",1,0,5.819140,0.229816,0.479582,0.457123,0.405326,0.443848,0.160248,0.000000,0.840000,0.034684,0.999980,,"TECNOGLASS SA","Low-E R36/23 on Clear  6mm",10661286,"#",256,1510863004,0,0.405326,0.229816,0
18501,"6 Low-E R 43_28_CL.TEG","IGDB v49.0",1,0,5.753100,0.273987,0.402631,0.370991,0.462565,0.337287,0.075369,0.000000,0.840000,0.043343,0.999980,,"TECNOGLASS SA","Low-E R43/28 on Clear  6mm",11843757,"#",256,1510863006,0,0.462565,0.273987,0
18502,"6 Low-E R 47_31_CL.TEG","IGDB v49.0",1,0,5.801360,0.307015,0.387211,0.384934,0.525155,0.300590,0.089703,0.000000,0.840000,0.047698,0.999980,,"TECNOGLASS SA","Low-E R47/31 on Clear  6mm",12305082,"#",256,1510863006,0,0.525155,0.307015,0
18503,"6 Low-E R 53_33_CL.TEG","IGDB v49.0",1,0,5.773420,0.326659,0.408002,0.456987,0.581963,0.302797,0.174647,0.000000,0.840000,0.038928,0.999980,,"TECNOGLASS SA","Low-E R53/33 on Clear  6mm",12503750,"#",256,1510863004,0,0.581963,0.326659,0
18504,"6 Low-E R 59_37_CL.TEG","IGDB v49.0",1,0,5.786120,0.364911,0.384413,0.455762,0.640158,0.261115,0.171463,0.000000,0.840000,0.039553,0.999980,,"TECNOGLASS SA","Low-E R59/37 on Clear  6mm",12964816,"#",256,1510863004,0,0.640158,0.364911,0
18505,"6 Low-E N 31_18_CL.TEG","IGDB v49.0",1,0,5.783580,0.142330,0.324103,0.569345,0.342058,0.197395,0.143535,0.000000,0.840000,0.031991,0.999980,,"TECNOGLASS SA","Low-E N31/18 on Clear  6mm",10199444,"#",256,1510863001,0,0.342058,0.142330,0
18506,"6 Low-E N 40_22_CL.TEG","IGDB v49.0",1,0,5.755640,0.212146,0.213926,0.474407,0.441427,0.125725,0.050995,0.000000,0.840000,0.037675,0.999980,,"TECNOGLASS SA","Low-E N40/22 on Clear  6mm",11908265,"#",256,1510863003,0,0.441427,0.212146,0
18507,"6 Low-E N 48_25_CL.TEG","IGDB v49.0",1,0,5.753100,0.242614,0.259011,0.494401,0.540159,0.101337,0.034975,0.000000,0.840000,0.030132,0.999980,,"TECNOGLASS SA","Low-E N48/25 on Clear  6mm",12699064,"#",256,1510863003,0,0.540159,0.242614,0
18509,"8 Low-E N 40_22_CL.TEG","IGDB v49.0",1,0,7.851140,0.208473,0.194270,0.474087,0.440509,0.124143,0.049705,0.000000,0.842271,0.036126,0.999980,,"TECNOGLASS SA","Low-E N40/22 on Clear  8mm",11908264,"#",256,1510863006,0,0.440509,0.208473,0
18510,"8 Low-E N 48_25_CL.TEG","IGDB v49.0",1,0,7.879080,0.237059,0.229542,0.491899,0.531761,0.101112,0.035004,0.000000,0.841997,0.034029,0.999980,,"TECNOGLASS SA","Low-E N48/25 on Clear  8mm",12633270,"#",256,1510863002,0,0.531761,0.237059,0
18511,"10 Low-E N 31_18_CL.TEG","IGDB v49.0",1,0,10.027920,0.137116,0.267752,0.575166,0.338907,0.193576,0.142606,0.000000,0.841957,0.031527,0.999980,,"TECNOGLASS SA","Low-E N31/18 on Clear  10mm",10068371,"#",256,1510863005,0,0.338907,0.137116,0
18512,"10 Low-E N 40_22_CL.TEG","IGDB v49.0",1,0,10.005060,0.200000,0.180937,0.481342,0.431070,0.125726,0.050832,0.000000,0.841951,0.033532,0.999980,,"TECNOGLASS SA","Low-E N40/22 on Clear  10mm",11776678,"#",256,1510863005,0,0.431070,0.200000,0
18513,"10 Low-E N 48_25_CL.TEG","IGDB v49.0",1,0,9.817100,0.232298,0.218786,0.499446,0.530156,0.101401,0.034808,0.000000,0.842689,0.034010,0.999980,,"TECNOGLASS SA","Low-E N48/25 on Clear  10mm",12567733,"#",256,1510863005,0,0.530156,0.232298,0
18514,"6 Low-E N 31_18_OBL.TEG","IGDB v49.0",1,0,5.603240,0.104935,0.218103,0.571612,0.244314,0.123738,0.130963,0.000000,0.840000,0.030627,0.999980,,"TECNOGLASS SA","Low-E N31/18 on Optiblue®  6mm",9341818,"#",256,1510863002,0,0.244314,0.104935,0
18515,"6 Low-E N 40_22_OBL.TEG","IGDB v49.0",1,0,5.608320,0.158167,0.152650,0.473137,0.310184,0.088235,0.049030,0.000000,0.840000,0.036565,0.999980,,"TECNOGLASS SA","Low-E N40/22 on Optiblue®  6mm",10853003,"#",256,1510863002,0,0.310184,0.158167,0
18516,"6 Low-E N 48_25_OBL.TEG","IGDB v49.0",1,0,5.610860,0.182831,0.181974,0.494401,0.385460,0.075653,0.028751,0.000000,0.840000,0.032900,0.999980,,"TECNOGLASS SA","Low-E N48/25 on Optiblue®  6mm",11709336,"#",256,1510863004,0,0.385460,0.182831,0
18517,"6 Low-E N 31_18_ATL.TEG","IGDB v49.0",1,0,5.623560,0.094398,0.091933,0.569621,0.265520,0.136732,0.136386,0.000000,0.840000,0.031144,0.999980,,"TECNOGLASS SA","Low-E N31/18 on Atlantica®  6mm",8950649,"#",256,1510863005,0,0.265520,0.094398,0
18518,"6 Low-E N 40_22_ATL.TEG","IGDB v49.0",1,0,5.608320,0.131304,0.073445,0.474647,0.341317,0.097000,0.045454,0.000000,0.840000,0.036592,0.999980,,"TECNOGLASS SA","Low-E N40/22 on Atlantica®  6mm",10331274,"#",256,1510863002,0,0.341317,0.131304,0
18519,"6 Low-E N 48_25_ATL.TEG","IGDB v66.0",1,0,5.646420,0.151944,0.074531,0.480377,0.402201,0.085440,0.024838,0.000000,0.842476,0.037644,0.999980,,"TECNOGLASS SA","Low-E N48/25 on Atlantica®  6mm",10858901,"#",256,1586299453,0,0.402201,0.151944,0
18520,"6 Low-E N 31_18_SLX.TEG","IGDB v49.0",1,0,5.595620,0.112449,0.125391,0.568642,0.300064,0.159723,0.136589,0.000000,0.840000,0.030221,0.999980,,"TECNOGLASS SA","Low-E N31/18 on Solexia®  6mm",9673347,"#",256,1510863002,0,0.300064,0.112449,0
18521,"6 Low-E N 40_22_SLX.TEG","IGDB v49.0",1,0,5.598160,0.160503,0.092938,0.466665,0.385123,0.107002,0.050088,0.000000,0.840000,0.038656,0.999980,,"TECNOGLASS SA","Low-E N40/22 on Solexia®  6mm",11250583,"#",256,1510863003,0,0.385123,0.160503,0
18522,"6 Low-E N 48_25_SLX.TEG","IGDB v55.0",1,0,5.595620,0.184742,0.096719,0.499965,0.468346,0.087726,0.033156,0.000000,0.842476,0.029643,0.999980,,"TECNOGLASS SA","Low-E N48/25 on Solexia®  6mm",11975842,"#",256,1510863100,0,0.468346,0.184742,0
18523,"6 Low-E N 31_18_SBL.TEG","IGDB v49.0",1,0,5.671820,0.090832,0.125462,0.572311,0.219523,0.105810,0.130845,0.000000,0.840000,0.030197,0.999980,,"TECNOGLASS SA","Low-E N31/18 on Solarblue®  6mm",9209452,"#",256,1510863001,0,0.219523,0.090832,0
18525,"6 Low-E N 48_25_SBL.TEG","IGDB v56.0",1,0,5.676900,0.152365,0.103856,0.494495,0.340596,0.068100,0.027225,0.000000,0.842476,0.034077,0.999980,,"TECNOGLASS SA","Low-E N48/25 on Solarblue®  6mm",11510918,"#",256,1510863106,0,0.340596,0.152365,0
18526,"6 Low-E R 36_23_ABL.TEG","IGDB v50.0",1,0,5.875020,0.107910,0.129026,0.455333,0.234717,0.194223,0.156692,0.000000,0.842476,0.037169,0.999980,,"TECNOGLASS SA","Low-E R36/23 on Arctic Blue?  6mm",9276269,"#",256,1510863008,0,0.234717,0.107910,0
18527,"6 Low-E R 36_23_ATL.TEG","IGDB v54.0",1,0,5.610860,0.125968,0.148674,0.466006,0.310530,0.285372,0.162181,0.000000,0.842476,0.035804,0.999980,,"TECNOGLASS SA","Low-E R36/23 on Atlantica®  6mm",9346439,"#",256,1510863078,0,0.310530,0.125968,0
18528,"6 Low-E R 36_23_AZR.TEG","IGDB v50.0",1,0,5.605780,0.121356,0.146888,0.465096,0.305443,0.292614,0.167206,0.000000,0.842476,0.038198,0.999980,,"TECNOGLASS SA","Low-E R36/23 on Azuria®  6mm",10001790,"#",256,1510863013,0,0.305443,0.121356,0
18529,"6 Low-E R 36_23_BGR.TEG","IGDB v50.0",1,0,5.928360,0.156325,0.213448,0.468631,0.338618,0.330452,0.164619,0.000000,0.842476,0.034180,0.999980,,"TECNOGLASS SA","Low-E R36/23 on Blue-Green  6mm",10068623,"#",256,1510863013,0,0.338618,0.156325,0
18530,"6 Low-E R 36_23_BNZ.TEG","IGDB v54.0",1,0,5.877560,0.133386,0.213314,0.468743,0.237193,0.187068,0.159886,0.000000,0.843130,0.031501,0.999980,,"TECNOGLASS SA","Low-E R36/23 on Bronze  6mm",7964042,"#",256,1510863079,0,0.237193,0.133386,0
18532,"6 Low-E R 36_23_GRY.TEG","IGDB v50.0",1,0,5.905500,0.108585,0.158955,0.467977,0.189107,0.139777,0.158241,0.000000,0.842476,0.036939,0.999980,,"TECNOGLASS SA","Low-E R36/23 on Gray  6mm",7829876,"#",256,1510863013,0,0.189107,0.108585,0
18533,"6 Low-E R 36_23_OBL.TEG","IGDB v50.0",1,0,5.605780,0.174581,0.316845,0.465585,0.292449,0.260523,0.166005,0.000000,0.842476,0.036892,0.999980,,"TECNOGLASS SA","Low-E R36/23 on Optiblue®  6mm",9868938,"#",256,1510863012,0,0.292449,0.174581,0
18534,"6 Low-E R 36_23_OGR.TEG","IGDB v54.0",1,0,5.577840,0.162203,0.220902,0.448297,0.301866,0.232938,0.145338,0.000000,0.842842,0.036998,0.999980,,"TECNOGLASS SA","Low-E R36/23 on Optigray®  6mm",9344913,"#",256,1510863080,0,0.301866,0.162203,0
18535,"6 Low-E R 36_23_OWT.TEG","IGDB v50.0",1,0,5.621020,0.260362,0.572125,0.449549,0.431560,0.438576,0.154087,0.000000,0.842476,0.038444,0.999980,,"TECNOGLASS SA","Low-E R36/23 on Optiwhite?  6mm",11055532,"#",256,1510863012,0,0.431560,0.260362,0
18536,"6 Low-E R 36_23_PAC.TEG","IGDB v50.0",1,0,5.618480,0.088632,0.104443,0.466163,0.187803,0.142974,0.168081,0.000000,0.842476,0.036315,0.999980,,"TECNOGLASS SA","Low-E R36/23 on Pacifica®  6mm",8879964,"#",256,1510863012,0,0.187803,0.088632,0
18537,"6 Low-E R 36_23_SBL.TEG","IGDB v54.0",1,0,5.770880,0.134278,0.185456,0.466625,0.252167,0.204029,0.156545,0.000000,0.842476,0.032226,0.999980,,"TECNOGLASS SA","Low-E R36/23 on Solarblue®  6mm",9670264,"#",256,1510863080,0,0.252167,0.134278,0
18538,"6 Low-E R 36_23_SLX.TEG","IGDB v50.0",1,0,5.598160,0.155508,0.207211,0.467023,0.349375,0.346951,0.158206,0.000000,0.842476,0.038095,0.999980,,"TECNOGLASS SA","Low-E R36/23 on Solexia®  6mm",10134673,"#",256,1510863014,0,0.349375,0.155508,0
18540,"6 Low-E R 43_28_ABL.TEG","IGDB v55.0",1,0,5.902960,0.138351,0.106913,0.379328,0.293698,0.144776,0.074269,0.000000,0.842476,0.044820,0.999980,,"TECNOGLASS SA","Low-E R43/28 on Arctic Blue?  6mm",10591095,"#",256,1510863101,0,0.293698,0.138351,0
18541,"6 Low-E R 43_28_ATL.TEG","IGDB v55.0",1,0,5.636260,0.159316,0.119268,0.380309,0.382228,0.207076,0.078806,0.000000,0.842476,0.047653,0.999980,,"TECNOGLASS SA","Low-E R43/28 on Atlantica®  6mm",10595474,"#",256,1510863101,0,0.382228,0.159316,0
18542,"6 Low-E R 43_28_AZR.TEG","IGDB v54.0",1,0,5.631180,0.151155,0.115586,0.349669,0.367508,0.211639,0.062805,0.000000,0.842476,0.045704,0.999980,,"TECNOGLASS SA","Low-E R43/28 on Azuria®  6mm",11316102,"#",256,1510863079,0,0.367508,0.151155,0
18543,"6 Low-E R 43_28_BGR.TEG","IGDB v55.0",1,0,5.933440,0.198389,0.170739,0.380549,0.415110,0.236453,0.076540,0.000000,0.842476,0.039484,0.999980,,"TECNOGLASS SA","Low-E R43/28 on Blue-Green  6mm",11383451,"#",256,1510863101,0,0.415110,0.198389,0
18544,"6 Low-E R 43_28_BNZ.TEG","IGDB v55.0",1,0,5.892800,0.174075,0.177186,0.374617,0.294181,0.138495,0.068973,0.000000,0.842476,0.047186,0.999980,,"TECNOGLASS SA","Low-E R43/28 on Bronze  6mm",9147286,"#",256,1510863100,0,0.294181,0.174075,0
18545,"6 Low-E R 43_28_EGR.TEG","IGDB v50.0",1,0,5.930900,0.139391,0.109967,0.351816,0.342644,0.200585,0.069185,0.000000,0.842476,0.052561,0.999980,,"TECNOGLASS SA","Low-E R43/28 on Evergreen?  6mm",9741451,"#",256,1510863014,0,0.342644,0.139391,0
18546,"6 Low-E R 43_28_GRY.TEG","IGDB v55.0",1,0,5.908040,0.143771,0.134639,0.374981,0.238196,0.106877,0.067109,0.000000,0.842476,0.045783,0.999980,,"TECNOGLASS SA","Low-E R43/28 on Gray  6mm",9013120,"#",256,1510863101,0,0.238196,0.143771,0
18547,"6 Low-E R 43_28_OBL.TEG","IGDB v50.0",1,0,5.577840,0.226939,0.280546,0.355508,0.348374,0.196816,0.066231,0.000000,0.842476,0.050415,0.999980,,"TECNOGLASS SA","Low-E R43/28 on Optiblue®  6mm",11051668,"#",256,1510863014,0,0.348374,0.226939,0
18548,"6 Low-E R 43_28_OGR.TEG","IGDB v50.0",1,0,5.585460,0.187943,0.190187,0.354972,0.331888,0.190946,0.068891,0.000000,0.842476,0.048333,0.999980,,"TECNOGLASS SA","Low-E R43/28 on Optigray®  6mm",10198677,"#",256,1510863013,0,0.331888,0.187943,0
18549,"6 Low-E R 43_28_OWT.TEG","IGDB v67.0",1,0,5.834380,0.315367,0.470260,0.358139,0.495103,0.320192,0.067415,0.000000,0.842476,0.048155,0.999980,,"TECNOGLASS SA","Low-E R43/28 on Optiwhite?  6mm",12172724,"#",256,1586299465,0,0.495103,0.315367,0
18550,"6 Low-E R 43_28_PAC.TEG","IGDB v50.0",1,0,5.633720,0.110153,0.089532,0.347369,0.222580,0.115338,0.067203,0.000000,0.842476,0.049769,0.999980,,"TECNOGLASS SA","Low-E R43/28 on Pacifica®  6mm",9931105,"#",256,1510863013,0,0.222580,0.110153,0
18551,"6 Low-E R 43_28_SBL.TEG","IGDB v50.0",1,0,5.679440,0.168610,0.153548,0.351569,0.296555,0.158354,0.063401,0.000000,0.842476,0.052544,0.999980,,"TECNOGLASS SA","Low-E R43/28 on Solarblue®  6mm",10721663,"#",256,1510863014,0,0.296555,0.168610,0
18552,"6 Low-E R 43_28_SLX.TEG","IGDB v66.0",1,0,5.628640,0.193008,0.171466,0.357531,0.409176,0.263566,0.068524,0.000000,0.842476,0.046527,0.999980,,"TECNOGLASS SA","Low-E R43/28 on Solexia®  6mm",11120796,"#",256,1586299455,0,0.409176,0.193008,0
18553,"6 Low-E R 43_28_STR.TEG","IGDB v50.0",1,0,5.763260,0.308826,0.476186,0.358725,0.485692,0.331499,0.070864,0.000000,0.842476,0.047472,0.999980,,"TECNOGLASS SA","Low-E R43/28 on Starphire®  6mm",12172210,"#",256,1510863009,0,0.485692,0.308826,0
18554,"6 Low-E R 47_31_ABL.TEG","IGDB v55.0",1,0,5.905500,0.155053,0.104565,0.407570,0.330762,0.138883,0.120309,0.000000,0.842476,0.045689,0.999980,,"TECNOGLASS SA","Low-E R47/31 on Arctic Blue?  6mm",10920833,"#",256,1510863099,0,0.330762,0.155053,0
18555,"6 Low-E R 47_31_ATL.TEG","IGDB v54.0",1,0,5.595620,0.178077,0.117170,0.409123,0.429623,0.198570,0.122948,0.000000,0.842476,0.045084,0.999980,,"TECNOGLASS SA","Low-E R47/31 on Atlantica®  6mm",10925469,"#",256,1510863079,0,0.429623,0.178077,0
18557,"6 Low-E R 47_31_BGR.TEG","IGDB v54.0",1,0,5.930900,0.224771,0.165157,0.412520,0.475065,0.220190,0.121270,0.000000,0.842476,0.042486,0.999980,,"TECNOGLASS SA","Low-E R47/31 on Blue-Green  6mm",11844776,"#",256,1510863078,0,0.475065,0.224771,0
18558,"6 Low-E R 47_31_BNZ.TEG","IGDB v50.0",1,0,5.880100,0.191056,0.179510,0.408882,0.320295,0.141730,0.132578,0.000000,0.842476,0.049342,0.999980,,"TECNOGLASS SA","Low-E R47/31 on Bronze  6mm",9214112,"#",256,1510863010,0,0.320295,0.191056,0
18559,"6 Low-E R 47_31_EGR.TEG","IGDB v50.0",1,0,5.951220,0.156134,0.109538,0.409620,0.387554,0.198161,0.144584,0.000000,0.842476,0.046792,0.999980,,"TECNOGLASS SA","Low-E R47/31 on Evergreen?  6mm",10005912,"#",256,1510863010,0,0.387554,0.156134,0
18560,"6 Low-E R 47_31_GRY.TEG","IGDB v67.0",1,0,5.595620,0.163909,0.141450,0.375641,0.265895,0.103017,0.074191,0.000000,0.842476,0.045947,0.999980,,"TECNOGLASS SA","Low-E R47/31 on Gray  6mm",9277066,"#",256,1586299466,0,0.265895,0.163909,0
18561,"6 Low-E R 47_31_OBL.TEG","IGDB v50.0",1,0,5.577840,0.256035,0.282949,0.412155,0.404847,0.185657,0.126832,0.000000,0.842476,0.050872,0.999980,,"TECNOGLASS SA","Low-E R47/31 on Optiblue®  6mm",11513249,"#",256,1510863009,0,0.404847,0.256035,0
18562,"6 Low-E R 47_31_OGR.TEG","IGDB v50.0",1,0,5.575300,0.217762,0.185823,0.409519,0.395193,0.172637,0.123718,0.000000,0.842476,0.044415,0.999980,,"TECNOGLASS SA","Low-E R47/31 on Optigray®  6mm",10726052,"#",256,1510863009,0,0.395193,0.217762,0
18563,"6 Low-E R 47_31_OWT.TEG","IGDB v50.0",1,0,5.834380,0.348588,0.485643,0.414831,0.560037,0.318304,0.137682,0.000000,0.842476,0.047181,0.999980,,"TECNOGLASS SA","Low-E R47/31 on Optiwhite?  6mm",12568514,"#",256,1510863009,0,0.560037,0.348588,0
18564,"6 Low-E R 47_31_PAC.TEG","IGDB v50.0",1,0,5.626100,0.125512,0.087482,0.409760,0.259446,0.108709,0.126906,0.000000,0.842476,0.045025,0.999980,,"TECNOGLASS SA","Low-E R47/31 on Pacifica®  6mm",10457963,"#",256,1510863011,0,0.259446,0.125512,0
18565,"6 Low-E R 47_31_SBL.TEG","IGDB v50.0",1,0,5.679440,0.193104,0.150622,0.411258,0.351241,0.144393,0.117325,0.000000,0.842476,0.044461,0.999980,,"TECNOGLASS SA","Low-E R47/31 on Solarblue®  6mm",11314572,"#",256,1510863011,0,0.351241,0.193104,0
18566,"6 Low-E R 47_31_SLX.TEG","IGDB v50.0",1,0,5.608320,0.218974,0.164567,0.413068,0.476624,0.247330,0.134808,0.000000,0.842476,0.043647,0.999980,,"TECNOGLASS SA","Low-E R47/31 on Solexia®  6mm",11648170,"#",256,1510863011,0,0.476624,0.218974,0
18567,"6 Low-E R 47_31_STR.TEG","IGDB v54.0",1,0,5.725160,0.341969,0.490728,0.414592,0.543254,0.336612,0.148569,0.000000,0.843519,0.042656,0.999980,,"TECNOGLASS SA","Low-E R47/31 on Starphire®  6mm",12371137,"#",256,1510863077,0,0.543254,0.341969,0
18568,"8 Low-E R 36_23_CL.TEG","IGDB v50.0",1,0,7.655560,0.219806,0.461234,0.468957,0.393679,0.451467,0.174498,0.000000,0.842476,0.035861,0.999980,,"TECNOGLASS SA","Low-E R36/23 on Clear  8mm",10529444,"#",256,1510863010,0,0.393679,0.219806,0
18570,"10 Low-E R 36_23_CL.TEG","IGDB v55.0",1,0,9.451340,0.199656,0.381022,0.463583,0.375950,0.433995,0.166288,0.000000,0.842476,0.035889,0.999980,,"TECNOGLASS SA","Low-E R36/23 on Clear  10mm",10397854,"#",256,1510863101,0,0.375950,0.199656,0
18572,"8 Low-E R 43_28_STR.TEG","IGDB v54.0",1,0,7.627620,0.300506,0.464399,0.358451,0.474722,0.340103,0.072915,0.000000,0.843569,0.045464,0.999980,,"TECNOGLASS SA","Low-E R43/28 on Starphire®  8mm",12040624,"#",256,1510863077,0,0.474722,0.300506,0
18573,"10 Low-E R 43_28_CL.TEG","IGDB v54.0",1,0,9.425941,0.255678,0.307003,0.353999,0.451188,0.321757,0.076308,0.000000,0.842476,0.047656,0.999980,,"TECNOGLASS SA","Low-E R43/28 on Clear  10mm",11712169,"#",256,1510863076,0,0.451188,0.255678,0
18574,"8 Low-E R 47_31_CL.TEG","IGDB v50.0",1,0,7.658100,0.316875,0.370835,0.411387,0.537182,0.319685,0.150446,0.000000,0.842476,0.048883,0.999980,,"TECNOGLASS SA","Low-E R47/31 on Clear  8mm",12239806,"#",256,1510863010,0,0.537182,0.316875,0
18575,"8 Low-E R 47_31_STR.TEG","IGDB v54.0",1,0,7.551420,0.339525,0.469625,0.414938,0.551003,0.320851,0.138291,0.000000,0.843409,0.039345,0.999980,,"TECNOGLASS SA","Low-E R47/31 on Starphire®  8mm",12502464,"#",256,1510863077,0,0.551003,0.339525,0
18576,"10 Low-E R 47_31_CL.TEG","IGDB v54.0",1,0,9.575800,0.288755,0.304220,0.411650,0.520688,0.305188,0.143612,0.000000,0.842476,0.041807,0.999980,,"TECNOGLASS SA","Low-E R47/31 on Clear  10mm",12173752,"#",256,1510863077,0,0.520688,0.288755,0
18584,"6 Low-E R 53_33_ATL.TEG","IGDB v66.0",1,0,5.626100,0.187290,0.114471,0.457062,0.461929,0.191031,0.170206,0.000000,0.842476,0.037743,0.999980,,"TECNOGLASS SA","Low-E R53/33 on Atlantica®  6mm",10992293,"#",256,1586299456,0,0.461929,0.187290,0
18585,"6 Low-E R 53_33_AZR.TEG","IGDB v66.0",1,0,5.603240,0.185498,0.109807,0.452811,0.467948,0.191432,0.166634,0.000000,0.842476,0.039812,0.999980,,"TECNOGLASS SA","Low-E R53/33 on Azuria®  6mm",11976093,"#",256,1586299457,0,0.467948,0.185498,0
18587,"6 Low-E R 53_33_BNZ.TEG","IGDB v67.0",1,0,5.900420,0.206374,0.177736,0.455216,0.366042,0.126416,0.158770,0.000000,0.842476,0.037430,0.999980,,"TECNOGLASS SA","Low-E R53/33 on Bronze  6mm",9478570,"#",256,1586299465,0,0.366042,0.206374,0
18589,"6 Low-E R 53_33_GRY.TEG","IGDB v66.0",1,0,5.900420,0.169280,0.136626,0.454422,0.291763,0.101461,0.161265,0.000000,0.842476,0.037359,0.999980,,"TECNOGLASS SA","Low-E R53/33 on Gray  6mm",9343890,"#",256,1586299456,0,0.291763,0.169280,0
18591,"6 Low-E R 53_33_OGR.TEG","IGDB v66.0",1,0,5.623560,0.233470,0.192463,0.460196,0.442472,0.168963,0.168294,0.000000,0.842476,0.040684,0.999980,,"TECNOGLASS SA","Low-E R53/33 on Optigray®  6mm",10990510,"#",256,1586299457,0,0.442472,0.233470,0
18592,"6 Low-E R 53_33_OWT.TEG","IGDB v67.0",1,0,5.885180,0.374351,0.488858,0.447074,0.616180,0.293023,0.170694,0.000000,0.842476,0.040695,0.999980,,"TECNOGLASS SA","Low-E R53/33 on Optiwhite?  6mm",12832462,"#",256,1586299465,0,0.616180,0.374351,0
18593,"6 Low-E R 53_33_PAC.TEG","IGDB v67.0",1,0,5.633720,0.134788,0.085658,0.460221,0.288819,0.101264,0.159921,0.000000,0.842476,0.035882,0.999980,,"TECNOGLASS SA","Low-E R53/33 on Pacifica®  6mm",10721906,"#",256,1586299464,0,0.288819,0.134788,0
18596,"6 Low-E R 53_33_STR.TEG","IGDB v66.0",1,0,5.626100,0.361510,0.496071,0.464373,0.613291,0.293462,0.176178,0.000000,0.842476,0.038189,0.999980,,"TECNOGLASS SA","Low-E R53/33 on Starphire®  6mm",12766924,"#",256,1586299458,0,0.613291,0.361510,0
18602,"6 Low-E R 59_37_ABL.TEG","IGDB v56.0",1,0,5.880100,0.179763,0.100140,0.470751,0.394797,0.121618,0.170995,0.000000,0.842476,0.039007,0.999980,,"TECNOGLASS SA","Low-E R59/37 on Arctic Blue?  6mm",11513998,"#",256,1510863106,0,0.394797,0.179763,0
18603,"6 Low-E R 59_37_ATL.TEG","IGDB v55.0",1,0,5.615940,0.209672,0.107920,0.467590,0.516677,0.166722,0.175053,0.000000,0.842476,0.036702,0.999980,,"TECNOGLASS SA","Low-E R59/37 on Atlantica®  6mm",11519150,"#",256,1510863100,0,0.516677,0.209672,0
18604,"6 Low-E R 59_37_AZR.TEG","IGDB v56.0",1,0,5.621020,0.203211,0.104071,0.469824,0.512865,0.169170,0.172208,0.000000,0.842476,0.040517,0.999980,,"TECNOGLASS SA","Low-E R59/37 on Azuria®  6mm",12436899,"#",256,1510863104,0,0.512865,0.203211,0
18605,"6 Low-E R 59_37_BGR.TEG","IGDB v56.0",1,0,5.920740,0.262867,0.156524,0.464458,0.563443,0.189662,0.178394,0.000000,0.842476,0.039633,0.999980,,"TECNOGLASS SA","Low-E R59/37 on Blue-Green  6mm",12307129,"#",256,1510863104,0,0.563443,0.262867,0
18606,"6 Low-E R 59_37_BNZ.TEG","IGDB v56.0",1,0,5.913120,0.221852,0.174878,0.468876,0.392350,0.116678,0.167513,0.000000,0.842476,0.039189,0.999980,,"TECNOGLASS SA","Low-E R59/37 on Bronze  6mm",9807536,"#",256,1510863103,0,0.392350,0.221852,0
18607,"6 Low-E R 59_37_EGR.TEG","IGDB v55.0",1,0,5.991860,0.192975,0.096062,0.467424,0.493223,0.149978,0.166889,0.000000,0.842476,0.035673,0.999980,,"TECNOGLASS SA","Low-E R59/37 on Evergreen?  6mm",10928297,"#",256,1510863099,0,0.493223,0.192975,0
18608,"6 Low-E R 59_37_GRY.TEG","IGDB v55.0",1,0,5.915660,0.184462,0.133225,0.473064,0.320667,0.093074,0.169463,0.000000,0.842476,0.034659,0.999980,,"TECNOGLASS SA","Low-E R59/37 on Gray  6mm",9738903,"#",256,1510863100,0,0.320667,0.184462,0
