Repository: aegis1980/glass-explore

# Glass Explore

(c)2026 Jon Robinson. All Rights Reserved.

Glass Explore is a Dash web app for exploring architectural glazing products from the International Glazing Database (IGDB). It lets you pick glass products, build a simple insulated glass unit, and calculate optical and thermal properties using `pywincalc`.

The app currently focuses on the `Energy` page:

- search and filter IGDB glass products
- plot solar transmittance, visible transmittance, and colour spaces
- build a double-glazing unit with a coated lite, gas gap, and clear/ultraclear lite
- calculate U-value, SHGC or solar factor, visible transmittance, reflectance, and transmitted/reflected colours

File: data/igdb.csv (part 28 of 38)
"ID","Name","Source","SpectralData","AngularFunction","Thickness","Tsol","Rsol1","Rsol2","Tvis","Rvis1","Rvis2","Tir","emis1","emis2","Conductivity","Comment","Manufacturer","ProductName","Color","Certification","Status","Timestamp","Specularity","Tvis2","Tsol2","MaterialID"
18609,"6 Low-E R 59_37_OBL.TEG","IGDB v55.0",1,0,5.580380,0.296434,0.279365,0.471752,0.490770,0.153569,0.170196,0.000000,0.842476,0.037915,0.999980,,"TECNOGLASS SA","Low-E R59/37 on Optiblue®  6mm",12238002,"#",256,1510863099,0,0.490770,0.296434,0
18610,"6 Low-E R 59_37_OGR.TEG","IGDB v54.0",1,0,5.567680,0.250996,0.180169,0.470068,0.472454,0.146660,0.171583,0.000000,0.842664,0.036970,0.999980,,"TECNOGLASS SA","Low-E R59/37 on Optigray®  6mm",11319476,"#",256,1510863078,0,0.472454,0.250996,0
18611,"6 Low-E R 59_37_OWT.TEG","IGDB v56.0",1,0,5.824220,0.401082,0.478636,0.476111,0.671016,0.260981,0.189466,0.000000,0.842476,0.040252,0.999980,,"TECNOGLASS SA","Low-E R59/37 on Optiwhite?  6mm",13227989,"#",256,1510863104,0,0.671016,0.401082,0
18612,"6 Low-E R 59_37_PAC.TEG","IGDB v56.0",1,0,5.638800,0.145853,0.082565,0.473802,0.312462,0.093436,0.166415,0.000000,0.842476,0.039021,0.999980,,"TECNOGLASS SA","Low-E R59/37 on Pacifica®  6mm",11116662,"#",256,1510863105,0,0.312462,0.145853,0
18613,"6 Low-E R 59_37_SBL.TEG","IGDB v56.0",1,0,5.679440,0.220497,0.147851,0.473126,0.415498,0.127341,0.168972,0.000000,0.842476,0.039134,0.999980,,"TECNOGLASS SA","Low-E R59/37 on Solarblue®  6mm",11842202,"#",256,1510863105,0,0.415498,0.220497,0
18614,"6 Low-E R 59_37_SLX.TEG","IGDB v67.0",1,0,5.621020,0.273902,0.147736,0.433160,0.589106,0.190712,0.154822,0.000000,0.842476,0.043174,0.999980,,"TECNOGLASS SA","Low-E R59/37 on Solexia®  6mm",12438976,"#",256,1586299464,0,0.589106,0.273902,0
18615,"6 Low-E R 59_37_STR.TEG","IGDB v56.0",1,0,5.755640,0.395979,0.481785,0.482013,0.671986,0.258314,0.187447,0.000000,0.842476,0.038119,0.999980,,"TECNOGLASS SA","Low-E R59/37 on Starphire®  6mm",13293524,"#",256,1510863104,0,0.671986,0.395979,0
18617,"8 Low-E R 59_37_STR.TEG","IGDB v58.0",1,0,7.498080,0.391810,0.464725,0.480085,0.671751,0.254216,0.182509,0.000000,0.842476,0.040844,0.999980,,"TECNOGLASS SA","Low-E R59/37 on Starphire®  8mm",13359059,"#",256,1513283426,0,0.671751,0.391810,0
18618,"10 Low-E R 59_37_CL.TEG","IGDB v58.0",1,0,9.992360,0.357426,0.320348,0.472768,0.657433,0.240544,0.181987,0.000000,0.842476,0.040415,0.999980,,"TECNOGLASS SA","Low-E R59/37 on Clear  10mm",13096656,"#",256,1513283427,0,0.657433,0.357426,0
18619,"10 Low-E R 59_37_OWT.TEG","IGDB v58.0",1,0,9.448800,0.397305,0.467916,0.476347,0.671818,0.255783,0.185742,0.000000,0.842476,0.040331,0.999980,,"TECNOGLASS SA","Low-E R59/37 on Optiwhite?  10mm",13293524,"#",256,1513283427,0,0.671818,0.397305,0
18621,"6 Low-E NT 52_22_CL.TEG","IGDB v54.0",1,0,5.681980,0.211687,0.378095,0.560811,0.578740,0.099779,0.068249,0.000000,0.840000,0.024225,0.999980,,"TECNOGLASS SA","Low-E NT52/22 on Clear  6mm",13553585,"#",256,1510863079,0,0.578740,0.211687,0
18622,"6 Low-E NT 52_22_ABL.TEG","IGDB v55.0",1,0,5.910580,0.129604,0.083765,0.561434,0.355425,0.066748,0.059781,0.000000,0.842476,0.024879,0.999980,,"TECNOGLASS SA","Low-E NT52/22 on Arctic Blue?  6mm",11971700,"#",256,1510863102,0,0.355425,0.129604,0
18623,"6 Low-E NT 52_22_ATL.TEG","IGDB v58.0",1,0,5.626100,0.160342,0.081452,0.562774,0.471337,0.077311,0.062504,0.000000,0.842476,0.032751,0.999980,,"TECNOGLASS SA","Low-E NT52/22 on Atlantica®  6mm",11976853,"#",256,1513283425,0,0.471337,0.160342,0
18624,"6 Low-E NT 52_22_AZR.TEG","IGDB v58.0",1,0,5.610860,0.165504,0.073524,0.565478,0.474027,0.077669,0.062649,0.000000,0.842476,0.030865,0.999980,,"TECNOGLASS SA","Low-E NT52/22 on Azuria®  6mm",12960394,"#",256,1513283426,0,0.474027,0.165504,0
18625,"6 Low-E NT 52_22_BGR.TEG","IGDB v67.0",1,0,5.933440,0.171963,0.131857,0.533653,0.478259,0.087005,0.053567,0.000000,0.842476,0.028531,0.999980,,"TECNOGLASS SA","Low-E NT52/22 on Blue-Green  6mm",12763288,"#",256,1586299463,0,0.478259,0.171963,0
18626,"6 Low-E NT 52_22_BNZ.TEG","IGDB v67.0",1,0,5.895340,0.125510,0.177837,0.538913,0.341184,0.065450,0.051145,0.000000,0.842476,0.027392,0.999980,,"TECNOGLASS SA","Low-E NT52/22 on Bronze  6mm",10264726,"#",256,1586299463,0,0.341184,0.125510,0
18627,"6 Low-E NT 52_22_EGR.TEG","IGDB v58.0",1,0,5.933440,0.145538,0.073480,0.553661,0.437359,0.072922,0.055157,0.000000,0.842476,0.030206,0.999980,,"TECNOGLASS SA","Low-E NT52/22 on Evergreen?  6mm",11319952,"#",256,1513283425,0,0.437359,0.145538,0
18628,"6 Low-E NT 52_22_GRY.TEG","IGDB v66.0",1,0,5.915660,0.108223,0.137025,0.558796,0.290040,0.058001,0.055004,0.000000,0.842476,0.026909,0.999980,,"TECNOGLASS SA","Low-E NT52/22 on Gray  6mm",10131331,"#",256,1586299456,0,0.290040,0.108223,0
18629,"6 Low-E NT 52_22_OBL.TEG","IGDB v67.0",1,0,5.570220,0.166024,0.289575,0.525533,0.423912,0.077671,0.047609,0.000000,0.842476,0.027952,0.999980,,"TECNOGLASS SA","Low-E NT52/22 on Optiblue®  6mm",12563606,"#",256,1586299465,0,0.423912,0.166024,0
18630,"6 Low-E NT 52_22_OGR.TEG","IGDB v66.0",1,0,5.615940,0.156398,0.170801,0.524520,0.412544,0.071675,0.052878,0.000000,0.842476,0.031030,0.999980,,"TECNOGLASS SA","Low-E NT52/22 on Optigray®  6mm",11842198,"#",256,1586299455,0,0.412544,0.156398,0
18631,"6 Low-E NT 52_22_OWT.TEG","IGDB v54.0",1,0,5.887720,0.223981,0.515846,0.559684,0.605992,0.097773,0.062443,0.000000,0.842476,0.025888,0.999980,,"TECNOGLASS SA","Low-E NT52/22 on Optiwhite?  6mm",13816504,"#",256,1510863078,0,0.605992,0.223981,0
18632,"6 Low-E NT 52_22_PAC.TEG","IGDB v58.0",1,0,5.656580,0.108815,0.070771,0.552383,0.286415,0.057929,0.051663,0.000000,0.842476,0.030259,0.999980,,"TECNOGLASS SA","Low-E NT52/22 on Pacifica®  6mm",11574625,"#",256,1513283427,0,0.286415,0.108815,0
18633,"6 Low-E NT 52_22_SBL.TEG","IGDB v66.0",1,0,5.641340,0.140302,0.138318,0.540094,0.366602,0.068449,0.048784,0.000000,0.842476,0.028429,0.999980,,"TECNOGLASS SA","Low-E NT52/22 on Solarblue®  6mm",12299136,"#",256,1586299456,0,0.366602,0.140302,0
18634,"6 Low-E NT 52_22_SLX.TEG","IGDB v66.0",1,0,5.648960,0.174039,0.125861,0.537217,0.490476,0.094091,0.057561,0.000000,0.842476,0.029025,0.999980,,"TECNOGLASS SA","Low-E NT52/22 on Solexia®  6mm",12764058,"#",256,1586299457,0,0.490476,0.174039,0
18635,"6 Low-E NT 52_22_STR.TEG","IGDB v66.0",1,0,5.631180,0.223225,0.488604,0.523504,0.575319,0.090788,0.059328,0.000000,0.842476,0.033068,0.999980,,"TECNOGLASS SA","Low-E NT52/22 on Starphire®  6mm",13749683,"#",256,1586299455,0,0.575319,0.223225,0
18641,"6 Low-E N 70_38_CL.TEG","IGDB v58.0",1,0,5.760720,0.414450,0.318084,0.442901,0.818335,0.057934,0.049420,0.000000,0.842476,0.040534,0.999980,,"TECNOGLASS SA","Low-E N70/38 on Clear  6mm",15068134,"#",256,1513283425,0,0.818335,0.414450,0
18643,"6 Low-E N 70_38_ATL.TEG","IGDB v67.0",1,0,5.628640,0.252397,0.065678,0.428115,0.629590,0.055876,0.040066,0.000000,0.842476,0.040845,0.999980,,"TECNOGLASS SA","Low-E N70/38 on Atlantica®  6mm",13162173,"#",256,1586299463,0,0.629590,0.252397,0
18644,"6 Low-E N 70_38_AZR.TEG","IGDB v66.0",1,0,5.628640,0.253434,0.056779,0.419678,0.631126,0.056633,0.041973,0.000000,0.842476,0.040061,0.999980,,"TECNOGLASS SA","Low-E N70/38 on Azuria®  6mm",14211251,"#",256,1586299453,0,0.631126,0.253434,0
18645,"6 Low-E N 70_38_BGR.TEG","IGDB v58.0",1,0,5.966460,0.307404,0.100595,0.428260,0.688042,0.056675,0.043768,0.000000,0.842476,0.040219,0.999980,,"TECNOGLASS SA","Low-E N70/38 on Blue-Green  6mm",14147017,"#",256,1513283427,0,0.688042,0.307404,0
18646,"6 Low-E N 70_38_BNZ.TEG","IGDB v67.0",1,0,5.887720,0.253581,0.142579,0.423085,0.486953,0.050236,0.030616,0.000000,0.842476,0.036434,0.999980,,"TECNOGLASS SA","Low-E N70/38 on Bronze  6mm",11384769,"#",256,1586299463,0,0.486953,0.253581,0
18648,"6 Low-E N 70_38_GRY.TEG","IGDB v67.0",1,0,5.928360,0.214299,0.106819,0.407062,0.392173,0.049417,0.026601,0.000000,0.842476,0.040863,0.999980,,"TECNOGLASS SA","Low-E N70/38 on Gray  6mm",11119014,"#",256,1586299462,0,0.392173,0.214299,0
18649,"6 Low-E N 70_38_OBL.TEG","IGDB v66.0",1,0,5.562600,0.327430,0.227362,0.425396,0.596972,0.053922,0.038695,0.000000,0.842476,0.043422,0.999980,,"TECNOGLASS SA","Low-E N70/38 on Optiblue®  6mm",13946306,"#",256,1586299457,0,0.596972,0.327430,0
18651,"6 Low-E N 70_38_OWT.TEG","IGDB v54.0",1,0,5.882640,0.436458,0.373843,0.417630,0.804624,0.058003,0.048905,0.000000,0.842934,0.039633,0.999980,,"TECNOGLASS SA","Low-E N70/38 on Optiwhite?  6mm",15001831,"#",256,1510863078,0,0.804624,0.436458,0
18652,"6 Low-E N 70_38_PAC.TEG","IGDB v58.0",1,0,5.631180,0.178892,0.059569,0.418388,0.386640,0.049065,0.026109,0.000000,0.842476,0.038732,0.999980,,"TECNOGLASS SA","Low-E N70/38 on Pacifica®  6mm",12693634,"#",256,1513283425,0,0.386640,0.178892,0
18653,"6 Low-E N 70_38_SBL.TEG","IGDB v58.0",1,0,5.679440,0.256474,0.109051,0.427363,0.513090,0.049899,0.027556,0.000000,0.842476,0.040055,0.999980,,"TECNOGLASS SA","Low-E N70/38 on Solarblue®  6mm",13550505,"#",256,1513283426,0,0.513090,0.256474,0
18654,"6 Low-E N 70_38_SLX.TEG","IGDB v66.0",1,0,5.643880,0.310308,0.095035,0.428747,0.711391,0.057645,0.045516,0.000000,0.842476,0.038873,0.999980,,"TECNOGLASS SA","Low-E N70/38 on Solexia®  6mm",14213325,"#",256,1586299457,0,0.711391,0.310308,0
18661,"6 Low-E R 33_22_CL.TEG","IGDB v61.0",1,0,5.768340,0.212690,0.454366,0.369750,0.366675,0.412240,0.060632,0.000000,0.840000,0.038067,0.999980,,"TECNOGLASS SA","Low-E R33/22 on Clear  6mm",10593945,"#",256,1538271391,0,0.366675,0.212690,0
18662,"6 Low-E R 44_21_CL.TEG","IGDB v61.0",1,0,5.727700,0.193360,0.441374,0.542720,0.487403,0.242913,0.181277,0.000000,0.840000,0.037024,0.999980,,"TECNOGLASS SA","Low-E R44/21 on Clear  6mm",11976111,"#",256,1538271393,0,0.487403,0.193360,0
18663,"6 Low-E N 76_60_CL.TEG","IGDB v66.0",1,0,5.806440,0.673116,0.134288,0.175683,0.879261,0.065547,0.058688,0.000000,0.840000,0.112327,0.999980,,"TECNOGLASS SA","Low-E N76/60 on Clear  6mm",15463151,"#",256,1586299456,0,0.879261,0.673116,0
18664,"6 SB70XL_OWT.TEG","IGDB v67.0",1,0,5.880100,0.293092,0.506833,0.562220,0.748143,0.073711,0.058164,0.000000,0.842476,0.025149,0.999980,,"TECNOGLASS SA","Solarban® 70XL on Optiwhite?  6mm",14344923,"#",256,1586299465,0,0.748143,0.293092,0
18667,"6 Low-E N 31_18_AZR.TEG","IGDB v67.0",1,0,5.626100,0.093013,0.086306,0.558747,0.258280,0.138776,0.143202,0.000000,0.842476,0.033600,0.999980,,"TECNOGLASS SA","Low-E N31/18 on Azuria®  6mm",9474673,"#",256,1586299468,0,0.258280,0.093013,0
18668,"6 Low-E N 31_18_BGR.TEG","IGDB v67.0",1,0,5.958840,0.110048,0.128328,0.548289,0.284955,0.154610,0.128491,0.000000,0.842476,0.031263,0.999980,,"TECNOGLASS SA","Low-E N31/18 on Blue-Green  6mm",9410432,"#",256,1586299467,0,0.284955,0.110048,0
18669,"6 Low-E N 31_18_BNZ.TEG","IGDB v67.0",1,0,5.885180,0.081950,0.148506,0.559212,0.196811,0.098669,0.143646,0.000000,0.842476,0.033092,0.999980,,"TECNOGLASS SA","Low-E N31/18 on Bronze  6mm",7437179,"#",256,1586299468,0,0.196811,0.081950,0
18671,"6 Low-E N 31_18_GRY.TEG","IGDB v67.0",1,0,5.588000,0.073320,0.122086,0.542086,0.165727,0.083306,0.125990,0.000000,0.842476,0.033716,0.999980,,"TECNOGLASS SA","Low-E N31/18 on Gray  6mm",7435115,"#",256,1586299468,0,0.165727,0.073320,0
18672,"6 Low-E N 31_18_OGR.TEG","IGDB v66.0",1,0,5.618480,0.093060,0.160722,0.559355,0.236365,0.121566,0.132555,0.000000,0.842476,0.033618,0.999980,,"TECNOGLASS SA","Low-E N31/18 on Optigray®  6mm",8685945,"#",256,1586299455,0,0.236365,0.093060,0
18673,"6 Low-E N 31_18_OWT.TEG","IGDB v67.0",1,0,5.915660,0.149852,0.376503,0.539609,0.338931,0.203851,0.131016,0.000000,0.842476,0.033844,0.999980,,"TECNOGLASS SA","Low-E N31/18 on Optiwhite?  6mm",10199190,"#",256,1586299467,0,0.338931,0.149852,0
18675,"6 Low-E N 31_18_STR.TEG","IGDB v67.0",1,0,5.633720,0.146655,0.369149,0.540614,0.338081,0.202510,0.128821,0.000000,0.842476,0.035134,0.999980,,"TECNOGLASS SA","Low-E N31/18 on Starphire®  6mm",10002581,"#",256,1586299467,0,0.338081,0.146655,0
18676,"8 Low-E N 31_18_STR.TEG","IGDB v67.0",1,0,7.620000,0.145101,0.363310,0.546539,0.337306,0.201787,0.128775,0.000000,0.842476,0.033111,0.999980,,"TECNOGLASS SA","Low-E N31/18 on Starphire®  8mm",10068116,"#",256,1586299458,0,0.337306,0.145101,0
18680,"6 Low-E N 40_22_AZR.TEG","IGDB v67.0",1,0,5.636260,0.126726,0.072093,0.468767,0.324596,0.102778,0.044687,0.000000,0.842476,0.039715,0.999980,,"TECNOGLASS SA","Low-E N40/22 on Azuria®  6mm",11051390,"#",256,1586299467,0,0.324596,0.126726,0
18681,"6 Low-E N 40_22_BGR.TEG","IGDB v67.0",1,0,5.951220,0.148608,0.101474,0.471416,0.350363,0.116849,0.044383,0.000000,0.842476,0.039809,0.999980,,"TECNOGLASS SA","Low-E N40/22 on Blue-Green  6mm",10921358,"#",256,1586299467,0,0.350363,0.148608,0
18683,"6 Low-E N 40_22_EGR.TEG","IGDB v67.0",1,0,5.941060,0.115065,0.069866,0.470990,0.305313,0.096755,0.046576,0.000000,0.842476,0.037418,0.999980,,"TECNOGLASS SA","Low-E N40/22 on Evergreen?  6mm",9608323,"#",256,1586299467,0,0.305313,0.115065,0
18684,"6 Low-E N 40_22_GRY.TEG","IGDB v67.0",1,0,5.915660,0.100297,0.090805,0.467229,0.201092,0.068149,0.040871,0.000000,0.842476,0.041146,0.999980,,"TECNOGLASS SA","Low-E N40/22 on Gray  6mm",8617334,"#",256,1586299464,0,0.201092,0.100297,0
18685,"6 Low-E N 40_22_OGR.TEG","IGDB v66.0",1,0,5.608320,0.140031,0.114109,0.454878,0.301444,0.091460,0.040980,0.000000,0.842476,0.039825,0.999980,,"TECNOGLASS SA","Low-E N40/22 on Optigray®  6mm",10131596,"#",256,1586299455,0,0.301444,0.140031,0
18687,"6 Low-E N 40_22_PAC.TEG","IGDB v67.0",1,0,5.892800,0.106595,0.072622,0.464935,0.246664,0.082860,0.045332,0.000000,0.842476,0.039945,0.999980,,"TECNOGLASS SA","Low-E N40/22 on Pacifica®  6mm",10194797,"#",256,1586299463,0,0.246664,0.106595,0
18693,"6 Low-E N 48_25_AZR.TEG","IGDB v66.0",1,0,5.621020,0.154246,0.066796,0.483266,0.408740,0.081699,0.026503,0.000000,0.842476,0.035716,0.999980,,"TECNOGLASS SA","Low-E N48/25 on Azuria®  6mm",11973771,"#",256,1586299453,0,0.408740,0.154246,0
18694,"6 Low-E N 48_25_BGR.TEG","IGDB v67.0",1,0,5.956300,0.184165,0.100583,0.481495,0.449645,0.084264,0.028296,0.000000,0.842476,0.033500,0.999980,,"TECNOGLASS SA","Low-E N48/25 on Blue-Green  6mm",11975070,"#",256,1586299464,0,0.449645,0.184165,0
18695,"6 Low-E N 48_25_BNZ.TEG","IGDB v67.0",1,0,5.897880,0.144892,0.124101,0.479104,0.317484,0.064267,0.022820,0.000000,0.842476,0.034379,0.999980,,"TECNOGLASS SA","Low-E N48/25 on Bronze  6mm",9607577,"#",256,1586299464,0,0.317484,0.144892,0
18697,"6 Low-E N 48_25_GRY.TEG","IGDB v66.0",1,0,5.595620,0.122629,0.107333,0.485738,0.260223,0.059976,0.021450,0.000000,0.842476,0.034076,0.999980,,"TECNOGLASS SA","Low-E N48/25 on Gray  6mm",9407877,"#",256,1586299453,0,0.260223,0.122629,0
18698,"6 Low-E N 48_25_OGR.TEG","IGDB v66.0",1,0,5.643880,0.168021,0.125767,0.484456,0.380983,0.076064,0.025395,0.000000,0.842476,0.036171,0.999980,,"TECNOGLASS SA","Low-E N48/25 on Optigray®  6mm",10987931,"#",256,1586299454,0,0.380983,0.168021,0
18700,"6 Low-E N 48_25_PAC.TEG","IGDB v69.0",1,0,5.610860,0.111387,0.066288,0.482648,0.261893,0.062325,0.023012,0.000000,0.842476,0.033491,0.999980,,"TECNOGLASS SA","Low-E N48/25 on Pacifica®  6mm",10785895,"#",256,1586299488,0,0.261893,0.111387,0
18706,"6 Low-E R 44_21_ATL.TEG","IGDB v68.0",1,0,5.633720,0.126881,0.107062,0.539232,0.361469,0.150505,0.171320,0.000000,0.842476,0.037178,0.999980,,"TECNOGLASS SA","Low-E R44/21 on Atlantica®  6mm",10201485,"#",256,1586299479,0,0.361469,0.126881,0
18714,"6 Low-E R 44_21_OWT.TEG","IGDB v68.0",1,0,5.908040,0.205782,0.552013,0.553296,0.501619,0.255642,0.205244,0.000000,0.842476,0.037626,0.999980,,"TECNOGLASS SA","Low-E R44/21 on Optiwhite?  6mm",12041910,"#",256,1586299479,0,0.501619,0.205782,0
18800,"R36_23CL_060PVB_CL_3.TEG","IGDB v55.0",1,0,7.807960,0.216898,0.535077,0.345934,0.369610,0.466384,0.248989,0.000000,0.840000,0.840000,0.572862,,"TECNOGLASS SA","3mm R36/23(2) Clear_060PVB_3mmClear",11052954,"#",256,1510863534,0,0.369610,0.216898,0
18802,"R36_23CL_060PVB_CL_5.TEG","IGDB v55.0",1,0,11.102340,0.204228,0.504298,0.327035,0.359897,0.468799,0.252388,0.000000,0.840000,0.840000,0.655935,,"TECNOGLASS SA","5mm R36/23(2) Clear_060PVB_5mmClear",10986903,"#",256,1510863535,0,0.359897,0.204228,0
18804,"R36_23ABL_060PVB_CL_6.TEG","IGDB v56.0",1,0,13.317220,0.088926,0.131061,0.336655,0.197413,0.207259,0.273840,0.000000,0.840000,0.840000,0.696261,,"TECNOGLASS SA","6mm R36/23(2) Arctic Blue?_060PVB_6mmClear",9208413,"#",256,1510863544,0,0.197413,0.088926,0
18805,"R36_23ATL_060PVB_CL_6.TEG","IGDB v56.0",1,0,12.941300,0.104378,0.152294,0.326977,0.258041,0.308222,0.264410,0.000000,0.840000,0.840000,0.690203,,"TECNOGLASS SA","6mm R36/23(2) Atlantica®_060PVB_6mmClear",9212277,"#",256,1510863542,0,0.258041,0.104378,0
18806,"R36_23AZR_060PVB_CL_6.TEG","IGDB v56.0",1,0,13.040360,0.101798,0.150368,0.332827,0.255698,0.316737,0.272761,0.000000,0.840000,0.840000,0.691761,,"TECNOGLASS SA","6mm R36/23(2) Azuria®_060PVB_6mmClear",9998956,"#",256,1510863543,0,0.255698,0.101798,0
18807,"R36_23BGR_060PVB_CL_6.TEG","IGDB v56.0",1,0,13.413740,0.122024,0.222674,0.309129,0.270463,0.365345,0.265821,0.000000,0.840000,0.840000,0.697818,,"TECNOGLASS SA","6mm R36/23(2) Blue-Green_060PVB_6mmClear",9802873,"#",256,1510863542,0,0.270463,0.122024,0
18808,"R36_23BNZ_060PVB_CL_6.TEG","IGDB v56.0",1,0,13.159740,0.112469,0.218194,0.324036,0.205687,0.199993,0.261432,0.000000,0.840000,0.840000,0.693665,,"TECNOGLASS SA","6mm R36/23(2) Bronze_060PVB_6mmClear",8093307,"#",256,1510863542,0,0.205687,0.112469,0
18809,"R36_23EGR_060PVB_CL_6.TEG","IGDB v56.0",1,0,13.322300,0.093413,0.135356,0.297534,0.239231,0.279739,0.255701,0.000000,0.840000,0.840000,0.696261,,"TECNOGLASS SA","6mm R36/23(2) Evergreen?_060PVB_6mmClear",8621425,"#",256,1510863544,0,0.239231,0.093413,0
18810,"R36_23GRY_060PVB_CL_6.TEG","IGDB v56.0",1,0,13.246099,0.093715,0.160215,0.314596,0.164627,0.146175,0.255201,0.000000,0.840000,0.840000,0.695049,,"TECNOGLASS SA","6mm R36/23(2) Gray_060PVB_6mmClear",7893865,"#",256,1510863544,0,0.164627,0.093715,0
18811,"R36_23OBL_060PVB_CL_6.TEG","IGDB v56.0",1,0,12.905740,0.141566,0.325861,0.322188,0.243411,0.281674,0.265122,0.000000,0.840000,0.840000,0.689511,,"TECNOGLASS SA","6mm R36/23(2) Optiblue®_060PVB_6mmClear",9800569,"#",256,1510863540,0,0.243411,0.141566,0
18812,"R36_23OGR_060PVB_CL_6.TEG","IGDB v55.0",1,0,12.870179,0.131940,0.233409,0.318960,0.254529,0.259752,0.251412,0.000000,0.840000,0.840000,0.688819,,"TECNOGLASS SA","6mm R36/23(2) Optigray®_060PVB_6mmClear",9342335,"#",256,1510863534,0,0.254529,0.131940,0
18813,"R36_23OWT_060PVB_CL_6.TEG","IGDB v56.0",1,0,13.276580,0.209964,0.598479,0.322514,0.366916,0.482675,0.257689,0.000000,0.840000,0.840000,0.695568,,"TECNOGLASS SA","6mm R36/23(2) Optiwhite?_060PVB_6mmClear",11052696,"#",256,1510863540,0,0.366916,0.209964,0
18815,"R36_23SBL_060PVB_CL_6.TEG","IGDB v56.0",1,0,13.030200,0.108277,0.185935,0.327512,0.208109,0.207936,0.261442,0.000000,0.840000,0.840000,0.691588,,"TECNOGLASS SA","6mm R36/23(2) Solarblue®_060PVB_6mmClear",9470823,"#",256,1510863539,0,0.208109,0.108277,0
18816,"R36_23SLX_060PVB_CL_6.TEG","IGDB v55.0",1,0,12.992100,0.133551,0.218166,0.330566,0.304512,0.376600,0.264019,0.000000,0.840000,0.840000,0.690549,,"TECNOGLASS SA","6mm R36/23(2) Solexia®_060PVB_6mmClear",10132610,"#",256,1510863533,0,0.304512,0.133551,0
18817,"R36_23STR_060PVB_CL_6.TEG","IGDB v55.0",1,0,13.152120,0.186377,0.621041,0.308625,0.333598,0.509339,0.267812,0.000000,0.840000,0.840000,0.694011,,"TECNOGLASS SA","6mm R36/23(2) Starphire®_060PVB_6mmClear",10657936,"#",256,1510863535,0,0.333598,0.186377,0
18823,"R43_28CL_060PVB_CL_6.TEG","IGDB v55.0",1,0,13.200379,0.230150,0.416002,0.255359,0.403156,0.364592,0.174392,0.000000,0.840000,0.840000,0.694011,,"TECNOGLASS SA","6mm R43/28(2) Clear_060PVB_6mmClear",11579038,"#",256,1510863535,0,0.403156,0.230150,0
18824,"R43_28ABL_060PVB_CL_6.TEG","IGDB v56.0",1,0,13.202920,0.117885,0.105256,0.248370,0.255474,0.151328,0.161705,0.000000,0.840000,0.840000,0.694357,,"TECNOGLASS SA","6mm R43/28(2) Arctic Blue?_060PVB_6mmClear",10392170,"#",256,1510863540,0,0.255474,0.117885,0
18825,"R43_28ATL_060PVB_CL_6.TEG","IGDB v56.0",1,0,12.951459,0.130679,0.126461,0.273705,0.321727,0.236502,0.188611,0.000000,0.840000,0.840000,0.690376,,"TECNOGLASS SA","6mm R43/28(2) Atlantica®_060PVB_6mmClear",10264961,"#",256,1510863543,0,0.321727,0.130679,0
18826,"R43_28AZR_060PVB_CL_6.TEG","IGDB v56.0",1,0,12.860020,0.126632,0.115058,0.246258,0.317041,0.226045,0.161462,0.000000,0.840000,0.840000,0.688819,,"TECNOGLASS SA","6mm R43/28(2) Azuria®_060PVB_6mmClear",10985848,"#",256,1510863543,0,0.317041,0.126632,0
18827,"R43_28BGR_060PVB_CL_6.TEG","IGDB v56.0",1,0,13.312140,0.163775,0.179399,0.273979,0.353678,0.269094,0.188802,0.000000,0.840000,0.840000,0.696088,,"TECNOGLASS SA","6mm R43/28(2) Blue-Green_060PVB_6mmClear",11118474,"#",256,1510863544,0,0.353678,0.163775,0
18828,"R43_28BNZ_060PVB_CL_6.TEG","IGDB v56.0",1,0,13.314680,0.123756,0.197388,0.269381,0.219584,0.170817,0.185953,0.000000,0.840000,0.840000,0.696261,,"TECNOGLASS SA","6mm R43/28(2) Bronze_060PVB_6mmClear",8356223,"#",256,1510863545,0,0.219584,0.123756,0
18829,"R43_28EGR_060PVB_CL_6.TEG","IGDB v56.0",1,0,13.286740,0.122668,0.110068,0.249150,0.305813,0.206892,0.166221,0.000000,0.840000,0.840000,0.695741,,"TECNOGLASS SA","6mm R43/28(2) Evergreen?_060PVB_6mmClear",9739647,"#",256,1510863539,0,0.305813,0.122668,0
18830,"R43_28GRY_060PVB_CL_6.TEG","IGDB v56.0",1,0,13.220700,0.103999,0.146927,0.268558,0.179106,0.126980,0.182425,0.000000,0.840000,0.840000,0.694703,,"TECNOGLASS SA","6mm R43/28(2) Gray_060PVB_6mmClear",8288364,"#",256,1510863537,0,0.179106,0.103999,0
18831,"R43_28OBL_060PVB_CL_6.TEG","IGDB v56.0",1,0,12.928600,0.183682,0.291881,0.253781,0.297792,0.214541,0.171610,0.000000,0.840000,0.840000,0.689857,,"TECNOGLASS SA","6mm R43/28(2) Optiblue®_060PVB_6mmClear",10786948,"#",256,1510863538,0,0.297792,0.183682,0
18832,"R43_28OGR_060PVB_CL_6.TEG","IGDB v56.0",1,0,13.040360,0.155724,0.200217,0.252529,0.292628,0.208583,0.169398,0.000000,0.840000,0.840000,0.691761,,"TECNOGLASS SA","6mm R43/28(2) Optigray®_060PVB_6mmClear",10065798,"#",256,1510863537,0,0.292628,0.155724,0
18833,"R43_28OWT_060PVB_CL_6.TEG","IGDB v56.0",1,0,13.238480,0.254925,0.498679,0.248598,0.419948,0.365666,0.165987,0.000000,0.840000,0.840000,0.695049,,"TECNOGLASS SA","6mm R43/28(2) Optiwhite?_060PVB_6mmClear",11841954,"#",256,1510863537,0,0.419948,0.254925,0
18835,"R43_28SBL_060PVB_CL_6.TEG","IGDB v56.0",1,0,13.103861,0.134927,0.160086,0.235655,0.251680,0.171925,0.168037,0.000000,0.840000,0.840000,0.692799,,"TECNOGLASS SA","6mm R43/28(2) Solarblue®_060PVB_6mmClear",10391409,"#",256,1510863539,0,0.251680,0.134927,0
18836,"R43_28SLX_060PVB_CL_6.TEG","IGDB v56.0",1,0,12.943840,0.161578,0.178179,0.246729,0.350955,0.288089,0.164631,0.000000,0.840000,0.840000,0.690203,,"TECNOGLASS SA","6mm R43/28(2) Solexia®_060PVB_6mmClear",10856076,"#",256,1510863539,0,0.350955,0.161578,0
18837,"R43_28STR_060PVB_CL_6.TEG","IGDB v56.0",1,0,13.167360,0.250772,0.516342,0.272664,0.424800,0.375347,0.190703,0.000000,0.840000,0.840000,0.693838,,"TECNOGLASS SA","6mm R43/28(2) Starphire®_060PVB_6mmClear",11973282,"#",256,1510863538,0,0.424800,0.250772,0
18843,"R47_31CL_060PVB_CL_6.TEG","IGDB v55.0",1,0,13.091160,0.264502,0.401390,0.275045,0.471152,0.326125,0.187599,0.000000,0.840000,0.840000,0.692280,,"TECNOGLASS SA","6mm R47/31(2) Clear_060PVB_6mmClear",12368554,"#",256,1510863536,0,0.471152,0.264502,0
18844,"R47_31ABL_060PVB_CL_6.TEG","IGDB v56.0",1,0,13.218160,0.126839,0.104649,0.273533,0.275994,0.148067,0.182932,0.000000,0.840000,0.840000,0.694703,,"TECNOGLASS SA","6mm R47/31(2) Arctic Blue?_060PVB_6mmClear",10721134,"#",256,1510863538,0,0.275994,0.126839,0
18846,"R47_31AZR_060PVB_CL_6.TEG","IGDB v56.0",1,0,12.959081,0.140322,0.110518,0.275568,0.352014,0.213427,0.186888,0.000000,0.840000,0.840000,0.690376,,"TECNOGLASS SA","6mm R47/31(2) Azuria®_060PVB_6mmClear",11512190,"#",256,1510863549,0,0.352014,0.140322,0
18847,"R47_31BGR_060PVB_CL_6.TEG","IGDB v56.0",1,0,13.253719,0.179585,0.178437,0.299757,0.390460,0.264772,0.226207,0.000000,0.840000,0.840000,0.695222,,"TECNOGLASS SA","6mm R47/31(2) Blue-Green_060PVB_6mmClear",11513489,"#",256,1510863550,0,0.390460,0.179585,0
18848,"R47_31BNZ_060PVB_CL_6.TEG","IGDB v56.0",1,0,13.238480,0.154882,0.189706,0.296075,0.277446,0.154270,0.221024,0.000000,0.840000,0.840000,0.695049,,"TECNOGLASS SA","6mm R47/31(2) Bronze_060PVB_6mmClear",9277583,"#",256,1510863550,0,0.277446,0.154882,0
18850,"R47_31GRY_060PVB_CL_6.TEG","IGDB v56.0",1,0,13.291820,0.130623,0.136707,0.263699,0.226954,0.109774,0.174751,0.000000,0.840000,0.840000,0.695914,,"TECNOGLASS SA","6mm R47/31(2) Gray_060PVB_6mmClear",9143674,"#",256,1510863550,0,0.226954,0.130623,0
18851,"R47_31OBL_060PVB_CL_6.TEG","IGDB v56.0",1,0,13.004801,0.202166,0.290272,0.272422,0.336894,0.200686,0.186118,0.000000,0.840000,0.840000,0.691242,,"TECNOGLASS SA","6mm R47/31(2) Optiblue®_060PVB_6mmClear",11313549,"#",256,1510863549,0,0.336894,0.202166,0
18852,"R47_31OGR_060PVB_CL_6.TEG","IGDB v56.0",1,0,12.956540,0.175724,0.196270,0.271141,0.333741,0.194667,0.182860,0.000000,0.840000,0.840000,0.690376,,"TECNOGLASS SA","6mm R47/31(2) Optigray®_060PVB_6mmClear",10657935,"#",256,1510863548,0,0.333741,0.175724,0
18855,"R47_31SBL_060PVB_CL_6.TEG","IGDB v56.0",1,0,13.004801,0.158980,0.153044,0.265944,0.297700,0.155327,0.177662,0.000000,0.840000,0.840000,0.691242,,"TECNOGLASS SA","6mm R47/31(2) Solarblue®_060PVB_6mmClear",11115131,"#",256,1510863548,0,0.297700,0.158980,0
18856,"R47_31SLX_060PVB_CL_6.TEG","IGDB v56.0",1,0,13.078461,0.183109,0.168830,0.266772,0.405650,0.261055,0.183187,0.000000,0.840000,0.840000,0.692453,,"TECNOGLASS SA","6mm R47/31(2) Solexia®_060PVB_6mmClear",11514262,"#",256,1510863549,0,0.405650,0.183109,0
18857,"R47_31STR_060PVB_CL_6.TEG","IGDB v56.0",1,0,13.111480,0.280476,0.515466,0.298579,0.483423,0.357123,0.224309,0.000000,0.840000,0.840000,0.692972,,"TECNOGLASS SA","6mm R47/31(2) Starphire®_060PVB_6mmClear",12565676,"#",256,1510863548,0,0.483423,0.280476,0
18863,"R53_33CL_060PVB_CL_6.TEG","IGDB v55.0",1,0,13.337540,0.290960,0.415263,0.314191,0.536941,0.323377,0.241715,0.000000,0.840000,0.840000,0.695741,,"TECNOGLASS SA","6mm R53/33(2) Clear_060PVB_6mmClear",12830133,"#",256,1510863534,0,0.536941,0.290960,0
18864,"R53_33ABL_060PVB_CL_6.TEG","IGDB v56.0",1,0,13.281660,0.137690,0.106964,0.329195,0.311237,0.149105,0.253070,0.000000,0.840000,0.840000,0.695741,,"TECNOGLASS SA","6mm R53/33(2) Arctic Blue?_060PVB_6mmClear",11116660,"#",256,1510863547,0,0.311237,0.137690,0
18865,"R53_33ATL_060PVB_CL_6.TEG","IGDB v56.0",1,0,12.918440,0.162855,0.119639,0.325381,0.411294,0.211228,0.247130,0.000000,0.840000,0.840000,0.689857,,"TECNOGLASS SA","6mm R53/33(2) Atlantica®_060PVB_6mmClear",11121554,"#",256,1510863547,0,0.411294,0.162855,0
18866,"R53_33AZR_060PVB_CL_6.TEG","IGDB v55.0",1,0,12.910820,0.160043,0.113726,0.324571,0.410413,0.215916,0.247244,0.000000,0.840000,0.840000,0.688819,,"TECNOGLASS SA","6mm R53/33(2) Azuria®_060PVB_6mmClear",12039560,"#",256,1510863535,0,0.410413,0.160043,0
18867,"R53_33BGR_060PVB_CL_6.TEG","IGDB v56.0",1,0,13.426439,0.191935,0.175638,0.301634,0.440797,0.244717,0.246646,0.000000,0.840000,0.840000,0.697991,,"TECNOGLASS SA","6mm R53/33(2) Blue-Green_060PVB_6mmClear",11843737,"#",256,1510863547,0,0.440797,0.191935,0
18868,"R53_33BNZ_060PVB_CL_6.TEG","IGDB v56.0",1,0,13.210540,0.162584,0.193087,0.326701,0.306520,0.149529,0.252871,0.000000,0.840000,0.840000,0.694530,,"TECNOGLASS SA","6mm R53/33(2) Bronze_060PVB_6mmClear",9475989,"#",256,1510863546,0,0.306520,0.162584,0
18869,"R53_33EGR_060PVB_CL_6.TEG","IGDB v56.0",1,0,13.406120,0.142704,0.108788,0.305248,0.374653,0.197736,0.248674,0.000000,0.840000,0.840000,0.697645,,"TECNOGLASS SA","6mm R53/33(2) Evergreen_060PVB_6mmClear",10333323,"#",256,1510863542,0,0.374653,0.142704,0
18870,"R53_33GRY_060PVB_CL_6.TEG","IGDB v56.0",1,0,13.365479,0.133415,0.142929,0.301091,0.248960,0.112150,0.243720,0.000000,0.840000,0.840000,0.696953,,"TECNOGLASS SA","6mm R53/33(2) Gray_060PVB_6mmClear",9341823,"#",256,1510863541,0,0.248960,0.133415,0
18871,"R53_33OBL_060PVB_CL_6.TEG","IGDB v56.0",1,0,12.880340,0.214093,0.306908,0.327652,0.379034,0.203341,0.255559,0.000000,0.840000,0.840000,0.689165,,"TECNOGLASS SA","6mm R53/33(2) Optiblue®_060PVB_6mmClear",11709076,"#",256,1510863541,0,0.379034,0.214093,0
18872,"R53_33OGR_060PVB_CL_6.TEG","IGDB v56.0",1,0,12.920980,0.193596,0.201692,0.321089,0.384348,0.189950,0.246206,0.000000,0.840000,0.840000,0.689857,,"TECNOGLASS SA","6mm R53/33(2) Optigray®_060PVB_6mmClear",10988186,"#",256,1510863541,0,0.384348,0.193596,0
18873,"R53_33OWT_060PVB_CL_6.TEG","IGDB v56.0",1,0,13.230861,0.293103,0.527454,0.328723,0.535139,0.341242,0.255883,0.000000,0.840000,0.840000,0.694876,,"TECNOGLASS SA","6mm R53/33(2) Optiwhite?_060PVB_6mmClear",12830133,"#",256,1510863537,0,0.535139,0.293103,0
18875,"R53_33SBL_060PVB_CL_6.TEG","IGDB v56.0",1,0,13.004801,0.168945,0.160705,0.326714,0.332414,0.158298,0.250157,0.000000,0.840000,0.840000,0.691242,,"TECNOGLASS SA","6mm R53/33(2) Solarblue®_060PVB_6mmClear",11445122,"#",256,1510863536,0,0.332414,0.168945,0
18876,"R53_33SLX_060PVB_CL_6.TEG","IGDB v55.0",1,0,12.943840,0.198831,0.175266,0.332859,0.460398,0.263512,0.255973,0.000000,0.840000,0.840000,0.690549,,"TECNOGLASS SA","6mm R53/33(2) Solexia®_060PVB_6mmClear",11975582,"#",256,1510863533,0,0.460398,0.198831,0
18877,"R53_33STR_060PVB_CL_6.TEG","IGDB v56.0",1,0,13.101320,0.281201,0.530185,0.306404,0.520846,0.347508,0.253949,0.000000,0.840000,0.840000,0.692799,,"TECNOGLASS SA","6mm R53/33(2) Starphire®_060PVB_6mmClear",12764081,"#",256,1510863536,0,0.520846,0.281201,0
18906,"R43_28CL_030PVB_CL_6.TEG","IGDB v54.0",1,0,12.268200,0.229975,0.420918,0.279396,0.400605,0.372422,0.184703,0.000000,0.840000,0.840000,0.808237,,"TECNOGLASS SA","6mm R43/28(2) Clear_030PVB_6mmClear",11644316,"#",256,1510863526,0,0.400605,0.229975,0
18935,"R36_23CL_060PVB_CL_6.TEG","IGDB v54.0",1,0,13.131801,0.189592,0.498758,0.327405,0.344583,0.483534,0.263128,0.000000,0.840000,0.840000,0.694011,,"TECNOGLASS SA","6mm R36/23(2) Clear_060PVB_6mmClear",10723986,"#",256,1510863525,0,0.344583,0.189592,0
18942,"R36_23PAC_060PVB_CL_6.TEG","IGDB v54.0",1,0,12.806680,0.074744,0.103343,0.333763,0.158990,0.146922,0.267563,0.000000,0.840000,0.840000,0.688819,,"TECNOGLASS SA","6mm R36/23(2) Pacifica®_060PVB_6mmClear",8943181,"#",256,1510863526,0,0.158990,0.074744,0
18943,"R43_28PAC_060PVB_CL_6.TEG","IGDB v54.0",1,0,12.776200,0.093656,0.089367,0.251717,0.193483,0.119263,0.167427,0.000000,0.840000,0.840000,0.687088,,"TECNOGLASS SA","6mm R43/28(2) Pacifica®_060PVB_6mmClear",9798229,"#",256,1510863526,0,0.193483,0.093656,0
18972,"R53_33CL_090PVB_SBL_6.TEG","IGDB v54.0",1,0,13.766800,0.168383,0.421330,0.115732,0.330838,0.327514,0.121240,0.000000,0.840000,0.840000,0.612668,,"TECNOGLASS SA","6mm R53/33(2) Clear_090PVB_6mmSolarblue®",11379330,"#",256,1510863526,0,0.330838,0.168383,0
19000,"TSunluxCS108 on Clear3mm.AFT","IGDB v75.0",1,0,2.850000,0.065043,0.480404,0.387436,0.071830,0.404338,0.425890,0.000000,0.339418,0.845708,1.000000,,"AGC Flat Glass (Thailand)","T-Sunlux CS108 on Clear 3 mm.",4869195,"",256,1641409377,0,0.071830,0.065043,0
19001,"TSunluxCS108 on Clear6mm.AFT","IGDB v75.0",1,0,5.760000,0.072642,0.480431,0.324966,0.086322,0.420378,0.405530,0.000000,0.372312,0.845458,1.000000,,"AGC Flat Glass (Thailand)","T-Sunlux CS108 on Clear 6 mm.",5526609,"",256,1641409377,0,0.086322,0.072642,0
19002,"TSunluxCS120 on Clear3mm.AFT","IGDB v75.0",1,0,2.790000,0.205539,0.323517,0.217858,0.228086,0.288447,0.255959,0.000000,0.547803,0.845802,1.000000,,"AGC Flat Glass (Thailand)","T-Sunlux CS120 on Clear 3 mm.",8881280,"",256,1641409377,0,0.228086,0.205539,0
19003,"TSunluxCS120 on Clear6mm.AFT","IGDB v75.0",1,0,5.800000,0.179904,0.336659,0.198734,0.212783,0.303900,0.254340,0.000000,0.543923,0.845316,1.000000,,"AGC Flat Glass (Thailand)","T-Sunlux CS120 on Clear 6 mm.",8618107,"",256,1641409377,0,0.212783,0.179904,0
19004,"T-SunluxCS130 onClear3.2mm.AFT","IGDB v75.0",1,0,3.260000,0.284431,0.258911,0.158877,0.308560,0.238613,0.197045,0.000000,0.663142,0.845341,1.000000,,"AGC Flat Glass (Thailand)","T-Sunlux CS130 on Clear 3.2 mm.",10131604,"",256,1641409377,0,0.308560,0.284431,0
19005,"T-SunluxCS130 onClear6mm.AFT","IGDB v75.0",1,0,5.960000,0.284573,0.245392,0.138122,0.325054,0.228551,0.183078,0.000000,0.682344,0.845371,1.000000,,"AGC Flat Glass (Thailand)","T-Sunlux CS130 on Clear 6 mm.",10329239,"",256,1641409377,0,0.325054,0.284573,0
19006,"6mm_CS108_PVB15_6mm_CFL.AFT","IGDB v74.0",1,0,12.150000,0.064578,0.321048,0.277954,0.084660,0.394233,0.338709,0.000000,0.840000,0.840000,0.896000,,"AGC Flat Glass (Thailand)","T-Sunlux CS108 on Clear 6 mm + PVB15 + 6mm Clear",5133137,"",256,1641409443,0,0.084660,0.064578,0
19007,"6mm_CS120_PVB15_6mm_CFL.AFT","IGDB v74.0",1,0,12.130000,0.167062,0.213699,0.178353,0.216489,0.278199,0.226268,0.000000,0.840000,0.840000,0.896000,,"AGC Flat Glass (Thailand)","T-Sunlux CS120 on Clear 6 mm + PVB15 + 6mm Clear",8356221,"",256,1641409443,0,0.216489,0.167062,0
19008,"6mm_CS130_PVB15_6mm_CFL.AFT","IGDB v74.0",1,0,12.120000,0.289672,0.140425,0.119385,0.362841,0.186077,0.154833,0.000000,0.840000,0.840000,0.896000,,"AGC Flat Glass (Thailand)","T-Sunlux CS130 on Clear 6 mm + PVB15 + 6mm Clear",10462367,"",256,1641409443,0,0.362841,0.289672,0
19500,"BJ48s_6.CSG","IGDB v42.0",1,0,5.966000,0.192916,0.538083,0.599176,0.497882,0.236250,0.164905,0.000000,0.840000,0.023740,1.000000,,"China Southern Glass (CSG)","Triple LowE on LowIron",11910329,"#",256,1510862859,0,0.497882,0.192916,0
19501,"BJ48s-1_6.CSG","IGDB v42.0",1,0,5.935000,0.187672,0.444210,0.599533,0.490280,0.230579,0.164623,0.000000,0.840000,0.023740,1.000000,,"China Southern Glass (CSG)","Triple LowE on Clear",11844534,"#",256,1510862859,0,0.490280,0.187672,0
19502,"BJ52s_6.CSG","IGDB v42.0",1,0,5.966000,0.219666,0.517706,0.559145,0.542636,0.189492,0.121397,0.000000,0.840000,0.025463,1.000000,,"China Southern Glass (CSG)","Triple LowE on LowIron",12174528,"#",256,1510862859,0,0.542636,0.219666,0
19503,"BJ52s-1_6.CSG","IGDB v42.0",1,0,5.935000,0.211143,0.414788,0.561059,0.531238,0.185218,0.122769,0.000000,0.840000,0.025463,1.000000,,"China Southern Glass (CSG)","Triple LowE on Clear",12042941,"#",256,1510862860,0,0.531238,0.211143,0
19504,"BJ52s-2_6.CSG","IGDB v42.0",1,0,5.916000,0.155850,0.120506,0.561393,0.435624,0.145713,0.120971,0.000000,0.840000,0.025463,1.000000,,"China Southern Glass (CSG)","Triple LowE on Green",10859939,"#",256,1510862860,0,0.435624,0.155850,0
19505,"BJ52s-3_6.CSG","IGDB v42.0",1,0,5.942000,0.112818,0.169618,0.562050,0.278533,0.075578,0.100153,0.000000,0.840000,0.025463,1.000000,,"China Southern Glass (CSG)","Triple LowE on Grey",9343373,"#",256,1510862860,0,0.278533,0.112818,0
19506,"BJ52s-7_6.CSG","IGDB v42.0",1,0,5.926000,0.151043,0.212428,0.565558,0.388607,0.107445,0.105015,0.000000,0.840000,0.025463,1.000000,,"China Southern Glass (CSG)","Triple LowE on LightGrey",10726048,"#",256,1510862860,0,0.388607,0.151043,0
19507,"CEV11-55T_5.CSG","IGDB v42.0",1,0,4.963000,0.270281,0.299039,0.386564,0.523585,0.108778,0.033625,0.000000,0.840000,0.049624,1.000000,,"China Southern Glass (CSG)","Double LowE on Clear",12566718,"#",256,1510862861,0,0.523585,0.270281,0
19508,"CEV11-55T_10.CSG","IGDB v42.0",1,0,9.939000,0.251726,0.228428,0.381128,0.505012,0.105679,0.033446,0.000000,0.840000,0.049624,1.000000,,"China Southern Glass (CSG)","Double LowE on Clear",12369593,"#",256,1510862860,0,0.505012,0.251726,0
19509,"LB52s_6.CSG","IGDB v42.0",1,0,5.966000,0.236563,0.476735,0.549536,0.599262,0.111278,0.072962,0.000000,0.840000,0.021879,1.000000,,"China Southern Glass (CSG)","Triple LowE on LowIron",12635593,"#",256,1510862861,0,0.599262,0.236563,0
19510,"LB52s-1_6.CSG","IGDB v42.0",1,0,5.935000,0.225614,0.368463,0.550257,0.577278,0.118679,0.080159,0.000000,0.840000,0.021879,1.000000,,"China Southern Glass (CSG)","Triple LowE on Clear",12503749,"#",256,1510862861,0,0.577278,0.225614,0
19511,"LB52s-2_6.CSG","IGDB v42.0",1,0,5.916000,0.170203,0.103678,0.549069,0.479386,0.096667,0.070612,0.000000,0.840000,0.021879,1.000000,,"China Southern Glass (CSG)","Triple LowE on Green",11451817,"#",256,1510862861,0,0.479386,0.170203,0
19512,"LB52s-3_6.CSG","IGDB v42.0",1,0,5.942000,0.117405,0.157972,0.548047,0.290785,0.061806,0.062402,0.000000,0.840000,0.021879,1.000000,,"China Southern Glass (CSG)","Triple LowE on Grey",9344144,"#",256,1510862861,0,0.290785,0.117405,0
19513,"LB52s-7_6.CSG","IGDB v42.0",1,0,5.970000,0.161873,0.204177,0.553013,0.416685,0.081935,0.069050,0.000000,0.840000,0.021879,1.000000,,"China Southern Glass (CSG)","Triple LowE on LightGrey",11055014,"#",256,1510862862,0,0.416685,0.161873,0
19514,"SJ52s-1_6.CSG","IGDB v42.0",1,0,5.935000,0.243264,0.349365,0.515812,0.587814,0.106603,0.069250,0.000000,0.840000,0.026681,1.000000,,"China Southern Glass (CSG)","Triple LowE on Clear",12831686,"#",256,1510862862,0,0.587814,0.243264,0
19515,"SJ52s-2_6.CSG","IGDB v42.0",1,0,5.950000,0.181731,0.098211,0.514143,0.490551,0.088690,0.062898,0.000000,0.840000,0.026681,1.000000,,"China Southern Glass (CSG)","Triple LowE on Green",11648940,"#",256,1510862862,0,0.490551,0.181731,0
19516,"SJ52s-3_6.CSG","IGDB v42.0",1,0,5.942000,0.126422,0.156674,0.515508,0.293764,0.058998,0.056158,0.000000,0.840000,0.026681,1.000000,,"China Southern Glass (CSG)","Triple LowE on Grey",9540755,"#",256,1510862862,0,0.293764,0.126422,0
19517,"SJ52s-7_6.CSG","IGDB v42.0",1,0,5.926000,0.175224,0.199561,0.515815,0.426530,0.075664,0.069250,0.000000,0.840000,0.026645,1.000000,,"China Southern Glass (CSG)","Triple LowE on LightGrey",11317673,"#",256,1510862863,0,0.426530,0.175224,0
19518,"SJ60-2_6.CSG","IGDB v42.0",1,0,5.916000,0.196681,0.088112,0.402095,0.479439,0.082147,0.032676,0.000000,0.840000,0.037481,1.000000,,"China Southern Glass (CSG)","Double LowE on Green",11976103,"#",256,1510862863,0,0.479439,0.196681,0
19519,"SJ60-3_6.CSG","IGDB v42.0",1,0,5.942000,0.161889,0.138465,0.390272,0.300977,0.059953,0.029153,0.000000,0.840000,0.037481,1.000000,,"China Southern Glass (CSG)","Double LowE on Grey",10130835,"#",256,1510862863,0,0.300977,0.161889,0
19520,"SJ60-7_6.CSG","IGDB v42.0",1,0,5.926000,0.210877,0.164406,0.393148,0.420598,0.071761,0.033454,0.000000,0.840000,0.037481,1.000000,,"China Southern Glass (CSG)","Double LowE on LightGrey",11710375,"#",256,1510862863,0,0.420598,0.210877,0
19521,"SJ65s-2_6.CSG","IGDB v42.0",1,0,5.916000,0.214283,0.090391,0.479831,0.572229,0.068397,0.033660,0.000000,0.840000,0.022981,1.000000,,"China Southern Glass (CSG)","Triple LowE on Green",12504503,"#",256,1510862863,0,0.572229,0.214283,0
19522,"SJ65s-3_6.CSG","IGDB v42.0",1,0,5.942000,0.148834,0.154964,0.481459,0.343063,0.050568,0.019023,0.000000,0.840000,0.022981,1.000000,,"China Southern Glass (CSG)","Triple LowE on Grey",10330011,"#",256,1510862864,0,0.343063,0.148834,0
19523,"SJ65s-5_6.CSG","IGDB v42.0",1,0,5.924000,0.177017,0.142664,0.512560,0.429351,0.060349,0.027846,0.000000,0.840228,0.022981,1.000000,,"China Southern Glass (CSG)","Triple LowE on Blue",12170650,"#",256,1510862864,0,0.429351,0.177017,0
19524,"SJ65s-7_6.CSG","IGDB v42.0",1,0,5.926000,0.196392,0.189332,0.511399,0.481954,0.059039,0.031717,0.000000,0.840000,0.022981,1.000000,,"China Southern Glass (CSG)","Triple LowE on LightGrey",11910064,"#",256,1510862864,0,0.481954,0.196392,0
19525,"SUPERN1-1_6.CSG","IGDB v42.0",1,0,5.935000,0.609845,0.152108,0.209220,0.851153,0.062175,0.052749,0.000000,0.840000,0.097650,1.000000,,"China Southern Glass (CSG)","Single LowE on Clear",15331307,"#",256,1510862864,0,0.851153,0.609845,0
19526,"SUPERN1-3_6.CSG","IGDB v42.0",1,0,5.942000,0.336268,0.093997,0.208407,0.432825,0.050769,0.023383,0.000000,0.840000,0.097650,1.000000,,"China Southern Glass (CSG)","Single LowE on Gery",11645103,"#",256,1510862864,0,0.432825,0.336268,0
19527,"CET13-65_3.CSG.CSG","IGDB v43.0",1,0,2.926000,0.284512,0.437271,0.532671,0.686812,0.085636,0.089066,0.000000,0.839694,0.045327,1.000000,,"China Southern Glass (CSG)","High Performance LowE on Clear",13818578,"#",256,1510862888,0,0.686812,0.284512,0
