Repository: aegis1980/glass-explore

# Glass Explore

(c)2026 Jon Robinson. All Rights Reserved.

Glass Explore is a Dash web app for exploring architectural glazing products from the International Glazing Database (IGDB). It lets you pick glass products, build a simple insulated glass unit, and calculate optical and thermal properties using `pywincalc`.

The app currently focuses on the `Energy` page:

- search and filter IGDB glass products
- plot solar transmittance, visible transmittance, and colour spaces
- build a double-glazing unit with a coated lite, gas gap, and clear/ultraclear lite
- calculate U-value, SHGC or solar factor, visible transmittance, reflectance, and transmitted/reflected colours

File: data/igdb.csv (part 29 of 38)
"ID","Name","Source","SpectralData","AngularFunction","Thickness","Tsol","Rsol1","Rsol2","Tvis","Rvis1","Rvis2","Tir","emis1","emis2","Conductivity","Comment","Manufacturer","ProductName","Color","Certification","Status","Timestamp","Specularity","Tvis2","Tsol2","MaterialID"
19528,"CET13-65_4.CSG.CSG","IGDB v43.0",1,0,3.935000,0.289359,0.398822,0.530332,0.692112,0.082608,0.086576,0.000000,0.840000,0.045327,1.000000,,"China Southern Glass (CSG)","High Performance LowE on Clear",13884371,"#",256,1510862887,0,0.692112,0.289359,0
19529,"CED12-58_10.CSG.CSG","IGDB v43.0",1,0,9.963000,0.267393,0.216566,0.432332,0.560467,0.075998,0.027544,0.000000,0.840000,0.037969,1.000000,,"China Southern Glass (CSG)","Double Silver LowE on Clear",13486774,"#",256,1510862887,0,0.560467,0.267393,0
19530,"LB46_6.CSG","IGDB v48.0",1,0,5.940000,0.223813,0.457316,0.459531,0.486260,0.178362,0.042029,0.000000,0.840000,0.038187,1.000000,,"China Southern Glass (CSG)","Double LowE on LowIron",11909815,"#",256,1510862976,0,0.486260,0.223813,0
19531,"LB46_10.CSG","IGDB v48.0",1,0,9.860000,0.216094,0.430196,0.462142,0.478844,0.184528,0.040183,0.000000,0.840000,0.038187,1.000000,,"China Southern Glass (CSG)","Double LowE on LowIron",11647668,"#",256,1510862975,0,0.478844,0.216094,0
19532,"BJ40-7_6.CSG","IGDB v55.0",1,0,5.936000,0.127916,0.273368,0.549341,0.297628,0.223997,0.204433,0.000000,0.840000,0.026209,1.000000,,"China Southern Glass (CSG)","Double LowE on LightGrey",9344405,"#",256,1510863102,0,0.297628,0.127916,0
19533,"HB60-1_6.CSG","IGDB v59.0",1,0,5.890000,0.291275,0.370793,0.472988,0.618797,0.142881,0.070057,0.000000,0.840000,0.040854,1.000000,,"China Southern Glass (CSG)","Double LowE on Clear",13619653,"#",256,1538271362,0,0.618797,0.291275,0
19534,"FC43-1_6.CSG","IGDB v59.0",1,0,5.880000,0.262946,0.223926,0.340365,0.456222,0.166113,0.062009,0.000000,0.840000,0.060772,1.000000,,"China Southern Glass (CSG)","Double LowE on Clear",11514809,"#",256,1538271362,0,0.456222,0.262946,0
19535,"BJ53-51_6.CSG","IGDB v68.0",1,0,5.930000,0.151212,0.163952,0.501821,0.342153,0.118220,0.093983,0.000000,0.840393,0.035112,1.000000,,"China Southern Glass (CSG)","Double LowE on Blue",10920844,"#",256,1586299472,0,0.342153,0.151212,0
19536,"CEN15-45_6.CSG","IGDB v68.0",1,0,5.940000,0.205897,0.351955,0.392822,0.445282,0.164244,0.063297,0.000000,0.840000,0.045085,1.000000,,"China Southern Glass (CSG)","Double LowE on Clear",11187374,"#",256,1586299473,0,0.445282,0.205897,0
19537,"SJ65s-1_8.CSG","IGDB v68.0",1,0,7.870000,0.259347,0.332940,0.528065,0.674696,0.066442,0.037478,0.000000,0.840000,0.025798,1.000000,,"China Southern Glass (CSG)","Tripe LowE on Clear",13753035,"#",256,1586299472,0,0.674696,0.259347,0
19538,"TQSE180-1_6.CSG","IGDB v68.0",1,0,5.920000,0.419030,0.246862,0.380824,0.778171,0.051299,0.037532,0.000000,0.840000,0.038021,1.000000,,"China Southern Glass (CSG)","Double LowE on Clear",14804957,"#",256,1586299473,0,0.778171,0.419030,0
19539,"CES11-85_6.CSG","IGDB v70.0",1,0,5.890000,0.539604,0.244799,0.314545,0.829861,0.085497,0.058331,0.000000,0.840000,0.071709,1.000000,,"China Southern Glass (CSG)","Single LowE on Clear",15002856,"#",256,1586299498,0,0.829861,0.539604,0
19540,"SJ65s_8.CSG","IGDB v70.0",1,0,7.890000,0.294938,0.451164,0.468977,0.693824,0.059079,0.034015,0.000000,0.840000,0.028359,1.000000,,"China Southern Glass (CSG)","Tripe LowE on Low Iron",13884370,"#",256,1586299498,0,0.693824,0.294938,0
19541,"TT765s_8.CSG","IGDB v73.0",1,0,7.870000,0.185137,0.155777,0.494358,0.433876,0.059968,0.065693,0.000000,0.840000,0.022445,1.000000,,"China Southern Glass (CSG)","Triple LowE on Light Grey",11449255,"#",256,1595268550,0,0.433876,0.185137,0
19542,"SJ170s_6.CSG","IGDB v73.0",1,0,5.876000,0.337856,0.310356,0.453652,0.731475,0.056984,0.033217,0.000000,0.840000,0.029861,1.000000,,"China Southern Glass (CSG)","Triple LowE on Clear",14213337,"#",256,1595268550,0,0.731475,0.337856,0
19543,"SJ072s_10.CSG","IGDB v73.0",1,0,9.920000,0.319536,0.408153,0.481568,0.726778,0.051649,0.032938,0.000000,0.840000,0.029029,1.000000,,"China Southern Glass (CSG)","Triple LowE on Low Iron",14213081,"#",256,1595268549,0,0.726778,0.319536,0
19544,"CRP143_6.CSG","IGDB v74.0",1,0,5.860000,0.223717,0.326194,0.420945,0.433952,0.174973,0.107399,0.000000,0.840000,0.030836,1.000000,,"China Southern Glass (CSG)","Double LowE on Clear",12497827,"#",256,1641409396,0,0.433952,0.223717,0
19545,"LB52s-7_8.CSG","IGDB v74.0",1,0,7.800000,0.142622,0.147526,0.548417,0.378960,0.063900,0.037523,0.000000,0.840000,0.022916,1.000000,,"China Southern Glass (CSG)","Tripe LowE on Light Grey",10594461,"#",256,1641409396,0,0.378960,0.142622,0
19546,"LB60-7_6.CSG","IGDB v74.0",1,0,5.840000,0.197051,0.178120,0.452556,0.424165,0.080573,0.028872,0.000000,0.840000,0.028227,1.000000,,"China Southern Glass (CSG)","Double LowE on Light Grey",11382953,"#",256,1641409396,0,0.424165,0.197051,0
19547,"BJ56-1_6.CSG","IGDB v74.0",1,0,5.880000,0.290615,0.303064,0.471236,0.530221,0.185784,0.191283,0.000000,0.840000,0.033541,1.000000,,"China Southern Glass (CSG)","Double LowE on Clear",13026233,"#",256,1641409396,0,0.530221,0.290615,0
19548,"BJ30-1_6.CSG","IGDB v75.0",1,0,5.900000,0.143023,0.332754,0.377697,0.300216,0.183679,0.043740,0.000000,0.840000,0.045141,1.000000,,"China Southern Glass (CSG)","Double LowE on Clear",9934734,"#",256,1641409407,0,0.300216,0.143023,0
19549,"BJ35s-1_6.CSG","IGDB v75.0",1,0,5.880000,0.135085,0.413825,0.463779,0.355202,0.175865,0.054714,0.000000,0.840000,0.027368,1.000000,,"China Southern Glass (CSG)","Triple LowE on Clear",10855828,"#",256,1641409406,0,0.355202,0.135085,0
19550,"BJ45s-1_6.CSG","IGDB v75.0",1,0,5.830000,0.175597,0.415859,0.518915,0.457262,0.156227,0.045886,0.000000,0.840000,0.023089,1.000000,,"China Southern Glass (CSG)","Tripe Low-E On Clear",11843499,"#",256,1641409406,0,0.457262,0.175597,0
19551,"CRE138_6.CSG","IGDB v75.0",1,0,5.820000,0.221020,0.453380,0.470357,0.374927,0.414454,0.202754,0.000000,0.840000,0.040249,1.000000,,"China Southern Glass (CSG)","LowE on Clear",10266273,"#",256,1641409406,0,0.374927,0.221020,0
19552,"CRE146_6.CSG","IGDB v75.0",1,0,5.860000,0.283538,0.385489,0.407022,0.470463,0.312655,0.125803,0.000000,0.840000,0.057188,1.000000,,"China Southern Glass (CSG)","LowE on Clear",11581873,"#",256,1641409406,0,0.470463,0.283538,0
19553,"CRE159_6.CSG","IGDB v75.0",1,0,5.820000,0.350262,0.381414,0.448551,0.588495,0.272670,0.175370,0.000000,0.840000,0.060739,1.000000,,"China Southern Glass (CSG)","LowE on Clear",12569543,"#",256,1641409407,0,0.588495,0.350262,0
19554,"LB61sn-1_6.CSG","IGDB v75.0",1,0,5.850000,0.258653,0.362526,0.507190,0.615083,0.111940,0.075580,0.000000,0.840000,0.028368,1.000000,,"China Southern Glass (CSG)","Triple LowE on Clear",12898250,"#",256,1641409407,0,0.615083,0.258653,0
19555,"SJ35s-1_6.CSG","IGDB v75.0",1,0,5.830000,0.157171,0.357576,0.529626,0.402064,0.121484,0.038277,0.000000,0.840000,0.024547,1.000000,,"China Southern Glass (CSG)","Triple LowE on Clear",11185315,"#",256,1641409407,0,0.402064,0.157171,0
19556,"SJ42-1_6.CSG","IGDB v75.0",1,0,5.840000,0.220297,0.216283,0.408786,0.470738,0.055170,0.033903,0.000000,0.840000,0.044383,1.000000,,"China Southern Glass (CSG)","Double LowE on Clear",11647155,"#",256,1641409407,0,0.470738,0.220297,0
19557,"SJ50s-1_8 .CSG","IGDB v75.0",1,0,7.800000,0.219576,0.360372,0.501244,0.571507,0.072825,0.030954,0.000000,0.840000,0.032878,1.000000,,"China Southern Glass (CSG)","Tripe LowE on Clear",13094072,"#",256,1641409407,0,0.571507,0.219576,0
19558,"SJ50s-3_8.CSG","IGDB v75.0",1,0,7.790000,0.096093,0.115836,0.482724,0.234265,0.050782,0.016437,0.000000,0.840000,0.029258,1.000000,,"China Southern Glass (CSG)","Tripe LowE on Grey",8947582,"#",256,1641409407,0,0.234265,0.096093,0
19559,"SJ52sn-1_6.CSG","IGDB v75.0",1,0,5.860000,0.235761,0.370611,0.487186,0.553644,0.112054,0.036881,0.000000,0.840000,0.036048,1.000000,,"China Southern Glass (CSG)","Triple LowE on Clear",12633538,"#",256,1641409407,0,0.553644,0.235761,0
19560,"CEN12-57_8.CSG","IGDB v78.0",1,0,7.813000,0.270002,0.259750,0.435470,0.568571,0.116091,0.037267,0.000000,0.840000,0.040879,1.000000,,"China Southern Glass (CSG)","Double Low-E on Clear",12830915,"#",256,1641409425,0,0.568571,0.270002,0
19561,"CEN13-55_6.CSG","IGDB v78.0",1,0,5.882000,0.255695,0.321186,0.502991,0.541424,0.163369,0.116655,0.000000,0.840000,0.033338,1.000000,,"China Southern Glass (CSG)","Double Low-E on Clear",12437177,"#",256,1641409425,0,0.541424,0.255695,0
19562,"CES11-80T_6LI.CSG","IGDB v78.0",1,0,5.842000,0.620013,0.226261,0.250548,0.833014,0.060804,0.047257,0.000000,0.840000,0.124797,1.000000,,"China Southern Glass (CSG)","Single Low-E on Low Iron",15330537,"#",256,1641409425,0,0.833014,0.620013,0
19563,"CES11-80T_10LI.CSG","IGDB v78.0",1,0,9.813000,0.599241,0.208300,0.244018,0.819294,0.062353,0.044722,0.000000,0.840000,0.121135,1.000000,,"China Southern Glass (CSG)","Single Low-E on Low Iron",15264743,"#",256,1641409424,0,0.819294,0.599241,0
19564,"CET73-65_8.CSG","IGDB v78.0",1,0,7.763000,0.184259,0.142531,0.538816,0.443155,0.062335,0.066385,0.000000,0.840000,0.027694,1.000000,,"China Southern Glass (CSG)","Tripe Low-E on Light Grey",11646376,"#",256,1641409425,0,0.443155,0.184259,0
19565,"CST061#2LI6PVB60.CSG","IGDB v78.0",1,0,13.134000,0.727205,0.150878,0.146253,0.783963,0.196269,0.196696,0.000000,0.840596,0.843868,0.709000,,"China Southern Glass (CSG)","CST061#2LowIron(6+1.52PVB+6)Lam",14738918,"#",256,1641409447,0,0.783963,0.727205,0
19566,"CST061#2LI6SGP60.CSG","IGDB v78.0",1,0,13.203000,0.722146,0.147914,0.143366,0.780186,0.192245,0.191586,0.000000,0.840797,0.843537,0.707000,,"China Southern Glass (CSG)","CST061#2LowIron(6+1.52SGP+6)Lam",14673382,"#",256,1641409447,0,0.780186,0.722146,0
19567,"CST061#2LI8PVB60.CSG","IGDB v78.0",1,0,16.992001,0.710677,0.149108,0.144876,0.781203,0.196171,0.196720,0.000000,0.840833,0.844196,0.755000,,"China Southern Glass (CSG)","CST061#2LowIron(8+1.52PVB+8)Lam",14738917,"#",256,1641409447,0,0.781203,0.710677,0
19568,"Double-I_6.CSG","IGDB v78.0",1,0,5.889000,0.391572,0.274956,0.407119,0.778194,0.066905,0.058280,0.000000,0.840000,0.035748,1.000000,,"China Southern Glass (CSG)","Double Low-E on Clear",14673885,"#",256,1641409425,0,0.778194,0.391572,0
19569,"SJ78-1_6.CSG","IGDB v78.0",1,0,5.838000,0.378014,0.304373,0.443620,0.753548,0.066680,0.063499,0.000000,0.840000,0.038029,1.000000,,"China Southern Glass (CSG)","Double Low-E on Clear",14410970,"#",256,1641409425,0,0.753548,0.378014,0
19570,"SJ152s_6.CSG","IGDB v78.0",1,0,5.914000,0.221723,0.366710,0.527461,0.551012,0.092047,0.071508,0.000000,0.840000,0.028046,1.000000,,"China Southern Glass (CSG)","Tripe Low-E on Clear",12568002,"#",256,1641409425,0,0.551012,0.221723,0
19571,"LB40n-1_6.CSG","IGDB v81.0",1,0,5.849000,0.195364,0.386298,0.467259,0.434991,0.194983,0.029987,0.000000,0.840000,0.035211,1.000000,,"China Southern Glass (CSG)","Double Low-E on Clear",11514285,"#",256,1641409432,0,0.434991,0.195364,0
19572,"SJ52s_6.CSG","IGDB v82.0",1,0,5.891000,0.253340,0.479460,0.529700,0.592489,0.113444,0.058904,0.000000,0.840000,0.027714,1.000000,,"China Southern Glass (CSG)","Triple Low-E on LowIron",12700871,"#",256,1641409432,0,0.592489,0.253340,0
19573,"SJ52s_8.CSG","IGDB v82.0",1,0,7.782000,0.245110,0.474459,0.529700,0.583130,0.117109,0.058902,0.000000,0.840000,0.027714,1.000000,,"China Southern Glass (CSG)","Triple Low-E on LowIron",12438469,"#",256,1641409432,0,0.583130,0.245110,0
19574,"SJ52s-1_8.CSG","IGDB v82.0",1,0,7.741000,0.231056,0.322597,0.529700,0.566534,0.117962,0.058902,0.000000,0.840000,0.027714,1.000000,,"China Southern Glass (CSG)","Triple Low-E on Clear",12241344,"#",256,1641409432,0,0.566534,0.231056,0
19575,"BJ42-1_6.CSG","IGDB v83.0",1,0,5.858000,0.200192,0.382588,0.468044,0.452420,0.211305,0.051369,0.000000,0.840000,0.031502,1.000000,,"China Southern Glass (CSG)","Double Low-E on Clear",11908780,"#",256,1641409437,0,0.452420,0.200192,0
19576,"BJ42-1_8.CSG","IGDB v83.0",1,0,7.834000,0.193917,0.324504,0.468044,0.445358,0.205886,0.051369,0.000000,0.840000,0.031502,1.000000,,"China Southern Glass (CSG)","Double Low-E on Clear",11777450,"#",256,1641409438,0,0.445358,0.193917,0
19700,"N1020B SR CDF.EMN","IGDB v78.0",1,0,3.086100,0.128779,0.488701,0.542756,0.205633,0.373938,0.343573,0.000000,0.840000,0.608783,0.938039,,"Eastman Chemical Company","LLumar N1020B",7240581,"#",256,1641409377,0,0.205633,0.128779,0
19701,"N1020 SR CDF.EMN","IGDB v78.0",1,0,3.086100,0.216221,0.272263,0.267561,0.233501,0.304042,0.268744,0.000000,0.840000,0.808337,0.938039,,"Eastman Chemical Company","LLumar N1020",8816004,"#",256,1641409378,0,0.233501,0.216221,0
19702,"N1035B SR CDF.EMN","IGDB v78.0",1,0,3.086100,0.256021,0.376292,0.413975,0.365181,0.261106,0.229954,0.000000,0.840000,0.630524,0.938039,,"Eastman Chemical Company","LLumar N1035B",9806251,"#",256,1641409378,0,0.365181,0.256021,0
19703,"N1040 SR CDF.EMN","IGDB v78.0",1,0,3.086100,0.337434,0.169234,0.156837,0.365527,0.191872,0.162321,0.000000,0.840000,0.860081,0.938039,,"Eastman Chemical Company","LLumar N1040",10658722,"#",256,1641409378,0,0.365527,0.337434,0
19705,"N1050 SR CDF.EMN","IGDB v78.0",1,0,3.086100,0.457587,0.125252,0.105922,0.495839,0.139977,0.109499,0.000000,0.840000,0.895599,0.938039,,"Eastman Chemical Company","LLumar N1050",12172218,"#",256,1641409378,0,0.495839,0.457587,0
19706,"NS18SRCDF.EMN","IGDB v77.0",1,0,3.086100,0.282243,0.153449,0.108705,0.175950,0.185606,0.073156,0.000000,0.840000,0.865318,0.938039,,"Eastman Chemical Company","NS18",7894894,"#",256,1641409378,0,0.175950,0.282243,0
19707,"R50 SR CDF.EMN","IGDB v78.0",1,0,3.086100,0.377848,0.284787,0.301105,0.521623,0.273157,0.261910,0.000000,0.840000,0.649967,0.938039,,"Eastman Chemical Company","LLumar R50",12763577,"#",256,1641409378,0,0.521623,0.377848,0
19708,"NS28SRCDF.EMN","IGDB v77.0",1,0,3.086100,0.413305,0.098570,0.085614,0.316091,0.116749,0.071409,0.000000,0.840000,0.887538,0.938039,,"Eastman Chemical Company","NS28",10197652,"#",256,1641409378,0,0.316091,0.413305,0
19709,"V33 SR CDF.EMN","IGDB v78.0",1,0,3.086100,0.305114,0.191426,0.178798,0.335292,0.216591,0.181775,0.000000,0.840000,0.862155,0.938039,,"Eastman Chemical Company","Vista V33",10329498,"#",256,1641409379,0,0.335292,0.305114,0
19710,"DL05GRSRCDF.EMN","IGDB v77.0",1,0,3.086100,0.138742,0.257159,0.288363,0.066048,0.114323,0.108217,0.000000,0.840000,0.689787,0.938039,,"Eastman Chemical Company","LLumar DL05G",4999493,"#",256,1641409379,0,0.066048,0.138742,0
19711,"V45 SR CDF.EMN","IGDB v78.0",1,0,3.086100,0.423469,0.134842,0.117044,0.466781,0.149592,0.119596,0.000000,0.840000,0.882561,0.938039,,"Eastman Chemical Company","Vista V45",11909044,"#",256,1641409379,0,0.466781,0.423469,0
19712,"V58 SR CDF.EMN","IGDB v78.0",1,0,3.086100,0.579026,0.091483,0.080435,0.622660,0.104728,0.085098,0.000000,0.840000,0.901867,0.920732,,"Eastman Chemical Company","Vista V58",13357007,"#",256,1641409379,0,0.622660,0.579026,0
19713,"R20 SR CDF.EMN","IGDB v55.0",1,0,3.124000,0.118443,0.555965,0.642684,0.156097,0.605215,0.611029,0.000000,0.840000,0.551748,0.978000,,"Eastman Chemical Company","R20",8483168,"#",256,1510863245,0,0.156097,0.118443,0
19715,"VE35 SR CDF.EMN","IGDB v55.0",1,0,3.156000,0.215480,0.411481,0.486949,0.309613,0.344280,0.367553,0.000000,0.840000,0.364804,0.959000,,"Eastman Chemical Company","VE35 Low-E",10590861,"#",256,1510863215,0,0.309613,0.215480,0
19716,"Gila Heat Reflective Titanium.EMN","IGDB v44.0",1,0,3.050000,0.192706,0.452068,0.544180,0.254235,0.476833,0.505919,0.000000,0.840000,0.744000,0.939000,,"Eastman Chemical Company","Heat Reflective Titanium",10194301,"#",256,1510863218,0,0.254235,0.192706,0
19717,"VE50 SR CDF.EMN","IGDB v55.0",1,0,3.148000,0.376092,0.300237,0.368399,0.524569,0.218422,0.238080,0.000000,0.840000,0.434457,0.963000,,"Eastman Chemical Company","VE50 Low-E",12960439,"#",256,1510863214,0,0.524569,0.376092,0
19718,"V51 SR CDF.EMN","IGDB v78.0",1,0,3.086100,0.296172,0.239918,0.314315,0.508286,0.072034,0.068586,0.000000,0.840000,0.578224,0.938039,,"Eastman Chemical Company","Vista V51",11648700,"#",256,1641409379,0,0.508286,0.296172,0
19719,"V38 SR PS8.EMN","IGDB v78.0",1,0,3.251200,0.308763,0.249316,0.206437,0.381517,0.248538,0.187894,0.000000,0.840000,0.881350,0.745932,,"Eastman Chemical Company","Vista V38 PS8 Safety",11249823,"#",256,1641409379,0,0.381517,0.308763,0
19720,"V28 SR PS8.EMN","IGDB v78.0",1,0,3.251200,0.216655,0.337917,0.233203,0.274307,0.344048,0.210049,0.000000,0.840000,0.880835,0.745932,,"Eastman Chemical Company","Vista V28 PS8 Safety",9867654,"#",256,1641409379,0,0.274307,0.216655,0
19722,"R35 SR CDF.EMN","IGDB v78.0",1,0,3.086100,0.213449,0.433767,0.487341,0.291321,0.454087,0.452013,0.000000,0.840000,0.559341,0.938039,,"Eastman Chemical Company","LLumar R35",10786437,"#",256,1641409379,0,0.291321,0.213449,0
19723,"SD1000.EMN","IGDB v44.0",1,0,3.050000,0.279636,0.400979,0.470847,0.679676,0.090540,0.083408,0.000000,0.840000,0.633000,0.945000,,"Eastman Chemical Company","Signals Defenses Film",13753293,"#",256,1510863211,0,0.679676,0.279636,0
19724,"SD2510.EMN","IGDB v44.0",1,0,3.040000,0.159993,0.471657,0.540052,0.495483,0.138302,0.125234,0.000000,0.840000,0.925000,0.945000,,"Eastman Chemical Company","Signals Defenses Film",10534834,"#",256,1510863210,0,0.495483,0.159993,0
19725,"SD2500.EMN","IGDB v44.0",1,0,3.040000,0.179323,0.457169,0.542578,0.522067,0.130391,0.124775,0.000000,0.840000,0.620000,0.945000,,"Eastman Chemical Company","Signals Defenses Film",10666937,"#",256,1510863210,0,0.522067,0.179323,0
19726,"SD1010.EMN","IGDB v44.0",1,0,3.050000,0.283623,0.392045,0.447103,0.672218,0.104136,0.095305,0.000000,0.840000,0.924000,0.945000,,"Eastman Chemical Company","Signals Defenses Film",13228496,"#",256,1510863211,0,0.672218,0.283623,0
19727,"VS61 SR CDF.EMN","IGDB v55.0",1,0,3.113000,0.492910,0.265400,0.293053,0.664595,0.188451,0.179669,0.000000,0.840000,0.694142,0.985000,,"Eastman Chemical Company","VS61",14407629,"#",256,1510863245,0,0.664595,0.492910,0
19728,"RN07G SR CDF PS.EMN","IGDB v55.0",1,0,3.135000,0.080063,0.547699,0.414726,0.062388,0.578910,0.127419,0.000000,0.840000,0.614311,0.971000,,"Eastman Chemical Company","RN07G/PS",5851451,"#",256,1510863246,0,0.062388,0.080063,0
19731,"V14 SR CDF.EMN","IGDB v77.0",1,0,3.086100,0.075811,0.510941,0.249073,0.104219,0.551195,0.244519,0.000000,0.840000,0.805211,0.938039,,"Eastman Chemical Company","Vista V14",6905169,"#",256,1641409380,0,0.104219,0.075811,0
19732,"V18 SR CDF.EMN","IGDB v77.0",1,0,3.086100,0.147410,0.396149,0.209488,0.202052,0.403944,0.205767,0.000000,0.840000,0.805699,0.938039,,"Eastman Chemical Company","Vista V18",9076847,"#",256,1641409380,0,0.202052,0.147410,0
19733,"V28 SR CDF.EMN","IGDB v77.0",1,0,3.086100,0.236078,0.332373,0.234115,0.305899,0.332556,0.212700,0.000000,0.840000,0.763740,0.938039,,"Eastman Chemical Company","Vista V28",10656139,"#",256,1641409380,0,0.305899,0.236078,0
19734,"V31 SR CDF.EMN","IGDB v77.0",1,0,3.086100,0.195789,0.218823,0.254148,0.354132,0.063353,0.075376,0.000000,0.840000,0.558993,0.938039,,"Eastman Chemical Company","Vista V31",9675422,"#",256,1641409380,0,0.354132,0.195789,0
19735,"V33 BR SR CDF.EMN","IGDB v55.0",1,0,3.112000,0.258273,0.431254,0.400599,0.396745,0.242677,0.185492,0.000000,0.840000,0.699099,0.985000,,"Eastman Chemical Company","V33 BR",9741753,"#",256,1510863209,0,0.396745,0.258273,0
19736,"V38 SR CDF.EMN","IGDB v77.0",1,0,3.086100,0.306167,0.257509,0.187259,0.391389,0.254316,0.165798,0.000000,0.840000,0.774544,0.938039,,"Eastman Chemical Company","Vista V38",11643806,"#",256,1641409380,0,0.391389,0.306167,0
19739,"V41 SR CDF.EMN","IGDB v77.0",1,0,3.086100,0.282456,0.211209,0.262660,0.451676,0.072054,0.068859,0.000000,0.840000,0.617033,0.938039,,"Eastman Chemical Company","Vista V41",10794165,"#",256,1641409380,0,0.451676,0.282456,0
19741,"V48 SR CDF.EMN","IGDB v77.0",1,0,3.086100,0.371174,0.154871,0.108048,0.445473,0.154678,0.099987,0.000000,0.840000,0.828961,0.938039,,"Eastman Chemical Company","Vista V48",11973550,"#",256,1641409380,0,0.445473,0.371174,0
19742,"VS60 SR CDF.EMN","IGDB v77.0",1,0,3.086100,0.355375,0.289489,0.328075,0.669630,0.097333,0.105833,0.000000,0.840000,0.556490,0.938039,,"Eastman Chemical Company","Vista VS60",13818063,"#",256,1641409380,0,0.669630,0.355375,0
19743,"VS70 SR CDF.EMN","IGDB v77.0",1,0,3.086100,0.387468,0.270816,0.301276,0.700505,0.080782,0.078809,0.000000,0.840000,0.546544,0.938039,,"Eastman Chemical Company","Vista VS70",13950165,"#",256,1641409381,0,0.700505,0.387468,0
19744,"Heat Control Light.EMN","IGDB v44.0",1,0,3.050000,0.363140,0.277346,0.329089,0.465670,0.275068,0.296917,0.000000,0.840000,0.563000,0.938000,,"Eastman Chemical Company","Gila Heat Control Light",12827050,"#",256,1510863218,0,0.465670,0.363140,0
19745,"Heat Control Platinum.EMN","IGDB v44.0",1,0,3.060000,0.229068,0.404392,0.488867,0.301373,0.425240,0.453177,0.000000,0.840000,0.435000,0.932000,,"Eastman Chemical Company","Gila Heat Control Platinum",10918024,"#",256,1510863218,0,0.301373,0.229068,0
19746,"Glare Control Smoke.EMN","IGDB v44.0",1,0,3.200000,0.360728,0.062643,0.060570,0.185027,0.061325,0.057569,0.000000,0.840000,0.952000,0.863000,,"Eastman Chemical Company","Gila Glare Control Smoke",9075814,"#",256,1510863217,0,0.185027,0.360728,0
19747,"Glare Control Bronze.EMN","IGDB v44.0",1,0,3.120000,0.383277,0.063587,0.060001,0.303422,0.063826,0.059177,0.000000,0.840000,0.956000,0.900000,,"Eastman Chemical Company","Gila Glare Control Bronze",8360864,"#",256,1510863217,0,0.303422,0.383277,0
19748,"Privacy Mirror.EMN","IGDB v44.0",1,0,2.980000,0.133031,0.518541,0.625658,0.178405,0.561017,0.588982,0.000000,0.840000,0.371000,0.980000,,"Eastman Chemical Company","Gila Privacy Mirror",8812648,"#",256,1510863210,0,0.178405,0.133031,0
19749,"Privacy Black.EMN","IGDB v44.0",1,0,3.200000,0.156567,0.059647,0.055609,0.058341,0.059836,0.054955,0.000000,0.840000,0.956000,0.863000,,"Eastman Chemical Company","Gila Privacy Black",3425097,"#",256,1510863219,0,0.058341,0.156567,0
19750,"VK55.EMN","IGDB v77.0",1,0,3.086100,0.275125,0.298080,0.255895,0.537599,0.087479,0.076618,0.000000,0.840000,0.785328,0.938039,,"Eastman Chemical Company","V-Kool 55 / 53FG",12108989,"#",256,1641409381,0,0.537599,0.275125,0
19751,"Vkvip.EMN","IGDB v44.0",1,0,3.071100,0.085900,0.217184,0.236776,0.152534,0.186378,0.159880,0.000000,0.840000,0.839000,0.846000,,"Eastman Chemical Company","VIP by V-Kool®",7172196,"#",256,1510863213,0,0.152534,0.085900,0
19752,"Vk40.EMN","IGDB v77.0",1,0,3.098800,0.230533,0.294422,0.215604,0.446915,0.096768,0.085408,0.000000,0.840000,0.846911,0.919002,,"Eastman Chemical Company","V-Kool 40 / 43FG",11121838,"#",256,1641409381,0,0.446915,0.230533,0
19753,"Vk70.EMN","IGDB v77.0",1,0,3.086100,0.360425,0.289264,0.374824,0.697767,0.080828,0.085194,0.000000,0.840000,0.552409,0.938039,,"Eastman Chemical Company","V-Kool 70 / 73FG",13753555,"#",256,1641409381,0,0.697767,0.360425,0
19754,"Vk75.EMN","IGDB v77.0",1,0,3.086100,0.508860,0.204978,0.259999,0.778202,0.098312,0.097584,0.000000,0.840000,0.576544,0.938039,,"Eastman Chemical Company","V-Kool 75 / 78FG",14739169,"#",256,1641409381,0,0.778202,0.508860,0
19755,"Hopcer20.EMN","IGDB v77.0",1,0,3.111500,0.131391,0.185144,0.188230,0.211224,0.139586,0.132203,0.000000,0.840000,0.843101,0.899964,,"Eastman Chemical Company","Huper Optik Ceramic 20",8159608,"#",256,1641409381,0,0.211224,0.131391,0
19756,"Hopcer30.EMN","IGDB v58.0",1,0,3.186000,0.210145,0.158045,0.148224,0.321854,0.134060,0.099611,0.000000,0.840000,0.858854,0.942000,,"Eastman Chemical Company","Huper Optik® Ceramic 30",9804948,"#",256,1513283391,0,0.321854,0.210145,0
19757,"Hopcer35.EMN","IGDB v77.0",1,0,3.086100,0.246231,0.213152,0.227743,0.349785,0.172372,0.150681,0.000000,0.840000,0.851846,0.938039,,"Eastman Chemical Company","Huper Optik Ceramic 35",10396313,"#",256,1641409381,0,0.349785,0.246231,0
19758,"Hopcer40.EMN","IGDB v58.0",1,0,3.169000,0.294314,0.127292,0.111443,0.417259,0.114221,0.083126,0.000000,0.840000,0.879030,0.951000,,"Eastman Chemical Company","Huper Optik® Ceramic 40",10923944,"#",256,1513283392,0,0.417259,0.294314,0
19759,"Hopcer45.EMN","IGDB v77.0",1,0,3.086100,0.307338,0.184225,0.194839,0.428041,0.148802,0.126646,0.000000,0.840000,0.849405,0.938039,,"Eastman Chemical Company","Huper Optik Ceramic 45",11448745,"#",256,1641409381,0,0.428041,0.307338,0
19760,"Hopcer60.EMN","IGDB v44.0",1,0,3.047000,0.498692,0.107253,0.101150,0.622887,0.106045,0.085995,0.000000,0.840000,0.900000,0.846000,,"Eastman Chemical Company","Huper Optik® Ceramic 60",13095117,"#",256,1510863216,0,0.622887,0.498692,0
19761,"Hopdrei.EMN","IGDB v77.0",1,0,3.098800,0.182928,0.312174,0.193160,0.359563,0.121321,0.117597,0.000000,0.840000,0.815770,0.919002,,"Eastman Chemical Company","Huper Optik Drei",10331292,"#",256,1641409382,0,0.359563,0.182928,0
19762,"Hopsech.EMN","IGDB v77.0",1,0,3.098800,0.378229,0.236331,0.198771,0.603223,0.099580,0.083493,0.000000,0.840000,0.752613,0.919002,,"Eastman Chemical Company","Huper Optik Sech",12766667,"#",256,1641409382,0,0.603223,0.378229,0
19763,"Hopcer50.EMN","IGDB v77.0",1,0,3.086100,0.404351,0.140243,0.137874,0.521702,0.119844,0.098417,0.000000,0.840000,0.877981,0.938039,,"Eastman Chemical Company","Huper Optik Ceramic 50",12304827,"#",256,1641409382,0,0.521702,0.404351,0
19764,"SOLIS70.EMN","IGDB v44.0",1,0,0.050800,0.388696,0.347070,0.347181,0.725991,0.084700,0.086614,0.000000,0.755248,0.570698,0.140187,,"Eastman Chemical Company","Solis® Clear",14540760,"",256,1510863131,0,0.725991,0.388696,0
19765,"HM22.EMN","IGDB v47.0",1,0,0.076200,0.114837,0.825278,0.807510,0.229327,0.692012,0.710640,0.000000,0.019000,0.760000,0.140187,,"Eastman Chemical Company","Heat Mirror® 22 Suspended Film",8291966,"#",256,1510862959,0,0.229327,0.114837,0
19766,"HM33.EMN","IGDB v47.0",1,0,0.076200,0.174063,0.759005,0.744208,0.338468,0.583863,0.606524,0.000000,0.020000,0.760000,0.140187,,"Eastman Chemical Company","Heat Mirror® 33 Suspended Film",9871511,"#",256,1510862956,0,0.338468,0.174063,0
19767,"HM44.EMN","IGDB v47.0",1,0,0.076200,0.225365,0.701215,0.687180,0.440150,0.474272,0.499799,0.000000,0.030000,0.760000,0.140187,,"Eastman Chemical Company","Heat Mirror® 44 Suspended Film",11056296,"#",256,1510862957,0,0.440150,0.225365,0
19768,"HM55.EMN","IGDB v47.0",1,0,0.076200,0.307397,0.613854,0.603431,0.566717,0.348681,0.377454,0.000000,0.033000,0.760000,0.140187,,"Eastman Chemical Company","Heat Mirror® 55 Suspended Film",12569023,"#",256,1510862956,0,0.566717,0.307397,0
19769,"HM66.EMN","IGDB v47.0",1,0,0.076200,0.361753,0.553242,0.542770,0.652184,0.260455,0.287705,0.000000,0.038000,0.760000,0.140187,,"Eastman Chemical Company","Heat Mirror® 66 Suspended Film",13358795,"#",256,1510862956,0,0.652184,0.361753,0
19770,"HM77.EMN","IGDB v47.0",1,0,0.076200,0.476448,0.434815,0.421942,0.778163,0.144186,0.164511,0.000000,0.052000,0.760000,0.140187,,"Eastman Chemical Company","Heat Mirror® 77 Suspended Film",14542559,"#",256,1510862958,0,0.778163,0.476448,0
19771,"HM88.EMN","IGDB v47.0",1,0,0.076200,0.625072,0.268440,0.248860,0.875375,0.056914,0.063447,0.000000,0.110000,0.760000,0.140187,,"Eastman Chemical Company","Heat Mirror® 88 Suspended Film",15463150,"#",256,1510862958,0,0.875375,0.625072,0
19772,"HMHPR18.EMN","IGDB v47.0",1,0,0.076200,0.114731,0.748988,0.288639,0.185769,0.654639,0.116287,0.000000,0.051000,0.755000,0.140187,,"Eastman Chemical Company","Heat Mirror? HPR 18 Suspended Film",10189666,"#",256,1510862957,0,0.185769,0.114731,0
19773,"HMHPR28.EMN","IGDB v47.0",1,0,0.076200,0.185317,0.655620,0.260281,0.288344,0.514283,0.094271,0.000000,0.055000,0.760000,0.140187,,"Eastman Chemical Company","Heat Mirror® HPR28 Suspended Film",11376255,"#",256,1510862957,0,0.288344,0.185317,0
19774,"HMHPR38.EMN","IGDB v47.0",1,0,0.076200,0.247043,0.577238,0.267507,0.393984,0.407753,0.112922,0.000000,0.069000,0.755000,0.140187,,"Eastman Chemical Company","Heat Mirror? HPR 38 Suspended Film",12561815,"#",256,1510862957,0,0.393984,0.247043,0
19775,"HMSC75.EMN","IGDB v47.0",1,0,0.076200,0.376543,0.474265,0.480635,0.764010,0.107093,0.082177,0.000000,0.760000,0.045000,0.140187,,"Eastman Chemical Company","Heat Mirror® Solar Control 75 Suspended Film",14935008,"#",256,1510862955,0,0.764010,0.376543,0
19776,"HMTC88.EMN","IGDB v47.0",1,0,0.076200,0.505881,0.291076,0.284860,0.800908,0.033112,0.020461,0.000000,0.110000,0.105000,0.140187,,"Eastman Chemical Company","Heat Mirror® Twin Coat 88 Suspended Film",15002082,"#",256,1510862955,0,0.800908,0.505881,0
19777,"HM44-S.EMN","IGDB v47.0",1,0,0.076200,0.225365,0.701215,0.687180,0.440150,0.474272,0.499799,0.000000,0.030000,0.760000,0.140187,,"Eastman Chemical Company","Heat Mirror® 44-S Suspended Film",11056296,"#",256,1510862957,0,0.440150,0.225365,0
19778,"HM66-S.EMN","IGDB v47.0",1,0,0.076200,0.361753,0.553242,0.542770,0.652184,0.260455,0.287705,0.000000,0.038000,0.760000,0.140187,,"Eastman Chemical Company","Heat Mirror® 66-S Suspended Film",13358795,"#",256,1510862956,0,0.652184,0.361753,0
19779,"HM88-S.EMN","IGDB v47.0",1,0,0.076200,0.625072,0.268440,0.248860,0.875375,0.056914,0.063447,0.000000,0.110000,0.760000,0.140187,,"Eastman Chemical Company","Heat Mirror® 88-S Suspended Film",15463150,"#",256,1510862958,0,0.875375,0.625072,0
19780,"HMSC75-S.EMN","IGDB v47.0",1,0,0.076200,0.376543,0.474265,0.480635,0.764010,0.107093,0.082177,0.000000,0.760000,0.045000,0.140187,,"Eastman Chemical Company","Heat Mirror® Solar Control 75-S Suspended Film",14935008,"#",256,1510862955,0,0.764010,0.376543,0
19781,"SLCLAZ03.EMN","IGDB v47.0",1,0,3.327400,0.253352,0.074021,0.348500,0.614765,0.072987,0.073830,0.000000,0.840000,0.571000,0.914377,,"Eastman Chemical Company","Solis® Clear on Azurlite®",14144948,"",256,1510863236,0,0.614765,0.253352,0
19782,"SLCLAZ06.EMN","IGDB v47.0",1,0,5.715000,0.222931,0.058617,0.339395,0.571743,0.072770,0.073190,0.000000,0.840000,0.571000,0.948299,,"Eastman Chemical Company","Solis® Clear on Azurlite®",13750438,"",256,1510863236,0,0.571743,0.222931,0
19783,"SLCLBZ03.EMN","IGDB v47.0",1,0,3.327400,0.264602,0.184014,0.340873,0.523910,0.065742,0.068289,0.000000,0.840000,0.571000,0.914377,,"Eastman Chemical Company","Solis® Clear on Bronze",12107968,"",256,1510863235,0,0.523910,0.264602,0
19784,"SLCLBZ06.EMN","IGDB v47.0",1,0,5.715000,0.210505,0.129100,0.342883,0.425056,0.059518,0.065141,0.000000,0.840000,0.571000,0.948299,,"Eastman Chemical Company","Solis® Clear on Bronze",10726835,"",256,1510863235,0,0.425056,0.210505,0
19785,"SLCLCL03.EMN","IGDB v47.0",1,0,3.327400,0.355032,0.268277,0.342828,0.712520,0.078675,0.078532,0.000000,0.840000,0.571000,0.914377,,"Eastman Chemical Company","Solis® Clear on Clear",14409682,"",256,1510863235,0,0.712520,0.355032,0
19786,"SLCLCL06.EMN","IGDB v47.0",1,0,5.715000,0.337081,0.212429,0.342889,0.696755,0.080383,0.078428,0.000000,0.840000,0.571000,0.948299,,"Eastman Chemical Company","Solis® Clear on Clear",14212559,"",256,1510863237,0,0.696755,0.337081,0
19787,"SLCLEG03.EMN","IGDB v47.0",1,0,3.251200,0.251097,0.087527,0.341489,0.597897,0.071550,0.073898,0.000000,0.840000,0.571000,0.912546,,"Eastman Chemical Company","Solis® Clear on Evergreen?",13029818,"",256,1510863237,0,0.597897,0.251097,0
19788,"SLCLEG06.EMN","IGDB v47.0",1,0,5.689600,0.202813,0.059469,0.334685,0.530294,0.067357,0.070028,0.000000,0.840000,0.571000,0.948080,,"Eastman Chemical Company","Solis® Clear on Evergreen?",12175528,"",256,1510863237,0,0.530294,0.202813,0
19789,"SLCLFB06.EMN","IGDB v47.0",1,0,5.943600,0.213300,0.096294,0.341234,0.440769,0.059889,0.065625,0.000000,0.840000,0.571000,0.950189,,"Eastman Chemical Company","Solis® Clear on Blue",12826521,"",256,1510863236,0,0.440769,0.213300,0
19790,"SLCLGN03.EMN","IGDB v47.0",1,0,3.327400,0.292005,0.130344,0.345073,0.654309,0.076973,0.077448,0.000000,0.840000,0.571000,0.914377,,"Eastman Chemical Company","Solis® Clear on Green",13686981,"",256,1510863236,0,0.654309,0.292005,0
19791,"SLCLGN06.EMN","IGDB v47.0",1,0,5.715000,0.253776,0.084585,0.348197,0.612327,0.073715,0.075128,0.000000,0.840000,0.571000,0.948299,,"Eastman Chemical Company","Solis® Clear on Green",13423545,"",256,1510863236,0,0.612327,0.253776,0
19792,"SLCLGY03.EMN","IGDB v47.0",1,0,3.327400,0.245315,0.150649,0.323478,0.476930,0.058017,0.061311,0.000000,0.840000,0.571000,0.914377,,"Eastman Chemical Company","Solis® Clear on Gray",12171697,"",256,1510863232,0,0.476930,0.245315,0
19793,"SLCLGY06.EMN","IGDB v47.0",1,0,5.715000,0.185446,0.104141,0.332844,0.356064,0.054387,0.061154,0.000000,0.840000,0.571000,0.948299,,"Eastman Chemical Company","Solis® Clear on Gray",10789531,"",256,1510863233,0,0.356064,0.185446,0
19794,"SLCLLE06.EMN","IGDB v47.0",1,0,5.689600,0.312445,0.197358,0.346003,0.644009,0.108903,0.091813,0.000000,0.207000,0.571000,0.948080,,"Eastman Chemical Company","Solis® Clear on Low-e",13555145,"",256,1510863233,0,0.644009,0.312445,0
19795,"SLGYCL03.EMN","IGDB v47.0",1,0,3.327400,0.248059,0.264639,0.346898,0.428910,0.064619,0.061298,0.000000,0.840000,0.571000,0.914377,,"Eastman Chemical Company","Solis® Select Gray on Clear",11055783,"",256,1510863232,0,0.428910,0.248059,0
19796,"SLGYCL06.EMN","IGDB v47.0",1,0,5.715000,0.232227,0.204338,0.342986,0.418337,0.064158,0.060217,0.000000,0.840000,0.571000,0.948299,,"Eastman Chemical Company","Solis® Select Gray on Clear",10924196,"",256,1510863232,0,0.418337,0.232227,0
19797,"HMTC88-S.EMN","IGDB v47.0",1,0,0.076200,0.505881,0.291076,0.284860,0.800908,0.033112,0.020461,0.000000,0.110000,0.105000,0.140187,,"Eastman Chemical Company","Heat Mirror® Twin Coat 88-S Suspended Film",15002082,"#",256,1510862954,0,0.800908,0.505881,0
19798,"IDS 20 Bronze.EMN","IGDB v78.0",1,0,3.086100,0.168660,0.458640,0.522611,0.265394,0.330665,0.308399,0.000000,0.840000,0.491462,0.938039,,"Eastman Chemical Company","SunTek IDS 20 BRONZE",8293268,"#",256,1641409382,0,0.265394,0.168660,0
19799,"DRDS 25.EMN","IGDB v55.0",1,0,3.156000,0.310580,0.234136,0.194312,0.277590,0.215067,0.089506,0.000000,0.840000,0.766811,0.959000,,"Eastman Chemical Company","DRDS 25",9146768,"#",256,1510863238,0,0.277590,0.310580,0
19800,"DRDS 15.EMN","IGDB v78.0",1,0,3.086100,0.169030,0.399703,0.315778,0.145457,0.405094,0.123659,0.000000,0.840000,0.674674,0.938039,,"Eastman Chemical Company","SunTek DRDS 15",6909032,"#",256,1641409382,0,0.145457,0.169030,0
19801,"SYLR DS 10.EMN","IGDB v55.0",1,0,3.178000,0.097310,0.190507,0.247140,0.120106,0.149090,0.187305,0.000000,0.840000,0.683650,0.946000,,"Eastman Chemical Company","SYLR DS 10",6644317,"#",256,1510863233,0,0.120106,0.097310,0
19802,"SYDS 25.EMN","IGDB v78.0",1,0,3.086100,0.262106,0.284011,0.192575,0.326446,0.277238,0.158976,0.000000,0.840000,0.784837,0.938039,,"Eastman Chemical Company","SunTek SYDS 25",10657171,"#",256,1641409382,0,0.326446,0.262106,0
19803,"SYLR DS 25.EMN","IGDB v47.0",1,0,2.988000,0.251297,0.122282,0.105814,0.275317,0.110648,0.090053,0.000000,0.840000,0.883000,0.967000,,"Eastman Chemical Company","SYLR DS 25",9080720,"#",256,1510863234,0,0.275317,0.251297,0
19804,"SYLR DS 15.EMN","IGDB v47.0",1,0,2.985000,0.146648,0.173362,0.138989,0.164043,0.143317,0.115173,0.000000,0.840000,0.861000,0.968000,,"Eastman Chemical Company","SYLR DS 15",7172465,"#",256,1510863233,0,0.164043,0.146648,0
19805,"SYDS 15.EMN","IGDB v78.0",1,0,3.098800,0.070793,0.567043,0.296378,0.091650,0.617244,0.288360,0.000000,0.840000,0.815063,0.919002,,"Eastman Chemical Company","SunTek SYDS 15",6445132,"#",256,1641409382,0,0.091650,0.070793,0
19806,"IDS 35 Bronze.EMN","IGDB v55.0",1,0,3.119000,0.337341,0.326163,0.358021,0.473741,0.210623,0.186810,0.000000,0.840000,0.560620,0.981000,,"Eastman Chemical Company","IDS 35 Bronze",11580861,"#",256,1510863231,0,0.473741,0.337341,0
19807,"IDS 20.EMN","IGDB v78.0",1,0,3.086100,0.182260,0.295526,0.307304,0.212351,0.310749,0.281062,0.000000,0.840000,0.721694,0.938039,,"Eastman Chemical Company","SunTek IDS 20",8421500,"#",256,1641409383,0,0.212351,0.182260,0
19808,"SDS 35.EMN","IGDB v55.0",1,0,3.110000,0.214094,0.455957,0.508419,0.279463,0.471174,0.464247,0.000000,0.840000,0.562998,0.986000,,"Eastman Chemical Company","SDS 35",10916993,"#",256,1510863235,0,0.279463,0.214094,0
19809,"SDS 20.EMN","IGDB v55.0",1,0,3.132000,0.126670,0.557643,0.631773,0.165157,0.599405,0.599688,0.000000,0.840000,0.538336,0.973000,,"Eastman Chemical Company","SDS 20",8811618,"#",256,1510863231,0,0.165157,0.126670,0
19810,"IDS 50.EMN","IGDB v81.0",1,0,3.086100,0.545809,0.097731,0.086960,0.598000,0.108856,0.088604,0.000000,0.840000,0.885294,0.938039,,"Eastman Chemical Company","SunTek IDS 50",13159626,"#",256,1641409383,0,0.598000,0.545809,0
19811,"ULVDS 50.EMN","IGDB v81.0",1,0,3.086100,0.404365,0.158893,0.154063,0.557042,0.151444,0.155333,0.000000,0.840000,0.749237,0.938039,,"Eastman Chemical Company","SunTek ULVDS 50",13158588,"#",256,1641409383,0,0.557042,0.404365,0
19812,"ULVDS 70.EMN","IGDB v81.0",1,0,3.098800,0.498903,0.272276,0.327134,0.690334,0.179934,0.191544,0.000000,0.840000,0.599420,0.919002,,"Eastman Chemical Company","SunTek ULVDS 70",14080978,"#",256,1641409383,0,0.690334,0.498903,0
19813,"DRMDS 7.EMN","IGDB v81.0",1,0,3.086100,0.068470,0.574262,0.443577,0.059688,0.628766,0.168934,0.000000,0.840000,0.661700,0.938039,,"Eastman Chemical Company","SunTek DRMDS 7",4671297,"#",256,1641409383,0,0.059688,0.068470,0
19814,"DRMPS 7.EMN","IGDB v81.0",1,0,3.086100,0.072254,0.554826,0.446772,0.063222,0.607783,0.172583,0.000000,0.840000,0.562691,0.938039,,"Eastman Chemical Company","SunTek DRMPS 7",4868419,"#",256,1641409383,0,0.063222,0.072254,0
19815,"IDS 35.EMN","IGDB v47.0",1,0,2.982000,0.477839,0.119962,0.102912,0.503654,0.132160,0.106764,0.000000,0.840000,0.945000,0.970000,,"Eastman Chemical Company","IDS 35",12303548,"#",256,1510863231,0,0.503654,0.477839,0
19816,"DRDS 35.EMN","IGDB v81.0",1,0,3.086100,0.350311,0.196122,0.165541,0.342341,0.185829,0.097837,0.000000,0.840000,0.764569,0.938039,,"Eastman Chemical Company","SunTek DRDS 35",10002333,"#",256,1641409383,0,0.342341,0.350311,0
19817,"ULVDS 40.EMN","IGDB v81.0",1,0,3.086100,0.266880,0.171830,0.114716,0.367512,0.167219,0.122947,0.000000,0.840000,0.836962,0.938039,,"Eastman Chemical Company","SunTek ULVDS 40",11118235,"#",256,1641409383,0,0.367512,0.266880,0
19818,"SYDS 35.EMN","IGDB v81.0",1,0,3.098800,0.312261,0.207965,0.141792,0.379122,0.199736,0.117474,0.000000,0.840000,0.822707,0.919002,,"Eastman Chemical Company","SunTek SYDS 35",11118496,"#",256,1641409384,0,0.379122,0.312261,0
19819,"SYDS 50.EMN","IGDB v47.0",1,0,3.026000,0.402251,0.121514,0.091987,0.466274,0.122407,0.085046,0.000000,0.840000,0.930000,0.961000,,"Eastman Chemical Company","SYDS 50",11909043,"#",256,1510863234,0,0.466274,0.402251,0
19821,"ILR DS 10.EMN","IGDB v47.0",1,0,3.047000,0.140142,0.177728,0.133612,0.146893,0.197514,0.127632,0.000000,0.840000,0.865177,0.972000,,"Eastman Chemical Company","ILR DS 10",7039850,"#",256,1510863230,0,0.146893,0.140142,0
19822,"ILR DS 20.EMN","IGDB v55.0",1,0,3.159000,0.230467,0.141458,0.146989,0.267214,0.149742,0.139604,0.000000,0.840000,0.851128,0.957000,,"Eastman Chemical Company","ILR DS 20",9670281,"#",256,1510863230,0,0.267214,0.230467,0
19823,"AIR80 BL.EMN","IGDB v55.0",1,0,3.128000,0.432649,0.064101,0.061833,0.783392,0.082197,0.081092,0.000000,0.840000,0.900649,0.975000,,"Eastman Chemical Company","AIR80 BL",15198427,"#",256,1510863246,0,0.783392,0.432649,0
19824,"DR 15.EMN","IGDB v55.0",1,0,3.111000,0.198006,0.344040,0.291333,0.181141,0.333421,0.113668,0.000000,0.840000,0.653716,0.986000,,"Eastman Chemical Company","DR 15",7698291,"#",256,1510863247,0,0.181141,0.198006,0
19825,"DRN 25.EMN","IGDB v55.0",1,0,3.108000,0.252117,0.282908,0.253392,0.240865,0.262119,0.109899,0.000000,0.840000,0.679388,0.988000,,"Eastman Chemical Company","DRN 25",8161159,"#",256,1510863246,0,0.240865,0.252117,0
19826,"DRN 35.EMN","IGDB v55.0",1,0,3.179000,0.357661,0.180947,0.179779,0.371416,0.165877,0.108546,0.000000,0.840000,0.733490,0.946000,,"Eastman Chemical Company","DRN 35",10200229,"#",256,1510863247,0,0.371416,0.357661,0
19827,"VS20 SR CDF.EMN","IGDB v78.0",1,0,3.111500,0.134550,0.515061,0.560448,0.225388,0.438389,0.377476,0.000000,0.840000,0.527667,0.899964,,"Eastman Chemical Company","Vista VS20",8684924,"#",256,1641409442,0,0.225388,0.134550,0
