Repository: aegis1980/glass-explore

# Glass Explore

(c)2026 Jon Robinson. All Rights Reserved.

Glass Explore is a Dash web app for exploring architectural glazing products from the International Glazing Database (IGDB). It lets you pick glass products, build a simple insulated glass unit, and calculate optical and thermal properties using `pywincalc`.

The app currently focuses on the `Energy` page:

- search and filter IGDB glass products
- plot solar transmittance, visible transmittance, and colour spaces
- build a double-glazing unit with a coated lite, gas gap, and clear/ultraclear lite
- calculate U-value, SHGC or solar factor, visible transmittance, reflectance, and transmitted/reflected colours

File: data/igdb.csv (part 30 of 38)
"ID","Name","Source","SpectralData","AngularFunction","Thickness","Tsol","Rsol1","Rsol2","Tvis","Rvis1","Rvis2","Tir","emis1","emis2","Conductivity","Comment","Manufacturer","ProductName","Color","Certification","Status","Timestamp","Specularity","Tvis2","Tsol2","MaterialID"
19828,"VS30 SR CDF.EMN","IGDB v78.0",1,0,3.111500,0.169956,0.506893,0.547312,0.281389,0.430375,0.369397,0.000000,0.840000,0.545161,0.899964,,"Eastman Chemical Company","Vista VS30",9736843,"#",256,1641409442,0,0.281389,0.169956,0
19829,"VS50 SR CDF.EMN","IGDB v78.0",1,0,3.111500,0.311612,0.416738,0.445419,0.506415,0.298171,0.241782,0.000000,0.840000,0.545161,0.899964,,"Eastman Chemical Company","Vista VS50",12435381,"#",256,1641409441,0,0.506415,0.311612,0
19830,"RHE20 ER HPR.EMN","IGDB v78.0",1,0,3.302000,0.112393,0.642762,0.551555,0.152554,0.631931,0.602903,0.000000,0.757006,0.840000,0.882657,,"Eastman Chemical Company","LLumar RHE20",8286304,"#",256,1641409442,0,0.152554,0.112393,0
19831,"RXA20 ER HPR.EMN","IGDB v78.0",1,0,3.302000,0.112393,0.642762,0.551555,0.152554,0.631931,0.602903,0.000000,0.757006,0.840000,0.882657,,"Eastman Chemical Company","Vista RXA20",8286304,"#",256,1641409442,0,0.152554,0.112393,0
19832,"THE80BL ER HPR.EMN","IGDB v78.0",1,0,3.302000,0.402263,0.062095,0.066887,0.769952,0.087156,0.089291,0.000000,0.891656,0.840000,0.882657,,"Eastman Chemical Company","LLumar THE80BL",15001305,"#",256,1641409442,0,0.769952,0.402263,0
19833,"TXA80BL ER HPR.EMN","IGDB v78.0",1,0,3.302000,0.402263,0.062095,0.066887,0.769952,0.087156,0.089291,0.000000,0.891656,0.840000,0.882657,,"Eastman Chemical Company","Vista TXA80BL",15001305,"#",256,1641409442,0,0.769952,0.402263,0
19834,"LRDS 10.EMN","IGDB v78.0",1,0,3.086100,0.138742,0.257159,0.288363,0.066048,0.114323,0.108217,0.000000,0.840000,0.689787,0.938039,,"Eastman Chemical Company","SunTek LRDS 10",4999493,"#",256,1641409442,0,0.066048,0.138742,0
19835,"G05 NST.EMN","IGDB v81.0",1,0,3.086100,0.131262,0.246004,0.284901,0.050748,0.093409,0.092314,0.000000,0.840000,0.698486,0.938039,,"Eastman Chemical Company","V-Kool G05 NST",4866110,"#",256,1641409442,0,0.050748,0.131262,0
19836,"8H.EMN","IGDB v81.0",1,0,3.086100,0.131262,0.246004,0.284901,0.050748,0.093409,0.092314,0.000000,0.840000,0.698486,0.938039,,"Eastman Chemical Company","iQUE 8H",4866110,"#",256,1641409442,0,0.050748,0.131262,0
20050,"081_Saflex_XIR_7241_3Clr.EMN","IGDB v66.0",1,0,6.730000,0.339539,0.347780,0.340325,0.742916,0.086865,0.086704,0.000000,0.840000,0.840000,0.669000,,"Eastman Chemical Company","XIR 7241 - XIR 7241",14475993,"#",256,1586299401,0,0.742916,0.339539,0
20051,"081_Saflex_XIR_7247_3Clr.EMN","IGDB v66.0",1,0,6.730000,0.395251,0.256313,0.245554,0.744695,0.079722,0.078418,0.000000,0.840000,0.840000,0.669000,,"Eastman Chemical Company","XIR 7247 - XIR 7247",14607320,"#",256,1586299401,0,0.744695,0.395251,0
20100,"EnAdv320.NBP","IGDB v50.0",1,0,3.189000,0.711998,0.118029,0.106303,0.834697,0.107828,0.099982,0.000000,0.162581,0.843980,1.000000,,"NSG Nippon Sheet Glass","Pilkington Energy Advantage (TM) 3.2mm",15068396,"",256,1510863022,0,0.834697,0.711998,0
20101,"EnAdv4mm.NBP","IGDB v50.0",1,0,3.850000,0.692399,0.118525,0.107863,0.823385,0.115503,0.107611,0.000000,0.158549,0.843652,1.000000,,"NSG Nippon Sheet Glass","Pilkington Energy Advantage (TM) 4mm",15068137,"",256,1510863022,0,0.823385,0.692399,0
20102,"EnAdv5mm.NBP","IGDB v50.0",1,0,4.726000,0.705512,0.116416,0.105215,0.829340,0.110929,0.104718,0.000000,0.161775,0.842691,1.000000,,"NSG Nippon Sheet Glass","Pilkington Energy Advantage (TM) 5mm",15068138,"",256,1510863023,0,0.829340,0.705512,0
20103,"EnAdv6mm.NBP","IGDB v50.0",1,0,5.734000,0.673711,0.108557,0.097246,0.817195,0.106838,0.097505,0.000000,0.162960,0.843685,1.000000,,"NSG Nippon Sheet Glass","Pilkington Energy Advantage (TM) 6mm",15002343,"",256,1510863019,0,0.817195,0.673711,0
20104,"EnAdv8mm.NBP","IGDB v50.0",1,0,7.644000,0.654849,0.109619,0.096248,0.798247,0.111978,0.103889,0.000000,0.173784,0.843264,1.000000,,"NSG Nippon Sheet Glass","Pilkington Energy Advantage (TM) 8mm",14739430,"",256,1510863019,0,0.798247,0.654849,0
20105,"EnAdv10mm.NBP","IGDB v50.0",1,0,10.099000,0.618936,0.106482,0.090255,0.787339,0.114477,0.105202,0.000000,0.170186,0.842294,1.000000,,"NSG Nippon Sheet Glass","Pilkington Energy Advantage (TM) 10mm",14608355,"",256,1510863023,0,0.787339,0.618936,0
20106,"SolarEClear320.NBP","IGDB v50.0",1,0,3.197000,0.472574,0.119175,0.075661,0.592319,0.099718,0.076659,0.000000,0.163193,0.843181,1.000000,,"NSG Nippon Sheet Glass","Pilkington Solar-E (TM) Clear 3.2mm",13749698,"",256,1510863021,0,0.592319,0.472574,0
20107,"SolarEClear4mm.NBP","IGDB v50.0",1,0,3.865000,0.458276,0.118342,0.075326,0.582806,0.088868,0.075262,0.000000,0.180797,0.842893,1.000000,,"NSG Nippon Sheet Glass","Pilkington Solar-E (TM) Clear 4mm",13618114,"",256,1510863021,0,0.582806,0.458276,0
20108,"SolarEClear5mm.NBP","IGDB v50.0",1,0,4.761000,0.461740,0.117619,0.075218,0.594625,0.102707,0.079371,0.000000,0.173631,0.842682,1.000000,,"NSG Nippon Sheet Glass","Pilkington Solar-E (TM) Clear 5mm",13618627,"",256,1510863021,0,0.594625,0.461740,0
20109,"SolarEClear6mm.NBP","IGDB v50.0",1,0,5.836000,0.455444,0.118366,0.077549,0.609439,0.096784,0.079381,0.000000,0.173491,0.842960,1.000000,,"NSG Nippon Sheet Glass","Pilkington Solar-E (TM) Clear 6mm",13750214,"",256,1510863020,0,0.609439,0.455444,0
20110,"SolarEClear8mm.NBP","IGDB v50.0",1,0,7.938000,0.416117,0.115678,0.070518,0.585183,0.091447,0.074805,0.000000,0.174347,0.841897,1.000000,,"NSG Nippon Sheet Glass","Pilkington Solar-E (TM) Clear 8mm",13487296,"",256,1510863020,0,0.585183,0.416117,0
20111,"EnAdvLG320.NBP","IGDB v50.0",1,0,3.208000,0.497251,0.105074,0.079818,0.760545,0.101850,0.092645,0.000000,0.159011,0.843380,1.000000,,"NSG Nippon Sheet Glass","Pilkington Energy Advantage (TM) Light Green 3.2mm",14345690,"",256,1510863019,0,0.760545,0.497251,0
20112,"EnAdvLG5mm.NBP","IGDB v50.0",1,0,4.728000,0.423181,0.099220,0.071821,0.723577,0.100790,0.089809,0.000000,0.161308,0.843808,1.000000,,"NSG Nippon Sheet Glass","Pilkington Energy Advantage (TM) Light Green 5mm",14082514,"",256,1510863018,0,0.723577,0.423181,0
20113,"EnAdvLG6mm.NBP","IGDB v50.0",1,0,5.753000,0.377781,0.099158,0.068343,0.692948,0.100825,0.088689,0.000000,0.163465,0.842436,1.000000,,"NSG Nippon Sheet Glass","Pilkington Energy Advantage (TM) Light Green 6mm",13819339,"",256,1510863019,0,0.692948,0.377781,0
20114,"EnAdvLG8mm.NBP","IGDB v50.0",1,0,7.699000,0.320428,0.096640,0.063425,0.652493,0.100208,0.085525,0.000000,0.165579,0.842560,1.000000,,"NSG Nippon Sheet Glass","Pilkington Energy Advantage (TM) Light Green 8mm",13425089,"",256,1510863020,0,0.652493,0.320428,0
20115,"RSFL6AS.NBP","IGDB v53.0",1,0,5.753000,0.413156,0.292028,0.241253,0.668584,0.054343,0.144332,0.000000,0.161857,0.843307,1.000000,,"NSG Nippon Sheet Glass","Low-E Silver54 AS 6mm",13227986,"",256,1510863059,0,0.668584,0.413156,0
20116,"RSFL8AS.NBP","IGDB v53.0",1,0,7.602000,0.473971,0.266887,0.200165,0.742693,0.080966,0.130842,0.000000,0.141246,0.842985,1.000000,,"NSG Nippon Sheet Glass","Low-E Silver54 AS 8mm",13754845,"",256,1510863060,0,0.742693,0.473971,0
20117,"RSFL10AS.NBP","IGDB v53.0",1,0,9.667000,0.391772,0.276010,0.202602,0.653561,0.057651,0.152200,0.000000,0.147025,0.843084,1.000000,,"NSG Nippon Sheet Glass","Low-E Silver54 AS 10mm",13162190,"",256,1510863058,0,0.653561,0.391772,0
20118,"RSFL12AS.NBP","IGDB v53.0",1,0,11.522000,0.408379,0.274311,0.176026,0.698981,0.065092,0.123888,0.000000,0.141149,0.842798,1.000000,,"NSG Nippon Sheet Glass","Low-E Silver54 AS 12mm",13491411,"",256,1510863058,0,0.698981,0.408379,0
20119,"RSFL15AS.NBP","IGDB v53.0",1,0,14.889000,0.355678,0.273166,0.168904,0.630560,0.054557,0.145026,0.000000,0.159689,0.842401,1.000000,,"NSG Nippon Sheet Glass","Low-E Silver54 AS 15mm",12899273,"",256,1510863059,0,0.630560,0.355678,0
20120,"RSFL6AO.NBP","IGDB v53.0",1,0,5.753000,0.467335,0.208823,0.185046,0.662638,0.027661,0.105679,0.000000,0.108824,0.843384,1.000000,,"NSG Nippon Sheet Glass","Low-E Gray55 AO 6mm",13752271,"",256,1510863059,0,0.662638,0.467335,0
20121,"RSFL8AO.NBP","IGDB v53.0",1,0,7.566000,0.440474,0.218039,0.170959,0.638059,0.032746,0.098661,0.000000,0.114246,0.842631,1.000000,,"NSG Nippon Sheet Glass","Low-E Gray55 AO 8mm",13751244,"",256,1510863060,0,0.638059,0.440474,0
20122,"RSFL10AO.NBP","IGDB v53.0",1,0,9.682000,0.412379,0.225098,0.165101,0.628616,0.029964,0.102760,0.000000,0.098939,0.843125,1.000000,,"NSG Nippon Sheet Glass","Low-E Gray55 AO 10mm",13619912,"",256,1510863057,0,0.628616,0.412379,0
20123,"RSFL12AO.NBP","IGDB v53.0",1,0,11.582000,0.422067,0.210389,0.145547,0.652713,0.028827,0.098505,0.000000,0.105886,0.842599,1.000000,,"NSG Nippon Sheet Glass","Low-E Gray55 AO 12mm",13686475,"",256,1510863058,0,0.652713,0.422067,0
20124,"RSFL15AO.NBP","IGDB v53.0",1,0,14.765000,0.397615,0.208752,0.129779,0.642086,0.028259,0.095323,0.000000,0.103166,0.842444,1.000000,,"NSG Nippon Sheet Glass","Low-E Gray55 AO 15mm",13555144,"",256,1510863059,0,0.642086,0.397615,0
20230,"Halio_5mmClrVision_T000.HAL","IGDB v82.0",1,0,14.031000,0.440506,0.138656,0.134973,0.667711,0.112135,0.115589,0.000000,0.840000,0.840000,0.539000,,"Halio Inc.","Halio 5mm ClearVision T000",13227480,"#",256,1641409449,0,0.667711,0.440506,0
20231,"Halio_5mmClrVision_T018.HAL","IGDB v82.0",1,0,14.031000,0.243379,0.118878,0.111310,0.442374,0.085262,0.091157,0.000000,0.840000,0.840000,0.539000,,"Halio Inc.","Halio 5mm ClearVision T018",10531252,"#",256,1641409450,0,0.442374,0.243379,0
20232,"Halio_5mmClrVision_T034.HAL","IGDB v82.0",1,0,14.031000,0.110522,0.113529,0.101943,0.237139,0.068964,0.071747,0.000000,0.840000,0.840000,0.539000,,"Halio Inc.","Halio 5mm ClearVision T034",8292733,"#",256,1641409450,0,0.237139,0.110522,0
20233,"Halio_5mmClrVision_T047.HAL","IGDB v82.0",1,0,14.031000,0.060829,0.112022,0.100682,0.140397,0.064360,0.066749,0.000000,0.840000,0.840000,0.539000,,"Halio Inc.","Halio 5mm ClearVision T047",6974809,"#",256,1641409450,0,0.140397,0.060829,0
20234,"Halio_5mmClrVision_T060.HAL","IGDB v82.0",1,0,14.031000,0.033796,0.111233,0.103120,0.081037,0.061542,0.066299,0.000000,0.840000,0.840000,0.539000,,"Halio Inc.","Halio 5mm ClearVision T060",5723453,"#",256,1641409450,0,0.081037,0.033796,0
20235,"Halio_5mmClrVision_T070.HAL","IGDB v82.0",1,0,14.031000,0.023663,0.111149,0.105942,0.057237,0.059951,0.067180,0.000000,0.840000,0.840000,0.539000,,"Halio Inc.","Halio 5mm ClearVision T070",4999472,"#",256,1641409450,0,0.057237,0.023663,0
20236,"Halio_5mmClrVision_T080.HAL","IGDB v82.0",1,0,14.031000,0.016714,0.110911,0.109400,0.040620,0.059018,0.068442,0.000000,0.840000,0.840000,0.539000,,"Halio Inc.","Halio 5mm ClearVision T080",4341030,"#",256,1641409450,0,0.040620,0.016714,0
20237,"Halio_5mmClrVision_T090.HAL","IGDB v82.0",1,0,14.031000,0.012999,0.111023,0.112900,0.032196,0.058543,0.070008,0.000000,0.840000,0.840000,0.539000,,"Halio Inc.","Halio 5mm ClearVision T090",3880481,"#",256,1641409384,0,0.032196,0.012999,0
20238,"Halio_5mmClrVision_T100.HAL","IGDB v82.0",1,0,14.031000,0.009335,0.111729,0.117910,0.022920,0.058212,0.072312,0.000000,0.840000,0.840000,0.539000,,"Halio Inc.","Halio 5mm ClearVision T100",3288347,"#",256,1641409384,0,0.022920,0.009335,0
20240,"HalioBlack_5mmCVision_T000.HAL","IGDB v82.0",1,0,16.184999,0.342645,0.158753,0.159452,0.540580,0.136670,0.136129,0.000000,0.840000,0.840000,0.478000,,"Halio Inc.","HalioBlack 5mm ClearVision T000",11387338,"#",256,1641409384,0,0.540580,0.342645,0
20241,"HalioBlack_5mmCVision_T012.HAL","IGDB v82.0",1,0,16.184999,0.178053,0.124883,0.125732,0.327302,0.102249,0.100537,0.000000,0.840000,0.840000,0.478000,,"Halio Inc.","HalioBlack 5mm ClearVision T012",8427941,"#",256,1641409384,0,0.327302,0.178053,0
20242,"HalioBlack_5mmCVision_T023.HAL","IGDB v82.0",1,0,16.184999,0.078037,0.112046,0.113343,0.173178,0.080377,0.078464,0.000000,0.840000,0.840000,0.478000,,"Halio Inc.","HalioBlack 5mm ClearVision T023",6058873,"#",256,1641409384,0,0.173178,0.078037,0
20243,"HalioBlack_5mmCVision_T034.HAL","IGDB v82.0",1,0,16.184999,0.031587,0.107972,0.109590,0.080712,0.069258,0.067306,0.000000,0.840000,0.840000,0.478000,,"Halio Inc.","HalioBlack 5mm ClearVision T034",4411981,"#",256,1641409384,0,0.080712,0.031587,0
20244,"HalioBlack_5mmCVision_T046.HAL","IGDB v82.0",1,0,16.184999,0.009277,0.106543,0.108106,0.026088,0.062830,0.061228,0.000000,0.840000,0.840000,0.478000,,"Halio Inc.","HalioBlack 5mm ClearVision T046",2830369,"#",256,1641409451,0,0.026088,0.009277,0
20245,"HalioBlack_5mmCVision_T055.HAL","IGDB v82.0",1,0,16.184999,0.010837,0.107015,0.107439,0.030015,0.063194,0.061247,0.000000,0.840000,0.840000,0.478000,,"Halio Inc.","HalioBlack 5mm ClearVision T055",3028005,"#",256,1641409451,0,0.030015,0.010837,0
20246,"HalioBlack_5mmCVision_T063.HAL","IGDB v82.0",1,0,16.184999,0.003081,0.105502,0.107411,0.007999,0.059559,0.058553,0.000000,0.840000,0.840000,0.478000,,"Halio Inc.","HalioBlack 5mm ClearVision T063",1710344,"#",256,1641409451,0,0.007999,0.003081,0
20247,"HalioBlack_5mmCVision_T077.HAL","IGDB v82.0",1,0,16.184999,0.001212,0.105286,0.106758,0.003270,0.058311,0.056999,0.000000,0.840000,0.840000,0.478000,,"Halio Inc.","HalioBlack 5mm ClearVision T077",986369,"#",256,1641409451,0,0.003270,0.001212,0
20248,"HalioBlack_5mmCVision_T100.HAL","IGDB v82.0",1,0,16.184999,0.000555,0.105624,0.107267,0.000786,0.056581,0.055566,0.000000,0.840000,0.840000,0.478000,,"Halio Inc.","HalioBlack 5mm ClearVision T100",262912,"#",256,1641409384,0,0.000786,0.000555,0
20250,"Halio_6mmClrVision_T000.HAL","IGDB v82.0",1,0,15.875000,0.440974,0.139779,0.142574,0.659582,0.112635,0.117313,0.000000,0.840000,0.840000,0.572000,,"Halio Inc.","Halio 6mm ClearVision T000",13096151,"#",256,1641409385,0,0.659582,0.440974,0
20251,"Halio_6mmClrVision_T034.HAL","IGDB v82.0",1,0,15.875000,0.114413,0.113052,0.109014,0.241922,0.069202,0.075212,0.000000,0.840000,0.840000,0.572000,,"Halio Inc.","Halio 6mm ClearVision T034",8292992,"#",256,1641409385,0,0.241922,0.114413,0
20252,"Halio_6mmClrVision_T060.HAL","IGDB v82.0",1,0,15.875000,0.033140,0.110239,0.109956,0.079307,0.061070,0.069074,0.000000,0.840000,0.840000,0.572000,,"Halio Inc.","Halio 6mm ClearVision T060",5657916,"#",256,1641409385,0,0.079307,0.033140,0
20253,"Halio_6mmClrVision_T080.HAL","IGDB v82.0",1,0,15.875000,0.016217,0.110575,0.117040,0.039279,0.058836,0.071963,0.000000,0.840000,0.840000,0.572000,,"Halio Inc.","Halio 6mm ClearVision T080",4275238,"#",256,1641409385,0,0.039279,0.016217,0
20254,"Halio_6mmClrVision_T100.HAL","IGDB v82.0",1,0,15.875000,0.008710,0.110861,0.125957,0.021905,0.057656,0.076082,0.000000,0.840000,0.840000,0.572000,,"Halio Inc.","Halio 6mm ClearVision T100",3157018,"#",256,1641409385,0,0.021905,0.008710,0
20255,"Halio_6mmSupSilver_T000.HAL","IGDB v82.0",1,0,15.873000,0.395196,0.176095,0.180595,0.590682,0.212954,0.188713,0.000000,0.840000,0.840000,0.572000,,"Halio Inc.","Halio 6mm SuperSilver T000",12110542,"#",256,1641409385,0,0.590682,0.395196,0
20256,"Halio_6mmSupSilver_T034.HAL","IGDB v82.0",1,0,15.873000,0.083762,0.153677,0.106584,0.185424,0.178689,0.080265,0.000000,0.840000,0.840000,0.572000,,"Halio Inc.","Halio 6mm SuperSilver T034",7109233,"#",256,1641409385,0,0.185424,0.083762,0
20257,"Halio_6mmSupSilver_T060.HAL","IGDB v82.0",1,0,15.873000,0.022274,0.151948,0.106798,0.055067,0.173297,0.069044,0.000000,0.840000,0.840000,0.572000,,"Halio Inc.","Halio 6mm SuperSilver T060",4605745,"#",256,1641409451,0,0.055067,0.022274,0
20258,"Halio_6mmSupSilver_T080.HAL","IGDB v82.0",1,0,15.873000,0.010679,0.151672,0.114344,0.026870,0.171142,0.071707,0.000000,0.840000,0.840000,0.572000,,"Halio Inc.","Halio 6mm SuperSilver T080",3354910,"#",256,1641409451,0,0.026870,0.010679,0
20259,"Halio_6mmSupSilver_T100.HAL","IGDB v82.0",1,0,15.873000,0.007199,0.152652,0.120840,0.018214,0.171785,0.074574,0.000000,0.840000,0.840000,0.572000,,"Halio Inc.","Halio 6mm SuperSilver T100",2762775,"#",256,1641409451,0,0.018214,0.007199,0
20260,"Halio_6mmCrysGray_T000.HAL","IGDB v82.0",1,0,15.768000,0.313652,0.080987,0.142189,0.482802,0.076579,0.106939,0.000000,0.840000,0.840000,0.570000,,"Halio Inc.","Halio 6mm CrystalGray T000",11581880,"#",256,1641409449,0,0.482802,0.313652,0
20261,"Halio_6mmCrysGray_T034.HAL","IGDB v82.0",1,0,15.768000,0.094666,0.065764,0.105916,0.197386,0.054830,0.073172,0.000000,0.840000,0.840000,0.570000,,"Halio Inc.","Halio 6mm CrystalGray T034",7437686,"#",256,1641409449,0,0.197386,0.094666,0
20262,"Halio_6mmCrysGray_T060.HAL","IGDB v82.0",1,0,15.768000,0.029063,0.064126,0.104506,0.069281,0.050140,0.064400,0.000000,0.840000,0.840000,0.570000,,"Halio Inc.","Halio 6mm CrystalGray T060",5132090,"#",256,1641409449,0,0.069281,0.029063,0
20263,"Halio_6mmCrysGray_T080.HAL","IGDB v82.0",1,0,15.768000,0.013964,0.063643,0.109405,0.033511,0.048717,0.066197,0.000000,0.840000,0.840000,0.570000,,"Halio Inc.","Halio 6mm CrystalGray T080",3880739,"#",256,1641409449,0,0.033511,0.013964,0
20264,"Halio_6mmCrysGray_T100.HAL","IGDB v82.0",1,0,15.768000,0.007578,0.063777,0.116129,0.018655,0.048483,0.069381,0.000000,0.840000,0.840000,0.570000,,"Halio Inc.","Halio 6mm CrystalGray T100",2959383,"#",256,1641409449,0,0.018655,0.007578,0
20265,"Halio_5mmClrFloat_T000.HAL","IGDB v82.0",1,0,13.180000,0.398649,0.125683,0.126536,0.653104,0.115322,0.119326,0.000000,0.840000,0.840000,0.534000,,"Halio Inc.","Halio 5mm ClearFloat T000",13030611,"#",256,1641409452,0,0.653104,0.398649,0
20266,"Halio_5mmClrFloat_T034.HAL","IGDB v82.0",1,0,13.180000,0.114224,0.099958,0.096463,0.251646,0.072558,0.076501,0.000000,0.840000,0.840000,0.534000,,"Halio Inc.","Halio 5mm ClearFloat T034",8424577,"#",256,1641409451,0,0.251646,0.114224,0
20267,"Halio_5mmClrFloat_T060.HAL","IGDB v82.0",1,0,13.180000,0.035217,0.097329,0.095155,0.086911,0.064185,0.068766,0.000000,0.840000,0.840000,0.534000,,"Halio Inc.","Halio 5mm ClearFloat T060",5855550,"#",256,1641409450,0,0.086911,0.035217,0
20268,"Halio_5mmClrFloat_T080.HAL","IGDB v82.0",1,0,13.180000,0.016903,0.097257,0.099924,0.042238,0.062028,0.070759,0.000000,0.840000,0.840000,0.534000,,"Halio Inc.","Halio 5mm ClearFloat T080",4407078,"#",256,1641409450,0,0.042238,0.016903,0
20269,"Halio_5mmClrFloat_T100.HAL","IGDB v82.0",1,0,13.180000,0.008845,0.097017,0.106598,0.021963,0.060449,0.074590,0.000000,0.840000,0.840000,0.534000,,"Halio Inc.","Halio 5mm ClearFloat T100",3222553,"#",256,1641409450,0,0.021963,0.008845,0
20270,"Halio_6mmClrFloat_T000.HAL","IGDB v82.0",1,0,15.575000,0.372694,0.112138,0.113910,0.643997,0.107804,0.111530,0.000000,0.840000,0.840000,0.568000,,"Halio Inc.","Halio 6mm ClearFloat T000",12964816,"#",256,1641409450,0,0.643997,0.372694,0
20271,"Halio_6mmClrFloat_T034.HAL","IGDB v82.0",1,0,15.575000,0.105270,0.089477,0.088416,0.239435,0.067022,0.072124,0.000000,0.840000,0.840000,0.568000,,"Halio Inc.","Halio 6mm ClearFloat T034",8292988,"#",256,1641409449,0,0.239435,0.105270,0
20272,"Halio_6mmClrFloat_T060.HAL","IGDB v82.0",1,0,15.575000,0.032908,0.086964,0.089380,0.081960,0.059095,0.068862,0.000000,0.840000,0.840000,0.568000,,"Halio Inc.","Halio 6mm ClearFloat T060",5658172,"#",256,1641409449,0,0.081960,0.032908,0
20273,"Halio_6mmClrFloat_T080.HAL","IGDB v82.0",1,0,15.575000,0.016873,0.086601,0.091144,0.041965,0.057190,0.067225,0.000000,0.840000,0.840000,0.568000,,"Halio Inc.","Halio 6mm ClearFloat T080",4341541,"#",256,1641409449,0,0.041965,0.016873,0
20274,"Halio_6mmClrFloat_T100.HAL","IGDB v82.0",1,0,15.575000,0.008939,0.087011,0.096614,0.022223,0.056087,0.070359,0.000000,0.840000,0.840000,0.568000,,"Halio Inc.","Halio 6mm ClearFloat T100",3222809,"#",256,1641409449,0,0.022223,0.008939,0
20450,"G-SMATT_laminate_1.GSM","IGDB v63.0",1,0,12.000000,0.638058,0.084365,0.102932,0.816737,0.089496,0.087831,0.000000,0.846404,0.844706,0.587000,,"G-Smatt America Co., Ltd.","12.5 mm THK G-SMATT laminate G-Glass Clear",14805737,"#",256,1541470916,0,0.816737,0.638058,0
20451,"G-SMATT_laminate_2.GSM","IGDB v64.0",1,0,12.300000,0.331490,0.057503,0.069074,0.471078,0.061872,0.059994,0.000000,0.846563,0.844743,0.587000,,"G-Smatt America Co., Ltd.","12.5mm THK Clear 6mm Resin 2.5mm TEC 6 on Grey 4mm",11777973,"#",256,1586299517,0,0.471078,0.331490,0
20452,"G-SMATT_laminate_3.GSM","IGDB v64.0",1,0,12.500000,0.209404,0.066108,0.068826,0.322689,0.064451,0.059359,0.000000,0.844438,0.844837,0.587000,,"G-Smatt America Co., Ltd.","12.5 mm Solar-E 6mm Resin 2.5mm TEC 6 on Grey 4mm",10329235,"#",256,1586299517,0,0.322689,0.209404,0
20453,"G-SMATT_laminate_4.GSM","IGDB v73.0",1,0,19.200001,0.494437,0.078884,0.096579,0.732011,0.094931,0.091876,0.000000,0.844116,0.843551,0.519000,,"G-Smatt America Co., Ltd.","19 mm THK G-SMATT laminate G-Glass",13950940,"#",256,1595268561,0,0.732011,0.494437,0
20500,"Dual Reflective Charcoal05.GWF","IGDB v81.0",1,0,3.915000,0.075490,0.639352,0.342351,0.067034,0.645725,0.153343,0.000000,0.840000,0.681700,0.971000,,"Global Window Films","Dual Reflective Charcoal 05",5196611,"#",256,1641409386,0,0.067034,0.075490,0
20501,"Dual Reflective Charcoal15.GWF","IGDB v81.0",1,0,3.914000,0.129694,0.494513,0.231158,0.154600,0.484108,0.192795,0.000000,0.840000,0.785760,0.971000,,"Global Window Films","Dual Reflective Charcoal 15",7696231,"#",256,1641409386,0,0.154600,0.129694,0
20502,"Dual Reflective Charcoal25.GWF","IGDB v81.0",1,0,3.915000,0.222872,0.375107,0.247392,0.249277,0.350942,0.181290,0.000000,0.840000,0.721556,0.971000,,"Global Window Films","Dual Reflective Charcoal 25",9144964,"#",256,1641409386,0,0.249277,0.222872,0
20503,"Dual Reflective Charcoal35.GWF","IGDB v81.0",1,0,3.967000,0.333828,0.201141,0.155079,0.358481,0.182137,0.121798,0.000000,0.840000,0.779640,0.974000,,"Global Window Films","Dual Reflective Charcoal 35",10461857,"#",256,1641409386,0,0.358481,0.333828,0
20504,"Dual Reflective Charcoal45.GWF","IGDB v81.0",1,0,3.915000,0.433247,0.108373,0.119555,0.445864,0.105964,0.111057,0.000000,0.840000,0.870932,0.971000,,"Global Window Films","Dual Reflective Charcoal 45",11383476,"#",256,1641409386,0,0.445864,0.433247,0
20505,"Reflective Silver 20.GWF","IGDB v81.0",1,0,3.974000,0.162356,0.605522,0.621434,0.206696,0.614455,0.598699,0.000000,0.840000,0.655825,0.971000,,"Global Window Films","Reflective Silver 20",9404529,"#",256,1641409386,0,0.206696,0.162356,0
20506,"Reflective Silver 35.GWF","IGDB v81.0",1,0,3.916000,0.303920,0.391812,0.434080,0.381017,0.375919,0.402262,0.000000,0.840000,0.732004,0.970000,,"Global Window Films","Reflective Silver 35",11905434,"#",256,1641409387,0,0.381017,0.303920,0
20507,"Reflective Silver 50.GWF","IGDB v81.0",1,0,3.919000,0.470089,0.245990,0.232351,0.563224,0.226548,0.204815,0.000000,0.840000,0.763587,0.969000,,"Global Window Films","Reflective Silver 50",13682878,"#",256,1641409387,0,0.563224,0.470089,0
20508,"RA Charcoal 10.GWF","IGDB v81.0",1,0,3.975000,0.189310,0.350508,0.262291,0.095122,0.324060,0.068160,0.000000,0.840000,0.721063,0.970000,,"Global Window Films","RA Charcoal 10",6314320,"#",256,1641409387,0,0.095122,0.189310,0
20509,"RA Charcoal 20.GWF","IGDB v81.0",1,0,3.920000,0.209364,0.367175,0.287337,0.158563,0.343872,0.105640,0.000000,0.840000,0.716268,0.968000,,"Global Window Films","RA Charcoal 20",7827815,"#",256,1641409387,0,0.158563,0.209364,0
20510,"Transcend 80.GWF","IGDB v81.0",1,0,3.920000,0.470864,0.070163,0.071450,0.785835,0.091558,0.091241,0.000000,0.840000,0.897948,0.968000,,"Global Window Films","Transcend 80 int",15132894,"#",256,1641409387,0,0.785835,0.470864,0
20600,"Liquid NanoTint Clear_3.DWD","IGDB v64.0",1,0,2.772000,0.341036,0.064528,0.065299,0.706821,0.073314,0.074433,0.000000,0.839076,0.885800,1.000000,,"DryWired, LLC","Liquid NanoTint Clear_3",14606284,"#",256,1586299435,0,0.706821,0.341036,0
20601,"Liquid NanoTint 2-0_3.DWD","IGDB v64.0",1,0,2.816000,0.588940,0.060307,0.060009,0.848103,0.074372,0.074763,0.000000,0.840000,0.878263,1.000000,,"DryWired, LLC","Liquid NanoTint 2.0_3",15527912,"#",256,1586299434,0,0.848103,0.588940,0
20602,"Liquid NanoTint 2-0_4.DWD","IGDB v64.0",1,0,4.117000,0.588196,0.058474,0.058865,0.838560,0.072368,0.072643,0.000000,0.841078,0.877576,1.000000,,"DryWired, LLC","Liquid NanoTint 2.0_4",15462118,"#",256,1586299434,0,0.838560,0.588196,0
20603,"Liquid NanoTint 2-0_6.DWD","IGDB v64.0",1,0,5.800000,0.537241,0.058090,0.057673,0.818997,0.073102,0.073113,0.000000,0.841058,0.878621,1.000000,,"DryWired, LLC","Liquid NanoTint 2.0_6",15330530,"#",256,1586299434,0,0.818997,0.537241,0
20700,"Smart_30 green_8.oag","IGDB v69.0",1,0,7.830000,0.103028,0.101943,0.332570,0.245787,0.167826,0.091989,0.000000,0.841155,0.052627,1.000000,,"AGC Obeikan Glass","Stopray Smart 30 on Green 8mm",8031610,"#",256,1586299490,0,0.245787,0.103028,0
20701,"Smart_30 grey_8.oag","IGDB v69.0",1,0,7.920000,0.092860,0.099216,0.347686,0.131441,0.070696,0.097783,0.000000,0.841155,0.050652,1.000000,,"AGC Obeikan Glass","Stopray Smart 30 on Grey 8mm",6186597,"#",256,1586299491,0,0.131441,0.092860,0
20702,"Smart_30 clear_8.oag","IGDB v68.0",1,0,7.910000,0.212199,0.318895,0.341784,0.345305,0.272290,0.090335,0.000000,0.841155,0.059145,1.000000,,"AGC Obeikan Glass","Stopray Smart 30 8mm",9740698,"#",256,1586299483,0,0.345305,0.212199,0
20703,"Smart_18_8.oag","IGDB v68.0",1,0,7.550000,0.128647,0.394316,0.358665,0.192976,0.370350,0.123881,0.000000,0.841155,0.033335,1.000000,,"AGC Obeikan Glass","Stopray Smart 18 8mm",6387840,"#",256,1586299486,0,0.192976,0.128647,0
20704,"Smart_51 clear_8.oag","IGDB v68.0",1,0,7.570000,0.328506,0.316572,0.390754,0.544911,0.230034,0.137480,0.000000,0.841155,0.051290,1.000000,,"AGC Obeikan Glass","Stopray Smart 51 8mm",12174782,"#",256,1586299482,0,0.544911,0.328506,0
20705,"Smart_51 grey_8.oag","IGDB v68.0",1,0,7.910000,0.133192,0.107839,0.411981,0.199087,0.072226,0.160703,0.000000,0.841155,0.049133,1.000000,,"AGC Obeikan Glass","Stopray Smart 51 on Grey 8mm",7961721,"#",256,1586299484,0,0.199087,0.133192,0
20706,"Smart_51 green_8.oag","IGDB v68.0",1,0,7.680000,0.178717,0.100096,0.381256,0.422532,0.159916,0.139104,0.000000,0.841155,0.052153,1.000000,,"AGC Obeikan Glass","Stopray Smart 51 on Green 8mm",10728604,"#",256,1586299482,0,0.422532,0.178717,0
20707,"Energy_Light_8.oag","IGDB v68.0",1,0,7.920000,0.431479,0.355553,0.472228,0.713059,0.227924,0.219316,0.000000,0.841155,0.024512,1.000000,,"AGC Obeikan Glass","Energy Light 8mm",13556956,"#",256,1586299486,0,0.713059,0.431479,0
20708,"Iplus_AS_8.oag","IGDB v68.0",1,0,7.680000,0.494702,0.157613,0.214408,0.735650,0.075420,0.034740,0.000000,0.841155,0.064448,1.000000,,"AGC Obeikan Glass","iplus AS 8mm",14737879,"#",256,1586299487,0,0.735650,0.494702,0
20709,"Vision_51T_8.oag","IGDB v68.0",1,0,7.950000,0.269682,0.333202,0.456920,0.552124,0.124119,0.066132,0.000000,0.841155,0.024636,1.000000,,"AGC Obeikan Glass","Stopray Vision-51T 8mm",12109758,"#",256,1586299483,0,0.552124,0.269682,0
20710,"Vision_40T_8.oag","IGDB v68.0",1,0,7.610000,0.193628,0.381633,0.530745,0.437615,0.164394,0.105882,0.000000,0.841155,0.013477,1.000000,,"AGC Obeikan Glass","Stopray Vision-40T 8mm",11056294,"#",256,1586299484,0,0.437615,0.193628,0
20711,"Vision_51T_6.oag","IGDB v68.0",1,0,5.860000,0.260968,0.381387,0.508192,0.565506,0.112367,0.087573,0.000000,0.841155,0.015299,1.000000,,"AGC Obeikan Glass","Stopray Vision-51T 6mm",12503486,"#",256,1586299484,0,0.565506,0.260968,0
20712,"Iplus_AS_6.oag","IGDB v68.0",1,0,5.880000,0.661823,0.175054,0.213796,0.876674,0.071061,0.059916,0.000000,0.841155,0.064568,1.000000,,"AGC Obeikan Glass","iplus AS 6mm",15397360,"#",256,1586299488,0,0.876674,0.661823,0
20713,"Energy_Light_6.oag","IGDB v68.0",1,0,5.930000,0.430358,0.388269,0.479476,0.701456,0.243178,0.227600,0.000000,0.841155,0.026687,1.000000,,"AGC Obeikan Glass","Energy Light 6mm",13556443,"#",256,1586299485,0,0.701456,0.430358,0
20714,"Smart_18 clear_6.oag","IGDB v68.0",1,0,5.720000,0.127684,0.369702,0.348509,0.198053,0.342977,0.096912,0.000000,0.841155,0.035291,1.000000,,"AGC Obeikan Glass","Stopray Smart 18 6mm",6781823,"#",256,1586299487,0,0.198053,0.127684,0
20715,"Smart_30 bronze_6.oag","IGDB v69.0",1,0,5.800000,0.192992,0.157330,0.401967,0.307087,0.098659,0.133620,0.000000,0.841155,0.048747,1.000000,,"AGC Obeikan Glass","Stopray Smart 30 on Bronze 6mm",8754334,"#",256,1586299491,0,0.307087,0.192992,0
20716,"Smart_30 grey_6.oag","IGDB v68.0",1,0,5.900000,0.101702,0.133950,0.384040,0.152888,0.098873,0.134735,0.000000,0.841155,0.052063,1.000000,,"AGC Obeikan Glass","Stopray Smart 30 on Grey 6mm",6516332,"#",256,1586299483,0,0.152888,0.101702,0
20717,"Smart_30 green_6.oag","IGDB v68.0",1,0,5.840000,0.115628,0.130602,0.376575,0.258510,0.203355,0.126910,0.000000,0.841155,0.051545,1.000000,,"AGC Obeikan Glass","Stopray Smart 30 on Green 6mm",8163200,"#",256,1586299482,0,0.258510,0.115628,0
20718,"Smart_30 clear_6.oag","IGDB v68.0",1,0,5.740000,0.200171,0.333144,0.373606,0.323808,0.268327,0.118357,0.000000,0.841155,0.046044,1.000000,,"AGC Obeikan Glass","Stopray Smart 30 6mm",9215127,"#",256,1586299484,0,0.323808,0.200171,0
20719,"Smart_51 clear_6.oag","IGDB v68.0",1,0,5.780000,0.341982,0.340095,0.382967,0.556444,0.228864,0.123126,0.000000,0.841155,0.048078,1.000000,,"AGC Obeikan Glass","Stopray Smart 51 6mm",12371904,"#",256,1586299482,0,0.556444,0.341982,0
20720,"Smart_51 grey_6.oag","IGDB v68.0",1,0,5.820000,0.176407,0.136973,0.390695,0.268971,0.088375,0.129433,0.000000,0.841155,0.048176,1.000000,,"AGC Obeikan Glass","Stopray Smart 51 on Grey 6mm",9080459,"#",256,1586299482,0,0.268971,0.176407,0
20721,"Iplus_Solid_6.oag","IGDB v68.0",1,0,5.830000,0.516206,0.154261,0.192150,0.736086,0.082477,0.035386,0.000000,0.841155,0.149387,1.000000,,"AGC Obeikan Glass","iplus Solid 6mm",14803415,"#",256,1586299486,0,0.736086,0.516206,0
20722,"Smart_51 bronze_6.oag","IGDB v68.0",1,0,5.800000,0.194809,0.158593,0.394076,0.306628,0.100624,0.132032,0.000000,0.841155,0.048323,1.000000,,"AGC Obeikan Glass","Stopray Smart 51 on Bronze 6mm",8819870,"#",256,1586299483,0,0.306628,0.194809,0
20723,"Smart_51 green_6.oag","IGDB v68.0",1,0,5.810000,0.203921,0.120801,0.394579,0.452047,0.173646,0.138845,0.000000,0.841155,0.046702,1.000000,,"AGC Obeikan Glass","Stopray Smart 51 on Green 6mm",11122852,"#",256,1586299481,0,0.452047,0.203921,0
20724,"Vision_40T_6.oag","IGDB v68.0",1,0,5.820000,0.207965,0.401919,0.516194,0.457271,0.160338,0.099869,0.000000,0.841155,0.015629,1.000000,,"AGC Obeikan Glass","Stopray Vision-40T 6mm",11122604,"#",256,1586299483,0,0.457271,0.207965,0
20725,"bluechroma_6.oag","IGDB v68.0",1,0,5.850000,0.193904,0.360208,0.173869,0.228260,0.276514,0.212878,0.000000,0.530716,0.841087,1.000000,,"AGC Obeikan Glass","Sunlux BlueChroma 6 mm",8291460,"#",256,1586299486,0,0.228260,0.193904,0
20726,"bluechroma_8.oag","IGDB v68.0",1,0,7.850000,0.187354,0.360098,0.166518,0.225893,0.276470,0.209590,0.000000,0.530716,0.841087,1.000000,,"AGC Obeikan Glass","Sunlux BlueChroma 8 mm",8225667,"#",256,1586299485,0,0.225893,0.187354,0
20727,"bronzechroma_6.oag","IGDB v68.0",1,0,5.850000,0.148092,0.137248,0.181682,0.152561,0.030145,0.147133,0.000000,0.527134,0.841087,1.000000,,"AGC Obeikan Glass","Sunlux BronzeChroma 6 mm",6712432,"#",256,1586299485,0,0.152561,0.148092,0
20728,"bronzechroma_8.oag","IGDB v68.0",1,0,7.850000,0.142743,0.137193,0.170717,0.150968,0.030119,0.144900,0.000000,0.527134,0.841087,1.000000,,"AGC Obeikan Glass","Sunlux BronzeChroma 8 mm",6712431,"#",256,1586299485,0,0.150968,0.142743,0
20729,"greenchroma_6.oag","IGDB v68.0",1,0,5.850000,0.218781,0.210434,0.183597,0.221640,0.065915,0.316460,0.000000,0.572182,0.841087,1.000000,,"AGC Obeikan Glass","Sunlux GreenChroma 6 mm",8224902,"#",256,1586299487,0,0.221640,0.218781,0
20730,"greenchroma_8.oag","IGDB v68.0",1,0,7.850000,0.210914,0.210283,0.177045,0.219303,0.065844,0.310957,0.000000,0.572182,0.841087,1.000000,,"AGC Obeikan Glass","Sunlux GreenChroma 8 mm",8159365,"#",256,1586299487,0,0.219303,0.210914,0
20731,"blueace30t_6.oag","IGDB v70.0",1,0,5.800000,0.151918,0.346259,0.279352,0.326510,0.060775,0.169590,0.000000,0.053328,0.841155,1.000000,,"AGC Obeikan Glass","Stopray Blue Ace-30T 6 mm",10658180,"#",256,1586299499,0,0.326510,0.151918,0
20732,"bronzeace30t_6.oag","IGDB v70.0",1,0,5.870000,0.173385,0.393796,0.304282,0.325306,0.067061,0.163012,0.000000,0.053328,0.841155,1.000000,,"AGC Obeikan Glass","Stopray Bronze Ace-30T 6 mm",11575176,"#",256,1586299499,0,0.325306,0.173385,0
20734,"Stopray Vision-72T.oag","IGDB v76.0",1,0,5.850000,0.353125,0.493050,0.365470,0.787371,0.077377,0.080931,0.000000,0.013143,0.841155,1.000000,,"AGC Obeikan Glass","Stopray Vision-72T",14543072,"#",256,1641409407,0,0.787371,0.353125,0
20735,"6mm Stopray GreyAce-30T.oag","IGDB v79.0",1,0,5.850000,0.174087,0.367923,0.278936,0.352952,0.022413,0.153152,0.000000,0.047135,0.840000,1.000000,,"AGC Obeikan Glass","Stopray GreyAce-30T 6 mm",11642254,"#",256,1641409426,0,0.352952,0.174087,0
20736,"8mm Stopray BlueAce-30T.oag","IGDB v79.0",1,0,7.850000,0.150199,0.346206,0.260119,0.326214,0.060674,0.167123,0.000000,0.053734,0.840000,1.000000,,"AGC Obeikan Glass","Stopray BlueAce-30T 8 mm",10592643,"#",256,1641409425,0,0.326214,0.150199,0
20737,"8mm Stopray BronzeAce-30T.oag","IGDB v79.0",1,0,7.850000,0.169371,0.393724,0.283252,0.325994,0.066958,0.164372,0.000000,0.053326,0.840000,1.000000,,"AGC Obeikan Glass","Stopray BronzeAce-30T 8 mm",11575176,"#",256,1641409426,0,0.325994,0.169371,0
20738,"8mm Stopray GreyAce-30T.oag","IGDB v79.0",1,0,7.850000,0.170661,0.367856,0.258750,0.349398,0.022309,0.150890,0.000000,0.047081,0.840000,1.000000,,"AGC Obeikan Glass","Stopray GreyAce-30T 8 mm",11576461,"#",256,1641409426,0,0.349398,0.170661,0
20739,"Obeikan Clear float 6mm.oag","IGDB v79.0",1,0,5.850000,0.825418,0.073024,0.073024,0.890802,0.079512,0.079512,0.000000,0.840000,0.840000,1.000000,,"AGC Obeikan Glass","Obeikan Clear float 6mm",15791088,"#",256,1641409392,0,0.890802,0.825418,0
20740,"Obeikan Clear float 8mm.oag","IGDB v79.0",1,0,7.850000,0.796658,0.071014,0.071014,0.881621,0.078758,0.078758,0.000000,0.840000,0.840000,1.000000,,"AGC Obeikan Glass","Obeikan Clear float 8mm",15659758,"#",256,1641409392,0,0.881621,0.796658,0
20741,"6 mm Stopray Vision 72T.oag","IGDB v81.0",1,0,5.850000,0.358117,0.494037,0.399209,0.793348,0.077824,0.081436,0.000000,0.017920,0.840000,1.000000,,"AGC Obeikan Glass","6 mm Stopray Vision-72T",14608609,"#",256,1641409431,0,0.793348,0.358117,0
20742,"8 mm Stopray Vision 72T.oag","IGDB v81.0",1,0,7.850000,0.353366,0.493804,0.374994,0.787200,0.077384,0.080870,0.000000,0.017920,0.840000,1.000000,,"AGC Obeikan Glass","8 mm Stopray Vision-72T",14543072,"#",256,1641409431,0,0.787200,0.353366,0
20743,"10 mm Stopray Vision 72T.oag","IGDB v81.0",1,0,9.850000,0.348700,0.493572,0.352606,0.781095,0.076933,0.080297,0.000000,0.017920,0.840000,1.000000,,"AGC Obeikan Glass","10 mm Stopray Vision-72T",14477279,"#",256,1641409431,0,0.781095,0.348700,0
20744,"6 mm Stopray Vision-72T on clearvision.oag","IGDB v81.0",1,0,5.850000,0.369422,0.493984,0.453743,0.806957,0.078811,0.082741,0.000000,0.017920,0.840000,1.000000,,"AGC Obeikan Glass","6 mm Stopray Vision-72T on Clearvision",14740196,"#",256,1641409431,0,0.806957,0.369422,0
20745,"8 mm Stopray Vision-72T on clearvision.oag","IGDB v81.0",1,0,7.850000,0.368136,0.493921,0.444642,0.805375,0.078681,0.082615,0.000000,0.017920,0.840000,1.000000,,"AGC Obeikan Glass","8 mm Stopray Vision-72T on Clearvision",14740196,"#",256,1641409432,0,0.805375,0.368136,0
20746,"10 mm Stopray Vision-72T on clearvision.oag","IGDB v81.0",1,0,9.850000,0.366872,0.493860,0.435796,0.803803,0.078564,0.082451,0.000000,0.017920,0.840000,1.000000,,"AGC Obeikan Glass","10 mm Stopray Vision-72T on Clearvision",14740195,"#",256,1641409431,0,0.803803,0.366872,0
20747,"6 mm Stopray Titanium-34T.oag","IGDB v81.0",1,0,5.850000,0.180012,0.485599,0.150563,0.378402,0.055228,0.051580,0.000000,0.030711,0.840000,1.000000,,"AGC Obeikan Glass","6 mm Stopray Titanium-34T",10790562,"#",256,1641409431,0,0.378402,0.180012,0
20748,"8 mm Stopray Titanium-34T.oag","IGDB v81.0",1,0,7.850000,0.141007,0.484537,0.111679,0.291958,0.052538,0.047986,0.000000,0.030711,0.840000,1.000000,,"AGC Obeikan Glass","8 mm Stopray Titanium-34T",9671824,"#",256,1641409432,0,0.291958,0.141007,0
20749,"10 mm Stopray Titanium-34T.oag","IGDB v81.0",1,0,9.850000,0.110658,0.483884,0.087400,0.225418,0.050937,0.045848,0.000000,0.030711,0.840000,1.000000,,"AGC Obeikan Glass","10 mm Stopray Titanium-34T",8618879,"#",256,1641409431,0,0.225418,0.110658,0
20750,"ECLAZ 3mm.SGG","IGDB v58.0",1,0,3.000000,0.700389,0.216651,0.203241,0.920458,0.041814,0.045470,0.000000,0.047554,0.840000,1.000000,,"Saint-Gobain Glass","SGG ECLAZ 3mm",15792117,"#",256,1513283396,0,0.920458,0.700389,0
20751,"ECLAZ 4mm.SGG","IGDB v58.0",1,0,4.000000,0.692565,0.216142,0.197172,0.917647,0.041288,0.045348,0.000000,0.047415,0.840000,1.000000,,"Saint-Gobain Glass","SGG ECLAZ 4mm",15791860,"#",256,1513283396,0,0.917647,0.692565,0
20752,"ECLAZ 6mm.SGG","IGDB v58.0",1,0,6.000000,0.677042,0.215229,0.186050,0.911623,0.041014,0.045606,0.000000,0.047593,0.840000,1.000000,,"Saint-Gobain Glass","SGG ECLAZ 6mm",15726323,"#",256,1513283396,0,0.911623,0.677042,0
20754,"ECLAZ II 4mm.SGG","IGDB v58.0",1,0,4.000000,0.680689,0.214439,0.198812,0.914030,0.041669,0.045405,0.000000,0.045779,0.840000,1.000000,,"Saint-Gobain Glass","SGG ECLAZ II 4mm",15726324,"#",256,1513283428,0,0.914030,0.680689,0
20755,"ECLAZ II 5mm.SGG","IGDB v58.0",1,0,5.000000,0.673163,0.214075,0.192965,0.911200,0.041733,0.045289,0.000000,0.045639,0.840000,1.000000,,"Saint-Gobain Glass","SGG ECLAZ II 5mm",15726323,"",256,1513283428,0,0.911200,0.673163,0
20756,"ECLAZ II 6mm.SGG","IGDB v58.0",1,0,6.000000,0.665668,0.213579,0.187325,0.908272,0.041209,0.045419,0.000000,0.045818,0.840000,1.000000,,"Saint-Gobain Glass","SGG ECLAZ II 6mm",15660531,"#",256,1513283428,0,0.908272,0.665668,0
20758,"ECLAZ ONE 4mm.SGG","IGDB v76.0",1,0,4.000000,0.551291,0.361061,0.338682,0.873899,0.080117,0.094958,0.000000,0.029804,0.840000,1.000000,,"Saint-Gobain Glass","SGG ECLAZ ONE 4mm",15200752,"#",256,1641409413,0,0.873899,0.551291,0
20759,"ECLAZ ONE 5mm.SGG","IGDB v76.0",1,0,5.000000,0.545863,0.360661,0.328025,0.871131,0.079778,0.094668,0.000000,0.029442,0.840000,1.000000,,"Saint-Gobain Glass","SGG ECLAZ ONE 5mm",15200751,"",256,1641409411,0,0.871131,0.545863,0
20760,"ECLAZ ONE 6mm.SGG","IGDB v76.0",1,0,6.000000,0.540685,0.360497,0.317746,0.868506,0.079545,0.094274,0.000000,0.029883,0.840000,1.000000,,"Saint-Gobain Glass","SGG ECLAZ ONE 6mm",15200495,"#",256,1641409412,0,0.868506,0.540685,0
20762,"ECLAZ ONE II 4mm.SGG","IGDB v76.0",1,0,4.000000,0.553725,0.363322,0.335657,0.861002,0.090023,0.115012,0.000000,0.022961,0.840000,1.000000,,"Saint-Gobain Glass","SGG ECLAZ ONE II 4mm",15134702,"#",256,1641409412,0,0.861002,0.553725,0
20763,"ECLAZ ONE II 5mm.SGG","IGDB v76.0",1,0,5.000000,0.548151,0.363063,0.325288,0.858120,0.089824,0.114341,0.000000,0.023371,0.840000,1.000000,,"Saint-Gobain Glass","SGG ECLAZ ONE II 5mm",15069166,"",256,1641409412,0,0.858120,0.548151,0
20764,"ECLAZ ONE II 6mm.SGG","IGDB v76.0",1,0,6.000000,0.542772,0.362871,0.315569,0.855443,0.089725,0.113818,0.000000,0.023706,0.840000,1.000000,,"Saint-Gobain Glass","SGG ECLAZ ONE II 6mm",15069165,"#",256,1641409412,0,0.855443,0.542772,0
20766,"COOL-LITE ET 135 6mm.SGG","IGDB v83.0",1,0,6.000000,0.252737,0.246894,0.219489,0.340022,0.075112,0.229953,0.000000,0.222819,0.845514,1.000000,,"Saint-Gobain Glass","SGG COOL-LITE ET 135 6mm",9215900,"#",256,1641409441,0,0.340022,0.252737,0
20767,"COOL-LITE ET 135 8mm.SGG","IGDB v84.0",1,0,8.000000,0.245515,0.246611,0.210952,0.336935,0.074832,0.228299,0.000000,0.221870,0.845514,1.000000,,"Saint-Gobain Glass","SGG COOL-LITE ET 135 8mm",9215899,"#",256,1657950506,0,0.336935,0.245515,
20768,"COOL-LITE ET 135 10mm.SGG","IGDB v84.0",1,0,10.000000,0.238584,0.246408,0.199206,0.334078,0.074703,0.227744,0.000000,0.222267,0.845514,1.000000,,"Saint-Gobain Glass","SGG COOL-LITE ET 135 10mm",9150106,"#",256,1657950506,0,0.334078,0.238584,
20784,"COOL-LITE SKN 776 II 6mm.SGG","IGDB v83.0",1,0,6.000000,0.203889,0.492131,0.092078,0.484333,0.066161,0.059738,0.000000,0.025064,0.840000,1.000000,,"Saint-Gobain Glass","SGG COOL-LITE SKN 776 II 6mm",13091226,"#",256,1641409440,0,0.484333,0.203889,0
