Repository: aegis1980/glass-explore

# Glass Explore

(c)2026 Jon Robinson. All Rights Reserved.

Glass Explore is a Dash web app for exploring architectural glazing products from the International Glazing Database (IGDB). It lets you pick glass products, build a simple insulated glass unit, and calculate optical and thermal properties using `pywincalc`.

The app currently focuses on the `Energy` page:

- search and filter IGDB glass products
- plot solar transmittance, visible transmittance, and colour spaces
- build a double-glazing unit with a coated lite, gas gap, and clear/ultraclear lite
- calculate U-value, SHGC or solar factor, visible transmittance, reflectance, and transmitted/reflected colours

File: data/igdb.csv (part 31 of 38)
"ID","Name","Source","SpectralData","AngularFunction","Thickness","Tsol","Rsol1","Rsol2","Tvis","Rvis1","Rvis2","Tir","emis1","emis2","Conductivity","Comment","Manufacturer","ProductName","Color","Certification","Status","Timestamp","Specularity","Tvis2","Tsol2","MaterialID"
20785,"COOL-LITE SKN 776 II 8mm.SGG","IGDB v83.0",1,0,8.000000,0.172510,0.491110,0.070659,0.414266,0.063096,0.055579,0.000000,0.023597,0.840000,1.000000,,"Saint-Gobain Glass","SGG COOL-LITE SKN 776 II 8mm",12629639,"#",256,1641409440,0,0.414266,0.172510,0
20787,"COOL-LITE SKN 276 II 6mm.SGG","IGDB v83.0",1,0,6.000000,0.188352,0.491079,0.168994,0.418643,0.063036,0.054237,0.000000,0.023242,0.840000,1.000000,,"Saint-Gobain Glass","SGG COOL-LITE SKN 276 II 6mm",10464180,"#",256,1641409440,0,0.418643,0.188352,0
20788,"COOL-LITE SKN 276 II 8mm.SGG","IGDB v83.0",1,0,8.000000,0.153828,0.489892,0.130356,0.340464,0.060348,0.050582,0.000000,0.022960,0.840000,1.000000,,"Saint-Gobain Glass","SGG COOL-LITE SKN 276 II 8mm",9345959,"#",256,1641409440,0,0.340464,0.153828,0
20790,"COOL-LITE SKN 176 PLX2.9mm.SGG","IGDB v79.0",1,0,2.900000,0.349319,0.517972,0.417408,0.772212,0.083262,0.092682,0.000000,0.023803,0.845514,1.000000,,"Saint-Gobain Glass","SGG COOL-LITE SKN 176 2.9mm",14345696,"#",256,1641409430,0,0.772212,0.349319,0
20791,"COOL-LITE SKN 176 PLX 4mm.SGG","IGDB v79.0",1,0,4.000000,0.345965,0.517866,0.395156,0.768600,0.082870,0.092231,0.000000,0.023767,0.840000,1.000000,,"Saint-Gobain Glass","SGG COOL-LITE SKN 176 4mm",14345695,"#",256,1641409430,0,0.768600,0.345965,0
20792,"COOL-LITE SKN 176 PLX 5mm.SGG","IGDB v79.0",1,0,5.000000,0.342541,0.517664,0.376196,0.765012,0.082754,0.091868,0.000000,0.023887,0.840000,1.000000,,"Saint-Gobain Glass","SGG COOL-LITE SKN 176 5mm",14280158,"#",256,1641409430,0,0.765012,0.342541,0
20793,"COOL-LITE SKN 176 PLX 6mm.SGG","IGDB v79.0",1,0,6.000000,0.339460,0.517519,0.358196,0.761546,0.082378,0.091398,0.000000,0.023840,0.840000,1.000000,,"Saint-Gobain Glass","SGG COOL-LITE SKN 176 6mm",14279901,"#",256,1641409430,0,0.761546,0.339460,0
20800,"COOL-LITE KGT 137 6mm.SGG","IGDB v72.0",1,0,6.000000,0.259750,0.501970,0.367211,0.377917,0.283604,0.322564,0.000000,0.057983,0.840000,1.000000,,"Saint-Gobain Glass","SGG COOL-LITE KGT 137 6mm",13347975,"#",256,1595268546,0,0.377917,0.259750,0
20801,"COOL-LITE KGT 137 8mm.SGG","IGDB v72.0",1,0,8.000000,0.254767,0.501828,0.349066,0.375749,0.283526,0.318791,0.000000,0.059417,0.840000,1.000000,,"Saint-Gobain Glass","SGG COOL-LITE KGT 137 8mm",13282182,"#",256,1595268546,0,0.375749,0.254767,0
20803,"OASIS MIR SILVER GREY 6mm.SGG","IGDB v75.0",1,0,6.000000,0.203336,0.269506,0.243160,0.282461,0.090171,0.279310,0.000000,0.219433,0.845514,1.000000,,"Saint-Gobain Glass","SGG OASIS MIRAGE SILVER GREY 6mm",8819597,"#",256,1641409405,0,0.282461,0.203336,0
20805,"OASIS AQUA BLUE 6mm.SGG","IGDB v75.0",1,0,6.000000,0.100766,0.268103,0.099065,0.178199,0.087979,0.139090,0.000000,0.220637,0.840000,1.000000,,"Saint-Gobain Glass","SGG OASIS AQUA BLUE 6mm",7895651,"#",256,1641409405,0,0.178199,0.100766,0
20807,"OASIS COOL GREEN 6mm.SGG","IGDB v75.0",1,0,6.000000,0.120723,0.268320,0.121910,0.233111,0.089037,0.205028,0.000000,0.219466,0.840000,1.000000,,"Saint-Gobain Glass","SGG OASIS COOL GREEN 6mm",8096122,"#",256,1641409405,0,0.233111,0.120723,0
20809,"OASIS EARTHY BRONZE 6mm.SGG","IGDB v75.0",1,0,6.000000,0.119928,0.268220,0.119531,0.154534,0.087586,0.114769,0.000000,0.219938,0.840000,1.000000,,"Saint-Gobain Glass","SGG OASIS EARTHY BRONZE 6mm",6253683,"#",256,1641409405,0,0.154534,0.119928,0
20835,"PLANITHERM 1.3T GREEN 6mm.SGG","IGDB v83.0",1,0,6.000000,0.356838,0.222192,0.073509,0.695530,0.039663,0.055051,0.000000,0.092929,0.840000,1.000000,,"Saint-Gobain Glass","SGG PLANITHERM 1.3 T on Parsol H-Green 6mm",14016202,"#",256,1641409440,0,0.695530,0.356838,0
20836,"PLANITHERM 1.3T BLUE 6mm.SGG","IGDB v83.0",1,0,6.000000,0.298408,0.219436,0.067527,0.533192,0.030469,0.050700,0.000000,0.091689,0.840000,1.000000,,"Saint-Gobain Glass","SGG PLANITHERM 1.3 T on Parsol Sapphire Blue 6mm",13813926,"#",256,1641409441,0,0.533192,0.298408,0
20837,"PLANITHERM 1.3T BRONZE6mm.SGG","IGDB v83.0",1,0,6.000000,0.335351,0.219252,0.101309,0.462618,0.026874,0.047953,0.000000,0.092298,0.840000,1.000000,,"Saint-Gobain Glass","SGG PLANITHERM 1.3 T on Parsol Bronze 6mm",11055808,"#",256,1641409440,0,0.462618,0.335351,0
20840,"PLANITHERM UN INDIA 4mm.SGG","IGDB v70.0",1,0,4.000000,0.596355,0.333376,0.287588,0.885304,0.059848,0.072490,0.000000,0.046648,0.845514,1.000000,,"Saint-Gobain Glass","SGG PLANITHERM ULTRA N INDIA 4mm",15528943,"#",256,1586299494,0,0.885304,0.596355,0
20841,"PLANITHERM UN INDIA 5mm .SGG","IGDB v70.0",1,0,5.000000,0.588380,0.332875,0.276803,0.881896,0.059717,0.072371,0.000000,0.046656,0.845514,1.000000,,"Saint-Gobain Glass","SGG PLANITHERM ULTRA N INDIA 5mm",15528687,"#",256,1586299494,0,0.881896,0.588380,0
20842,"PLANITHERM UN INDIA 6mm .SGG","IGDB v70.0",1,0,6.000000,0.580671,0.332385,0.266563,0.877978,0.059217,0.072139,0.000000,0.046557,0.845514,1.000000,,"Saint-Gobain Glass","SGG PLANITHERM ULTRA N INDIA 6mm",15463150,"#",256,1586299494,0,0.877978,0.580671,0
20844,"PLANITHERM UN II INDIA 4mm.SGG","IGDB v70.0",1,0,4.000000,0.597220,0.307916,0.259759,0.882176,0.052399,0.064487,0.000000,0.047123,0.845514,1.000000,,"Saint-Gobain Glass","SGG PLANITHERM ULTRA N II INDIA 4mm",15594478,"#",256,1586299496,0,0.882176,0.597220,0
20845,"PLANITHERM UN II INDIA 5mm.SGG","IGDB v70.0",1,0,5.000000,0.589121,0.307441,0.250187,0.878231,0.052150,0.064349,0.000000,0.047297,0.845514,1.000000,,"Saint-Gobain Glass","SGG PLANITHERM ULTRA N II INDIA 5mm",15528685,"#",256,1586299495,0,0.878231,0.589121,0
20846,"PLANITHERM UN II INDIA 6mm.SGG","IGDB v70.0",1,0,6.000000,0.581406,0.307008,0.241148,0.874469,0.051661,0.064263,0.000000,0.047968,0.845514,1.000000,,"Saint-Gobain Glass","SGG PLANITHERM ULTRA N II INDIA 6mm",15528685,"#",256,1586299495,0,0.874469,0.581406,0
20847,"PLANITHERM ULTRA N II 8mm.SGG","IGDB v81.0",1,0,8.000000,0.555621,0.308736,0.215752,0.862674,0.048352,0.059305,0.000000,0.046697,0.840000,1.000000,,"Saint-Gobain Glass","SGG PLANITHERM ULTRA N II 8mm",15331564,"#",256,1641409433,0,0.862674,0.555621,0
20848,"PLANITHERM ULTRA N II 10mm.SGG","IGDB v81.0",1,0,10.000000,0.539386,0.308061,0.198208,0.854889,0.047829,0.058897,0.000000,0.046331,0.840000,1.000000,,"Saint-Gobain Glass","SGG PLANITHERM ULTRA N II 10mm",15265771,"#",256,1641409433,0,0.854889,0.539386,0
20849,"PLANITHERM ULTRA N II 6mm.SGG","IGDB v64.0",1,0,6.000000,0.572750,0.309562,0.235680,0.870335,0.049094,0.059478,0.000000,0.046614,0.840000,1.000000,,"Saint-Gobain Glass","SGG PLANITHERM ULTRA N II 6mm",15397358,"#",256,1586299445,0,0.870335,0.572750,0
20850,"PLANITHERM ULTRA N II 3mm.SGG","IGDB v56.0",1,0,3.000000,0.600101,0.310920,0.270620,0.882132,0.050034,0.060089,0.000000,0.046678,0.840000,1.000000,,"Saint-Gobain Glass","SGG PLANITHERM ULTRA N II 3mm",15463152,"#",256,1510863105,0,0.882132,0.600101,0
20851,"PLANITHERM ULTRA N II 4mm.SGG","IGDB v56.0",1,0,4.000000,0.590705,0.310559,0.258282,0.878182,0.049859,0.059807,0.000000,0.046469,0.840000,1.000000,,"Saint-Gobain Glass","SGG PLANITHERM ULTRA N II 4mm",15463152,"#",256,1510863105,0,0.878182,0.590705,0
20852,"PLANITHERM ULTRA N II 5mm.SGG","IGDB v64.0",1,0,5.000000,0.581520,0.309999,0.246662,0.874363,0.049505,0.059645,0.000000,0.046469,0.840000,1.000000,,"Saint-Gobain Glass","SGG PLANITHERM ULTRA N II 5mm",15397359,"#",256,1586299445,0,0.874363,0.581520,0
20861,"PLANITHERM HN TEMPERED 4mm.SGG","IGDB v58.0",1,0,4.000000,0.592745,0.230348,0.192368,0.830041,0.055048,0.060249,0.000000,0.123693,0.840000,1.000000,,"Saint-Gobain Glass","SGG PLANITHERM HN TEMPERED 4mm",15396071,"#",256,1513283430,0,0.830041,0.592745,0
20862,"PLANITHERM HN TEMPERED 6mm.SGG","IGDB v58.0",1,0,6.000000,0.580014,0.229637,0.181709,0.824675,0.054490,0.059890,0.000000,0.123888,0.840000,1.000000,,"Saint-Gobain Glass","SGG PLANITHERM HN TEMPERED 6mm",15330533,"#",256,1513283430,0,0.824675,0.580014,0
20863,"PLANITHERM 1.3 T 4mm.SGG","IGDB v72.0",1,0,4.000000,0.582855,0.232006,0.181991,0.847507,0.050747,0.060196,0.000000,0.087677,0.840000,1.000000,,"Saint-Gobain Glass","SGG PLANITHERM 1.3 T 4mm",15331050,"",256,1595268547,0,0.847507,0.582855,0
20864,"PLANITHERM 1.3 T 5mm.SGG","IGDB v72.0",1,0,5.000000,0.573732,0.231630,0.174829,0.843735,0.050187,0.060065,0.000000,0.087091,0.840000,1.000000,,"Saint-Gobain Glass","SGG PLANITHERM 1.3 T 5mm",15331049,"",256,1595268544,0,0.843735,0.573732,0
20865,"PLANITHERM 1.3 T 6mm.SGG","IGDB v58.0",1,0,6.000000,0.564792,0.230979,0.167868,0.839927,0.050116,0.059961,0.000000,0.087494,0.840000,1.000000,,"Saint-Gobain Glass","SGG PLANITHERM 1.3 T 6mm",15265512,"",256,1513283429,0,0.839927,0.564792,0
20866,"PLANITHERM 1.3 T 8mm.SGG","IGDB v58.0",1,0,8.000000,0.547834,0.230209,0.155418,0.832598,0.049334,0.059697,0.000000,0.087329,0.840000,1.000000,,"Saint-Gobain Glass","SGG PLANITHERM 1.3 T 8mm",15199719,"",256,1513283429,0,0.832598,0.547834,0
20867,"PLANITHERM 1.3 T 10mm.SGG","IGDB v72.0",1,0,10.000000,0.531655,0.229590,0.144566,0.825125,0.048832,0.059488,0.000000,0.087299,0.840000,1.000000,,"Saint-Gobain Glass","SGG PLANITHERM 1.3 T 10mm",15133925,"",256,1595268547,0,0.825125,0.531655,0
20869,"COOL-LITE KS 130 II 6mm.SGG","IGDB v61.0",1,0,6.000000,0.197509,0.423409,0.477995,0.332018,0.135216,0.430978,0.000000,0.028934,0.845514,1.000000,,"Saint-Gobain Glass","SGG COOL-LITE KS 130 II 6mm",10067607,"",256,1538271400,0,0.332018,0.197509,0
20870,"COOL-LITE KS 130 II 8mm.SGG","IGDB v61.0",1,0,8.000000,0.192698,0.423390,0.448305,0.329085,0.135315,0.424124,0.000000,0.029095,0.845514,1.000000,,"Saint-Gobain Glass","SGG COOL-LITE KS 130 II 8mm",10001814,"",256,1538271402,0,0.329085,0.192698,0
20871,"COOL-LITE KS 130 II 10mm.SGG","IGDB v61.0",1,0,10.000000,0.188156,0.423266,0.421448,0.326068,0.135079,0.417577,0.000000,0.029149,0.845514,1.000000,,"Saint-Gobain Glass","SGG COOL-LITE KS 130 II 10mm",10001812,"",256,1538271400,0,0.326068,0.188156,0
20873,"COOL-LITE SKS 143 II 6mm.SGG","IGDB v66.0",1,0,6.000000,0.174692,0.435988,0.422721,0.413002,0.032343,0.295942,0.000000,0.022860,0.840000,1.000000,,"Saint-Gobain Glass","SGG COOL-LITE SKS 143 II 6mm",11382943,"#",256,1586299404,0,0.413002,0.174692,0
20874,"COOL-LITE SKS 143 II 8mm.SGG","IGDB v79.0",1,0,8.000000,0.171548,0.436049,0.390005,0.409316,0.032327,0.291437,0.000000,0.022213,0.840000,1.000000,,"Saint-Gobain Glass","SGG COOL-LITE SKS 143 II 8mm",11317406,"#",256,1641409387,0,0.409316,0.171548,0
20875,"COOL-LITE SKS 143 II 10mm.SGG","IGDB v79.0",1,0,10.000000,0.168196,0.435913,0.350571,0.405523,0.032106,0.286961,0.000000,0.022084,0.840000,1.000000,,"Saint-Gobain Glass","SGG COOL-LITE SKS 143 II 10mm",11251612,"#",256,1641409387,0,0.405523,0.168196,0
20876,"PLANITHERM 4S EVO 3mm.SGG","IGDB v78.0",1,0,3.000000,0.378356,0.508140,0.415227,0.662106,0.215285,0.189025,0.000000,0.022219,0.840000,1.000000,,"Saint-Gobain Glass","SGG PLANITHERM 4S EVOLUTION 3mm",12965334,"#",256,1641409423,0,0.662106,0.378356,0
20877,"PLANITHERM 4S EVO 4mm.SGG","IGDB v65.0",1,0,4.000000,0.374933,0.507987,0.402827,0.659947,0.215128,0.187988,0.000000,0.022294,0.840000,1.000000,,"Saint-Gobain Glass","SGG PLANITHERM 4S EVO 4mm",12965333,"#",256,1586299447,0,0.659947,0.374933,0
20878,"PLANITHERM 4S EVO 6mm.SGG","IGDB v65.0",1,0,6.000000,0.368314,0.507802,0.379343,0.655690,0.215048,0.186168,0.000000,0.022147,0.840000,1.000000,,"Saint-Gobain Glass","SGG PLANITHERM 4S EVO 6mm",12899540,"#",256,1586299447,0,0.655690,0.368314,0
20879,"PLANITHERM 4S EVO 5mm.SGG","IGDB v78.0",1,0,5.000000,0.371502,0.508056,0.390781,0.657874,0.215029,0.187057,0.000000,0.022508,0.840000,1.000000,,"Saint-Gobain Glass","SGG PLANITHERM 4S EVOLUTION 5mm",12965333,"#",256,1641409424,0,0.657874,0.371502,0
20880,"CL XTREME SILVER II  6mm.SGG","IGDB v65.0",1,0,6.000000,0.215934,0.542744,0.480473,0.535606,0.118279,0.271348,0.000000,0.016789,0.840000,1.000000,,"Saint-Gobain Glass","SGG COOL-LITE XTREME SILVER II 6mm",12502201,"#",256,1586299450,0,0.535606,0.215934,0
20881,"CL XTREME SILVER II 8mm.SGG","IGDB v65.0",1,0,8.000000,0.213690,0.542619,0.453239,0.532293,0.118065,0.268390,0.000000,0.016780,0.840000,1.000000,,"Saint-Gobain Glass","SGG COOL-LITE XTREME SILVER II 8mm",12436664,"",256,1586299447,0,0.532293,0.213690,0
20882,"CL XTREME SILVER II 10mm.SGG","IGDB v65.0",1,0,10.000000,0.211586,0.542573,0.428235,0.528856,0.118019,0.265727,0.000000,0.017003,0.840000,1.000000,,"Saint-Gobain Glass","SGG COOL-LITE XTREME SILVER II 10mm",12370871,"",256,1586299447,0,0.528856,0.211586,0
20884,"CL XT SILVER II DIAM 6mm.SGG","IGDB v65.0",1,0,6.000000,0.220316,0.542909,0.532198,0.541202,0.118576,0.276174,0.000000,0.017082,0.840000,1.000000,,"Saint-Gobain Glass","SGG COOL-LITE XTREME SILVER II DIAMANT 6mm",12567994,"#",256,1586299450,0,0.541202,0.220316,0
20885,"CL XT SILVER II DIAM 8mm.SGG","IGDB v65.0",1,0,8.000000,0.219451,0.542934,0.518480,0.539756,0.118627,0.274775,0.000000,0.017501,0.840000,1.000000,,"Saint-Gobain Glass","SGG COOL-LITE XTREME SILVER II DIAMANT 8mm",12567994,"",256,1586299449,0,0.539756,0.219451,0
20886,"CL XT SILVER II DIAM 10mm.SGG","IGDB v65.0",1,0,10.000000,0.218487,0.542845,0.505194,0.538061,0.118401,0.273443,0.000000,0.017202,0.840000,1.000000,,"Saint-Gobain Glass","SGG COOL-LITE XTREME SILVER II DIAMANT 10mm",12567993,"",256,1586299450,0,0.538061,0.218487,0
20888,"COOL-LITE SKN 146 II 6mm.SGG","IGDB v70.0",1,0,6.000000,0.210543,0.392710,0.290941,0.446402,0.036443,0.095028,0.000000,0.038481,0.845514,1.000000,,"Saint-Gobain Glass","SGG COOL-LITE SKN 146 II 6mm",11515307,"#",256,1586299495,0,0.446402,0.210543,0
20889,"COOL-LITE SKN 146 II 8mm.SGG","IGDB v70.0",1,0,8.000000,0.206754,0.392744,0.269978,0.442546,0.036394,0.093998,0.000000,0.038976,0.845514,1.000000,,"Saint-Gobain Glass","SGG COOL-LITE SKN 146 II 8mm",11449514,"#",256,1586299495,0,0.442546,0.206754,0
20890,"COOL-LITE SKN 146 II 10mm.SGG","IGDB v70.0",1,0,10.000000,0.203033,0.392578,0.251052,0.438689,0.036172,0.093132,0.000000,0.038692,0.845514,1.000000,,"Saint-Gobain Glass","SGG COOL-LITE SKN 146 II 10mm",11383977,"#",256,1586299493,0,0.438689,0.203033,0
20892,"COOL-LITE SKN 183 6mm.SGG","IGDB v72.0",1,0,6.000000,0.376821,0.465742,0.369848,0.819511,0.058365,0.064755,0.000000,0.022091,0.840000,1.000000,,"Saint-Gobain Glass","SGG COOL-LITE SKN 183 6mm",14805990,"#",256,1595268548,0,0.819511,0.376821,0
20893,"COOL-LITE SKN 183 8mm.SGG","IGDB v72.0",1,0,8.000000,0.371888,0.465369,0.345680,0.814384,0.057798,0.064548,0.000000,0.021118,0.840000,1.000000,,"Saint-Gobain Glass","SGG COOL-LITE SKN 183 8mm",14805989,"",256,1595268548,0,0.814384,0.371888,0
20894,"COOL-LITE SKN 183 10mm.SGG","IGDB v72.0",1,0,10.000000,0.367159,0.465206,0.323539,0.809317,0.057366,0.064343,0.000000,0.022723,0.840000,1.000000,,"Saint-Gobain Glass","SGG COOL-LITE SKN 183 10mm",14740196,"",256,1595268547,0,0.809317,0.367159,0
20896,"COOL-LITE SKN 183 II 6mm.SGG","IGDB v72.0",1,0,6.000000,0.370986,0.453844,0.354848,0.819695,0.058309,0.064818,0.000000,0.019079,0.840000,1.000000,,"Saint-Gobain Glass","SGG COOL-LITE SKN 183 II 6mm",14937062,"#",256,1595268548,0,0.819695,0.370986,0
20897,"COOL-LITE SKN 183 II 8mm.SGG","IGDB v72.0",1,0,8.000000,0.366406,0.453500,0.331996,0.814392,0.057883,0.064415,0.000000,0.019073,0.840000,1.000000,,"Saint-Gobain Glass","SGG COOL-LITE SKN 183 II 8mm",14937061,"",256,1595268548,0,0.814392,0.366406,0
20898,"COOL-LITE SKN 183 II 10mm.SGG","IGDB v72.0",1,0,10.000000,0.362009,0.453471,0.311082,0.809325,0.057608,0.064195,0.000000,0.018964,0.840000,1.000000,,"Saint-Gobain Glass","SGG COOL-LITE SKN 183 II 10mm",14871268,"",256,1595268548,0,0.809325,0.362009,0
20900,"COOL-LITE SKN 083 6mm.SGG","IGDB v72.0",1,0,6.000000,0.386111,0.466062,0.416165,0.828022,0.058821,0.065091,0.000000,0.022273,0.840000,1.000000,,"Saint-Gobain Glass","SGG COOL-LITE SKN 083 6mm",14937320,"#",256,1595268546,0,0.828022,0.386111,0
20901,"COOL-LITE SKN 083 8mm.SGG","IGDB v72.0",1,0,8.000000,0.384080,0.466030,0.403848,0.825903,0.058772,0.065049,0.000000,0.022025,0.840000,1.000000,,"Saint-Gobain Glass","SGG COOL-LITE SKN 083 8mm",14937319,"",256,1595268547,0,0.825903,0.384080,0
20902,"COOL-LITE SKN 083 10mm.SGG","IGDB v72.0",1,0,10.000000,0.382051,0.465818,0.391903,0.823550,0.058522,0.065058,0.000000,0.022114,0.840000,1.000000,,"Saint-Gobain Glass","SGG COOL-LITE SKN 083 10mm",14937319,"",256,1595268546,0,0.823550,0.382051,0
20904,"COOL-LITE SKN 083 II 6mm.SGG","IGDB v72.0",1,0,6.000000,0.379639,0.454238,0.398198,0.828435,0.058910,0.065105,0.000000,0.018675,0.840000,1.000000,,"Saint-Gobain Glass","SGG COOL-LITE SKN 083 II 6mm",15068392,"#",256,1595268547,0,0.828435,0.379639,0
20905,"COOL-LITE SKN 083 II 8mm.SGG","IGDB v72.0",1,0,8.000000,0.377743,0.454143,0.386579,0.825966,0.058788,0.065067,0.000000,0.019996,0.840000,1.000000,,"Saint-Gobain Glass","SGG COOL-LITE SKN 083 II 8mm",15068391,"",256,1595268547,0,0.825966,0.377743,0
20906,"COOL-LITE SKN 083 II 10mm.SGG","IGDB v72.0",1,0,10.000000,0.375887,0.453999,0.375257,0.823534,0.058464,0.064907,0.000000,0.018642,0.840000,1.000000,,"Saint-Gobain Glass","SGG COOL-LITE SKN 083 II 10mm",15068391,"",256,1595268547,0,0.823534,0.375887,0
20908,"COOL-LITE SKN 133 II 6mm.SGG","IGDB v73.0",1,0,6.000000,0.149545,0.324775,0.261729,0.333928,0.023929,0.120701,0.000000,0.044914,0.845514,1.000000,,"Saint-Gobain Glass","SGG COOL-LITE SKN 133 II 6mm",10198932,"#",256,1595268552,0,0.333928,0.149545,0
20909,"COOL-LITE SKN 133 II 8mm.SGG","IGDB v73.0",1,0,8.000000,0.145652,0.325105,0.247084,0.332283,0.023764,0.119469,0.000000,0.047056,0.845514,1.000000,,"Saint-Gobain Glass","SGG COOL-LITE SKN 133 II 8mm",10133395,"",256,1595268552,0,0.332283,0.145652,0
20910,"COOL-LITE SKN 133 II 10mm.SGG","IGDB v73.0",1,0,10.000000,0.143201,0.325094,0.231107,0.329521,0.023738,0.118245,0.000000,0.050898,0.845514,1.000000,,"Saint-Gobain Glass","SGG COOL-LITE SKN 133 II 10mm",10067602,"",256,1595268551,0,0.329521,0.143201,0
20912,"COOL-LITE SKN 676 II 6mm.SGG","IGDB v77.0",1,0,6.000000,0.258407,0.493961,0.226573,0.571915,0.070205,0.064768,0.000000,0.016147,0.840000,1.000000,,"Saint-Gobain Glass","SGG COOL-LITE SKN 676 II 6mm",13290427,"#",256,1641409415,0,0.571915,0.258407,0
20913,"COOL-LITE SKN 676 II 8mm.SGG","IGDB v77.0",1,0,8.000000,0.233714,0.492895,0.185705,0.515669,0.067590,0.060709,0.000000,0.015781,0.840000,1.000000,,"Saint-Gobain Glass","SGG COOL-LITE SKN 676 II 8mm",12829361,"#",256,1641409415,0,0.515669,0.233714,0
20915,"COOL-LITE SKN 665 II 6mm.SGG","IGDB v77.0",1,0,6.000000,0.234891,0.472306,0.222574,0.496395,0.115225,0.090775,0.000000,0.027010,0.840000,1.000000,,"Saint-Gobain Glass","SGG COOL-LITE SKN 665 II 6mm",12435373,"#",256,1641409414,0,0.496395,0.234891,0
20916,"COOL-LITE SKN 665 II 8mm.SGG","IGDB v77.0",1,0,8.000000,0.212312,0.471569,0.183597,0.447542,0.113234,0.082029,0.000000,0.026890,0.840000,1.000000,,"Saint-Gobain Glass","SGG COOL-LITE SKN 665 II 8mm",12040099,"#",256,1641409414,0,0.447542,0.212312,0
20918,"COOL-LITE SKN 654 II 6mm.SGG","IGDB v77.0",1,0,6.000000,0.185366,0.552614,0.201869,0.421814,0.165800,0.104752,0.000000,0.016395,0.840000,1.000000,,"Saint-Gobain Glass","SGG COOL-LITE SKN 654 II 6mm",11908247,"#",256,1641409414,0,0.421814,0.185366,0
20919,"COOL-LITE SKN 654 II 8mm.SGG","IGDB v77.0",1,0,8.000000,0.167575,0.552062,0.168279,0.380277,0.164220,0.093270,0.000000,0.016604,0.840000,1.000000,,"Saint-Gobain Glass","SGG COOL-LITE SKN 654 II 8mm",11512974,"#",256,1641409414,0,0.380277,0.167575,0
20921,"COOL-LITE SKN 646 II 6mm.SGG","IGDB v77.0",1,0,6.000000,0.162517,0.391403,0.194002,0.335148,0.032546,0.072419,0.000000,0.027105,0.840000,1.000000,,"Saint-Gobain Glass","SGG COOL-LITE SKN 646 II 6mm",10461075,"#",256,1641409414,0,0.335148,0.162517,0
20922,"COOL-LITE SKN 646 II 8mm.SGG","IGDB v77.0",1,0,8.000000,0.146553,0.390913,0.161311,0.301977,0.031388,0.067130,0.000000,0.027336,0.840000,1.000000,,"Saint-Gobain Glass","SGG COOL-LITE SKN 646 II 8mm",10131594,"#",256,1641409414,0,0.301977,0.146553,0
20925,"COOL-LITE SKN 644 II 6mm.SGG","IGDB v77.0",1,0,6.000000,0.146338,0.424024,0.204910,0.342693,0.077680,0.123411,0.000000,0.029013,0.840000,1.000000,,"Saint-Gobain Glass","SGG COOL-LITE SKN 644 II 6mm",10920590,"#",256,1641409414,0,0.342693,0.146338,0
20926,"COOL-LITE SKN 644 II 8mm.SGG","IGDB v77.0",1,0,8.000000,0.132314,0.423564,0.171000,0.308740,0.076709,0.108820,0.000000,0.029054,0.840000,1.000000,,"Saint-Gobain Glass","SGG COOL-LITE SKN 644 II 8mm",10525574,"#",256,1641409414,0,0.308740,0.132314,0
20928,"COOL-LITE SKN 633 II 6mm.SGG","IGDB v78.0",1,0,6.000000,0.113864,0.324252,0.178671,0.251512,0.021634,0.087081,0.000000,0.045732,0.840000,1.000000,,"Saint-Gobain Glass","SGG COOL-LITE SKN 133 II 6mm",9276543,"#",256,1641409424,0,0.251512,0.113864,0
20929,"COOL-LITE SKN 633 II 8mm.SGG","IGDB v78.0",1,0,8.000000,0.102869,0.324083,0.149947,0.226709,0.020999,0.079042,0.000000,0.048367,0.840000,1.000000,,"Saint-Gobain Glass","SGG COOL-LITE SKN 133 II 8mm",8947320,"#",256,1641409423,0,0.226709,0.102869,0
20931,"COOL-LITE KNT 655 6mm.SGG","IGDB v78.0",1,0,6.000000,0.275746,0.224122,0.134686,0.393709,0.022102,0.104049,0.000000,0.131230,0.840000,1.000000,,"Saint-Gobain Glass","SGG COOL-LITE KNT 155 6mm",11775131,"#",256,1641409424,0,0.393709,0.275746,0
20932,"COOL-LITE KNT 655 8mm.SGG","IGDB v78.0",1,0,8.000000,0.246896,0.223426,0.115891,0.354770,0.020808,0.092622,0.000000,0.131160,0.840000,1.000000,,"Saint-Gobain Glass","SGG COOL-LITE KNT 155 8mm",11314322,"#",256,1641409424,0,0.354770,0.246896,0
20934,"COOL-LITE KNT 664 6mm.SGG","IGDB v78.0",1,0,6.000000,0.352018,0.177851,0.110313,0.476196,0.015632,0.081406,0.000000,0.132201,0.840000,1.000000,,"Saint-Gobain Glass","SGG COOL-LITE KNT 164 6mm",12630955,"#",256,1641409423,0,0.476196,0.352018,0
20935,"COOL-LITE KNT 664 8mm.SGG","IGDB v78.0",1,0,8.000000,0.314752,0.176495,0.096763,0.429135,0.013634,0.074383,0.000000,0.131762,0.840000,1.000000,,"Saint-Gobain Glass","SGG COOL-LITE KNT 164 8mm",12235681,"#",256,1641409423,0,0.429135,0.314752,0
20937,"COOL-LITE ST 620  6mm.SGG","IGDB v77.0",1,0,6.000000,0.137944,0.333628,0.178469,0.155839,0.258909,0.196597,0.000000,0.679555,0.840000,1.000000,,"Saint-Gobain Glass","SGG COOL-LITE ST 620  6mm",8089955,"",256,1641409415,0,0.155839,0.137944,0
20938,"COOL-LITE ST 620  8mm.SGG","IGDB v77.0",1,0,8.000000,0.123157,0.333567,0.151373,0.140365,0.259026,0.167719,0.000000,0.679655,0.840000,1.000000,,"Saint-Gobain Glass","SGG COOL-LITE ST 620  8mm",7760733,"",256,1641409415,0,0.140365,0.123157,0
20940,"COOL-LITE ST 636  6mm.SGG","IGDB v77.0",1,0,6.000000,0.246630,0.219722,0.116453,0.274975,0.177115,0.141788,0.000000,0.769475,0.840000,1.000000,,"Saint-Gobain Glass","SGG COOL-LITE ST 636  6mm",10064263,"",256,1641409415,0,0.274975,0.246630,0
20941,"COOL-LITE ST 636  8mm.SGG","IGDB v77.0",1,0,8.000000,0.220471,0.219324,0.102314,0.247826,0.176597,0.123222,0.000000,0.769532,0.840000,1.000000,,"Saint-Gobain Glass","SGG COOL-LITE ST 636  8mm",9735039,"",256,1641409415,0,0.247826,0.220471,0
20943,"COOL-LITE ST 650  6mm.SGG","IGDB v77.0",1,0,6.000000,0.355774,0.167260,0.092188,0.379230,0.164557,0.119668,0.000000,0.845601,0.840000,1.000000,,"Saint-Gobain Glass","SGG COOL-LITE ST 650  6mm",11446430,"#",256,1641409414,0,0.379230,0.355774,0
20944,"COOL-LITE ST 650  8mm.SGG","IGDB v77.0",1,0,8.000000,0.317829,0.166112,0.082929,0.341521,0.163248,0.105330,0.000000,0.845540,0.840000,1.000000,,"Saint-Gobain Glass","SGG COOL-LITE ST 650  8mm",11051157,"#",256,1641409415,0,0.341521,0.317829,0
20946,"COOL-LITE ST 667  6mm.SGG","IGDB v77.0",1,0,6.000000,0.493255,0.145614,0.099757,0.497831,0.180837,0.124942,0.000000,0.845631,0.840000,1.000000,,"Saint-Gobain Glass","SGG COOL-LITE ST 667  6mm",12369080,"#",256,1641409415,0,0.497831,0.493255,0
20947,"COOL-LITE ST 667  8mm.SGG","IGDB v77.0",1,0,8.000000,0.439829,0.143201,0.088734,0.448309,0.178397,0.109718,0.000000,0.845542,0.840000,1.000000,,"Saint-Gobain Glass","SGG COOL-LITE ST 667  8mm",11908270,"#",256,1641409415,0,0.448309,0.439829,0
20950,"COOL-LITE KG 122 II 10mm.SGG","IGDB v83.0",1,0,10.000000,0.184635,0.371409,0.252376,0.235903,0.315118,0.218619,0.000000,0.063067,0.845514,1.000000,,"Saint-Gobain Glass","SGG COOL-LITE KG 122 II 10mm",7504782,"#",256,1641409441,0,0.235903,0.184635,0
20952,"COOL-LITE SKB 140 II 6mm.SGG","IGDB v83.0",1,0,6.000000,0.183729,0.406490,0.309203,0.456718,0.054857,0.142823,0.000000,0.065938,0.845514,1.000000,,"Saint-Gobain Glass","SGG COOL-LITE SKB 140 II 6mm",12106400,"#",256,1641409441,0,0.456718,0.183729,0
20953,"COOL-LITE SKB 140 II 8mm.SGG","IGDB v83.0",1,0,8.000000,0.181324,0.406480,0.288531,0.452832,0.054680,0.141300,0.000000,0.062944,0.845514,1.000000,,"Saint-Gobain Glass","SGG COOL-LITE SKB 140 II 8mm",12106143,"#",256,1641409441,0,0.452832,0.181324,0
20954,"COOL-LITE SKB 140 II 10mm.SGG","IGDB v83.0",1,0,10.000000,0.178750,0.406392,0.269616,0.449012,0.054508,0.139595,0.000000,0.063533,0.845514,1.000000,,"Saint-Gobain Glass","SGG COOL-LITE SKB 140 II 10mm",12040606,"#",256,1641409441,0,0.449012,0.178750,0
20955,"COOL-LITE SKB 166 II 6mm.SGG","IGDB v78.0",1,0,6.000000,0.320688,0.427016,0.312005,0.690187,0.073531,0.086255,0.000000,0.025374,0.845514,1.000000,,"Saint-Gobain Glass","SGG COOL-LITE SKB 166 II 6mm",13884623,"",256,1641409423,0,0.690187,0.320688,0
20956,"COOL-LITE SKB 166 II 8mm.SGG","IGDB v78.0",1,0,8.000000,0.314801,0.426782,0.289383,0.684214,0.073264,0.085648,0.000000,0.024691,0.845514,1.000000,,"Saint-Gobain Glass","SGG COOL-LITE SKB 166 II 8mm",13818829,"",256,1641409423,0,0.684214,0.314801,0
20957,"COOL-LITE SKB 166 II 10mm.SGG","IGDB v83.0",1,0,10.000000,0.309451,0.426526,0.268538,0.678277,0.072767,0.084688,0.000000,0.034145,0.845514,1.000000,,"Saint-Gobain Glass","SGG COOL-LITE SKB 166 II 10mm",13753292,"#",256,1641409441,0,0.678277,0.309451,0
20960,"COOL-LITE KN 125 II 10mm.SGG","IGDB v83.0",1,0,10.000000,0.167998,0.328269,0.248389,0.262048,0.105185,0.208269,0.000000,0.084612,0.845514,1.000000,,"Saint-Gobain Glass","SGG COOL-LITE KN 125 II 10mm",9342849,"#",256,1641409441,0,0.262048,0.167998,0
20961,"COOL-LITE XTREME 70-33 4mm.SGG","IGDB v77.0",1,0,4.000000,0.303055,0.556605,0.415144,0.774051,0.058604,0.061457,0.000000,0.018193,0.840000,1.000000,,"Saint-Gobain Glass","SGG COOL-LITE XTREME 70-33 4mm",14607840,"#",256,1641409413,0,0.774051,0.303055,0
20962,"COOL-LITE XTREME 70-33 6mm.SGG","IGDB v77.0",1,0,6.000000,0.300072,0.556535,0.387389,0.769252,0.058418,0.061286,0.000000,0.017971,0.840000,1.000000,,"Saint-Gobain Glass","SGG COOL-LITE XTREME 70-33 6mm",14542303,"#",256,1641409413,0,0.769252,0.300072,0
20963,"COOL-LITE XTREME 70-33 8mm.SGG","IGDB v77.0",1,0,8.000000,0.297211,0.556414,0.361895,0.764295,0.058052,0.061224,0.000000,0.018125,0.840000,1.000000,,"Saint-Gobain Glass","SGG COOL-LITE XTREME 70-33 8mm",14476510,"#",256,1641409413,0,0.764295,0.297211,0
20965,"CL XTREME 70-33 DIAM 4mm.SGG","IGDB v77.0",1,0,4.000000,0.306616,0.556870,0.449729,0.779612,0.058863,0.061662,0.000000,0.018532,0.840000,1.000000,,"Saint-Gobain Glass","SGG CL XTREME 70-33 DIAM 4mm",14673633,"#",256,1641409418,0,0.779612,0.306616,0
20966,"CL XTREME 70-33 DIAM 6mm.SGG","IGDB v77.0",1,0,6.000000,0.305292,0.556776,0.436248,0.777199,0.058877,0.061765,0.000000,0.018410,0.840000,1.000000,,"Saint-Gobain Glass","SGG CL XTREME 70-33 DIAM 6mm",14673632,"#",256,1641409414,0,0.777199,0.305292,0
20967,"CL XTREME 70-33 DIAM 8mm.SGG","IGDB v77.0",1,0,8.000000,0.304286,0.556692,0.423146,0.775089,0.058593,0.061505,0.000000,0.018557,0.840000,1.000000,,"Saint-Gobain Glass","SGG CL XTREME 70-33 DIAM 8mm",14673632,"#",256,1641409414,0,0.775089,0.304286,0
20969,"CL XTREME 61-29 4mm.SGG","IGDB v83.0",1,0,4.000000,0.257894,0.565130,0.425719,0.673785,0.070597,0.073236,0.000000,0.021033,0.840000,1.000000,,"Saint-Gobain Glass","SGG COOL-LITE XTREME 61-29 4mm",14014926,"#",256,1641409440,0,0.673785,0.257894,0
20970,"CL XTREME 61-29 6mm.SGG","IGDB v83.0",1,0,6.000000,0.255495,0.564646,0.398011,0.669663,0.070239,0.072890,0.000000,0.021217,0.840000,1.000000,,"Saint-Gobain Glass","SGG COOL-LITE XTREME 61-29 6mm",14014669,"#",256,1641409440,0,0.669663,0.255495,0
20971,"CL XTREME 61-29 8mm.SGG","IGDB v83.0",1,0,8.000000,0.253214,0.564528,0.372778,0.665415,0.069977,0.072719,0.000000,0.021661,0.840000,1.000000,,"Saint-Gobain Glass","SGG COOL-LITE XTREME 61-29 8mm",13949132,"#",256,1641409439,0,0.665415,0.253214,0
20972,"CL XTREME 61-29 10mm.SGG","IGDB v83.0",1,0,10.000000,0.250976,0.564492,0.349519,0.661255,0.069741,0.072236,0.000000,0.020582,0.840000,1.000000,,"Saint-Gobain Glass","SGG COOL-LITE XTREME 61-29 10mm",13883595,"#",256,1641409439,0,0.661255,0.250976,0
20974,"CL XTREME 61-29 DIAM 4mm.SGG","IGDB v83.0",1,0,4.000000,0.260806,0.565049,0.459865,0.678477,0.070965,0.073658,0.000000,0.020889,0.840000,1.000000,,"Saint-Gobain Glass","SGG COOL-LITE XTREME 61-29 DIAMANT 4mm",14080463,"#",256,1641409438,0,0.678477,0.260806,0
20975,"CL XTREME 61-29 DIAM 6mm.SGG","IGDB v83.0",1,0,6.000000,0.259936,0.564917,0.446516,0.676525,0.070723,0.073564,0.000000,0.020659,0.840000,1.000000,,"Saint-Gobain Glass","SGG COOL-LITE XTREME 61-29 DIAMANT 6mm",14080463,"#",256,1641409438,0,0.676525,0.259936,0
20976,"CL XTREME 61-29 DIAM 8mm.SGG","IGDB v83.0",1,0,8.000000,0.259021,0.564780,0.433697,0.674725,0.070586,0.073432,0.000000,0.021136,0.840000,1.000000,,"Saint-Gobain Glass","SGG COOL-LITE XTREME 61-29 DIAMANT 8mm",14080462,"#",256,1641409439,0,0.674725,0.259021,0
20977,"CL XTREME 61-29 DIAM 10mm.SGG","IGDB v83.0",1,0,10.000000,0.258131,0.564798,0.421275,0.672720,0.070396,0.073352,0.000000,0.020807,0.840000,1.000000,,"Saint-Gobain Glass","SGG COOL-LITE XTREME 61-29 DIAMANT 10mm",14080462,"#",256,1641409439,0,0.672720,0.258131,0
20979,"CL XTREME 61-29 II 4mm.SGG","IGDB v83.0",1,0,4.000000,0.252406,0.578308,0.373319,0.673326,0.082575,0.073286,0.000000,0.022506,0.840000,1.000000,,"Saint-Gobain Glass","SGG COOL-LITE XTREME 61-29 II 4mm",14080461,"#",256,1641409439,0,0.673326,0.252406,0
20980,"CL XTREME 61-29 II 6mm.SGG","IGDB v83.0",1,0,6.000000,0.249939,0.578313,0.349725,0.669011,0.082553,0.072873,0.000000,0.021305,0.840000,1.000000,,"Saint-Gobain Glass","SGG COOL-LITE XTREME 61-29 II 6mm",14014924,"#",256,1641409439,0,0.669011,0.249939,0
20981,"CL XTREME 61-29 II 8mm.SGG","IGDB v83.0",1,0,8.000000,0.247845,0.578112,0.328032,0.664726,0.082046,0.072519,0.000000,0.021140,0.840000,1.000000,,"Saint-Gobain Glass","SGG COOL-LITE XTREME 61-29 II 8mm",14014667,"#",256,1641409440,0,0.664726,0.247845,0
20982,"CL XTREME 61-29 II 10mm.SGG","IGDB v83.0",1,0,10.000000,0.245607,0.577969,0.308151,0.660622,0.081821,0.072279,0.000000,0.021302,0.840000,1.000000,,"Saint-Gobain Glass","SGG COOL-LITE XTREME 61-29 II 10mm",13949130,"#",256,1641409439,0,0.660622,0.245607,0
20984,"CL XT 61-29 II DIAM 4mm.SGG","IGDB v83.0",1,0,4.000000,0.255163,0.578506,0.402386,0.677857,0.082983,0.073858,0.000000,0.020680,0.840000,1.000000,,"Saint-Gobain Glass","SGG COOL-LITE XTREME 61-29 II DIAMANT 4mm",14146255,"#",256,1641409439,0,0.677857,0.255163,0
20985,"CL XT 61-29 II DIAM 6mm.SGG","IGDB v83.0",1,0,6.000000,0.254389,0.578432,0.390826,0.676029,0.082757,0.073559,0.000000,0.021232,0.840000,1.000000,,"Saint-Gobain Glass","SGG COOL-LITE XTREME 61-29 II DIAMANT 6mm",14145998,"#",256,1641409439,0,0.676029,0.254389,0
20986,"CL XT 61-29 II DIAM 8mm.SGG","IGDB v83.0",1,0,8.000000,0.253386,0.578420,0.379895,0.674029,0.082719,0.073389,0.000000,0.021110,0.840000,1.000000,,"Saint-Gobain Glass","SGG COOL-LITE XTREME 61-29 II DIAMANT 8mm",14145998,"#",256,1641409439,0,0.674029,0.253386,0
20987,"CL XT 61-29 II DIAM 10mm.SGG","IGDB v83.0",1,0,10.000000,0.252615,0.578354,0.369151,0.671946,0.082484,0.073198,0.000000,0.021849,0.840000,1.000000,,"Saint-Gobain Glass","SGG COOL-LITE XTREME 61-29 II DIAMANT 10mm",14145997,"#",256,1641409441,0,0.671946,0.252615,0
20989,"PARSOL GREY 4mm.SGG","IGDB v73.0",1,0,4.000000,0.581478,0.057993,0.058023,0.554628,0.057663,0.057864,0.000000,0.840000,0.840000,1.000000,,"Saint-Gobain Glass","SGG PARSOL GREY 4mm",12960965,"",256,1595268545,0,0.554628,0.581478,0
20990,"PARSOL GREY 5mm.SGG","IGDB v73.0",1,0,5.000000,0.520241,0.055040,0.054930,0.489427,0.054792,0.054367,0.000000,0.840000,0.840000,1.000000,,"Saint-Gobain Glass","SGG PARSOL GREY 5mm",12302778,"",256,1595268545,0,0.489427,0.520241,0
20991,"PARSOL GREY 6mm.SGG","IGDB v73.0",1,0,6.000000,0.465658,0.052598,0.052529,0.431865,0.052116,0.052088,0.000000,0.840000,0.840000,1.000000,,"Saint-Gobain Glass","SGG PARSOL GREY 6mm",11710384,"",256,1595268545,0,0.431865,0.465658,0
20992,"PARSOL GREY 8mm.SGG","IGDB v73.0",1,0,8.000000,0.374097,0.049073,0.048941,0.336786,0.048663,0.048694,0.000000,0.840000,0.840000,1.000000,,"Saint-Gobain Glass","SGG PARSOL GREY 8mm",10525853,"",256,1595268545,0,0.336786,0.374097,0
20993,"PARSOL GREY 10mm.SGG","IGDB v73.0",1,0,10.000000,0.301215,0.046719,0.046854,0.262397,0.046494,0.046703,0.000000,0.840000,0.840000,1.000000,,"Saint-Gobain Glass","SGG PARSOL GREY 10mm",9407372,"",256,1595268545,0,0.262397,0.301215,0
20996,"PARSOL LIGHT GREY 6mm.SGG","IGDB v73.0",1,0,6.000000,0.645760,0.061905,0.061905,0.669872,0.064430,0.064430,0.000000,0.840000,0.840000,1.000000,,"Saint-Gobain Glass","SGG PARSOL LIGHT GREY 6mm",14473168,"",256,1595268545,0,0.669872,0.645760,0
20997,"PARSOL LIGHT GREY 8mm.SGG","IGDB v73.0",1,0,8.000000,0.576672,0.058088,0.058088,0.604947,0.060579,0.060579,0.000000,0.840000,0.840000,1.000000,,"Saint-Gobain Glass","SGG PARSOL LIGHT GREY 8mm",14012101,"",256,1595268545,0,0.604947,0.576672,0
20998,"PARSOL LIGHT GREY 10mm.SGG","IGDB v73.0",1,0,10.000000,0.515640,0.055029,0.055029,0.546220,0.057282,0.057282,0.000000,0.840000,0.840000,1.000000,,"Saint-Gobain Glass","SGG PARSOL LIGHT GREY 10mm",13551034,"",256,1595268545,0,0.546220,0.515640,0
21000,"DIAMANT 3mm.SGG","IGDB v65.0",1,0,3.000000,0.903427,0.080250,0.080257,0.913008,0.082468,0.082256,0.000000,0.840000,0.840000,1.000000,,"Saint-Gobain Glass","SGG DIAMANT 3mm",15988213,"#",256,1586299404,0,0.913008,0.903427,0
21001,"DIAMANT 4mm.SGG","IGDB v47.0",1,0,4.000000,0.898452,0.079879,0.079908,0.911800,0.082448,0.082105,0.000000,0.840000,0.840000,1.000000,,"Saint-Gobain Glass","SGG DIAMANT 4mm",15988212,"#",256,1510862475,0,0.911800,0.898452,0
21002,"DIAMANT 5mm.SGG","IGDB v45.0",1,0,5.000000,0.893445,0.079559,0.079242,0.910406,0.082182,0.082179,0.000000,0.840000,0.840000,1.000000,,"Saint-Gobain Glass","SGG DIAMANT 5mm",15988212,"#",256,1510862484,0,0.910406,0.893445,0
21003,"DIAMANT 6mm.SGG","IGDB v56.0",1,0,6.000000,0.888531,0.079094,0.078306,0.908956,0.082104,0.081378,0.000000,0.840000,0.840000,1.000000,,"Saint-Gobain Glass","SGG DIAMANT 6mm",15988212,"#",256,1510862495,0,0.908956,0.888531,0
21004,"DIAMANT 8mm.SGG","IGDB v44.0",1,0,8.000000,0.878047,0.077405,0.077343,0.906028,0.081362,0.081159,0.000000,0.840000,0.840000,1.000000,,"Saint-Gobain Glass","SGG DIAMANT 8mm",15988211,"#",256,1510862495,0,0.906028,0.878047,0
21005,"DIAMANT 10mm.SGG","IGDB v44.0",1,0,10.000000,0.868577,0.077348,0.077514,0.903304,0.081589,0.081610,0.000000,0.840000,0.840000,1.000000,,"Saint-Gobain Glass","SGG DIAMANT 10mm",15987954,"#",256,1510862495,0,0.903304,0.868577,0
21006,"DIAMANT 12mm.SGG","IGDB v44.0",1,0,12.000000,0.860394,0.076624,0.076928,0.901189,0.081315,0.081523,0.000000,0.840000,0.840000,1.000000,,"Saint-Gobain Glass","SGG DIAMANT 12mm",15987954,"#",256,1510862475,0,0.901189,0.860394,0
21007,"DIAMANT 15mm.SGG","IGDB v56.0",1,0,15.000000,0.845844,0.074802,0.074933,0.896833,0.080470,0.080611,0.000000,0.840000,0.840000,1.000000,,"Saint-Gobain Glass","SGG DIAMANT 15mm",15922417,"#",256,1510862484,0,0.896833,0.845844,0
21008,"DIAMANT 19mm.SGG","IGDB v44.0",1,0,19.000000,0.828004,0.073411,0.074336,0.891652,0.080074,0.080541,0.000000,0.840000,0.840000,1.000000,,"Saint-Gobain Glass","SGG DIAMANT 19mm",15922160,"",256,1510862491,0,0.891652,0.828004,0
21010,"PLANICLEAR 3mm.SGG","IGDB v51.0",1,0,3.000000,0.882793,0.078667,0.078328,0.908272,0.081843,0.081836,0.000000,0.840000,0.840000,1.000000,,"Saint-Gobain Glass","SGG PLANICLEAR 3mm",15922676,"#",256,1510862566,0,0.908272,0.882793,0
21011,"PLANICLEAR 4mm.SGG","IGDB v47.0",1,0,4.000000,0.871393,0.077793,0.077461,0.905380,0.081646,0.081575,0.000000,0.840000,0.840000,1.000000,,"Saint-Gobain Glass","SGG PLANICLEAR 4mm",15922675,"#",256,1510862564,0,0.905380,0.871393,0
21012,"PLANICLEAR 5mm.SGG","IGDB v51.0",1,0,5.000000,0.860196,0.076565,0.076805,0.902511,0.081436,0.081528,0.000000,0.840000,0.840000,1.000000,,"Saint-Gobain Glass","SGG PLANICLEAR 5mm",15856882,"#",256,1510862564,0,0.902511,0.860196,0
21013,"PLANICLEAR 6mm.SGG","IGDB v47.0",1,0,6.000000,0.849358,0.075226,0.074920,0.899677,0.080584,0.080735,0.000000,0.840000,0.840000,1.000000,,"Saint-Gobain Glass","SGG PLANICLEAR 6mm",15856882,"#",256,1510862564,0,0.899677,0.849358,0
21014,"PLANICLEAR 8mm.SGG","IGDB v47.0",1,0,8.000000,0.827163,0.073603,0.073336,0.893336,0.080201,0.080151,0.000000,0.840000,0.840000,1.000000,,"Saint-Gobain Glass","SGG PLANICLEAR 8mm",15791344,"#",256,1510862565,0,0.893336,0.827163,0
21015,"PLANICLEAR 10mm.SGG","IGDB v47.0",1,0,10.000000,0.807331,0.073016,0.073051,0.888202,0.080357,0.080140,0.000000,0.840000,0.840000,1.000000,,"Saint-Gobain Glass","SGG PLANICLEAR 10mm",15725551,"#",256,1510862564,0,0.888202,0.807331,0
21016,"PLANICLEAR 12mm.SGG","IGDB v44.0",1,0,12.000000,0.787691,0.071710,0.070874,0.882431,0.079882,0.079165,0.000000,0.840000,0.840000,1.000000,,"Saint-Gobain Glass","SGG PLANICLEAR 12mm",15725550,"",256,1510862567,0,0.882431,0.787691,0
21017,"PLANICLEAR 15mm.SGG","IGDB v44.0",1,0,15.000000,0.758709,0.068914,0.068890,0.873651,0.078586,0.078545,0.000000,0.840000,0.840000,1.000000,,"Saint-Gobain Glass","SGG PLANICLEAR 15mm",15659756,"",256,1510862568,0,0.873651,0.758709,0
21018,"PLANICLEAR 19mm.SGG","IGDB v44.0",1,0,19.000000,0.723386,0.067325,0.067608,0.862481,0.078139,0.078287,0.000000,0.840000,0.840000,1.000000,,"Saint-Gobain Glass","SGG PLANICLEAR 19mm",15528426,"",256,1510862567,0,0.862481,0.723386,0
21020,"PLANILUX 3mm.SGG","IGDB v47.0",1,0,3.000000,0.865224,0.077203,0.077292,0.904546,0.081637,0.081561,0.000000,0.840000,0.840000,1.000000,,"Saint-Gobain Glass","SGG PLANILUX 3mm",15922675,"#",256,1510862488,0,0.904546,0.865224,0
21021,"PLANILUX 4mm.SGG","IGDB v47.0",1,0,4.000000,0.848932,0.075710,0.076045,0.900321,0.081218,0.081445,0.000000,0.840000,0.840000,1.000000,,"Saint-Gobain Glass","SGG PLANILUX 4mm",15856882,"#",256,1510862476,0,0.900321,0.848932,0
21022,"PLANILUX 5mm.SGG","IGDB v47.0",1,0,5.000000,0.832517,0.074803,0.074790,0.896409,0.081105,0.080738,0.000000,0.840000,0.840000,1.000000,,"Saint-Gobain Glass","SGG PLANILUX 5mm",15856881,"#",256,1510862476,0,0.896409,0.832517,0
21023,"PLANILUX 6mm.SGG","IGDB v47.0",1,0,6.000000,0.816995,0.073762,0.073729,0.892284,0.080691,0.080501,0.000000,0.840000,0.840000,1.000000,,"Saint-Gobain Glass","SGG PLANILUX 6mm",15791088,"#",256,1510862476,0,0.892284,0.816995,0
21024,"PLANILUX 8mm.SGG","IGDB v45.0",1,0,8.000000,0.787186,0.071628,0.071370,0.884165,0.080053,0.080001,0.000000,0.840000,0.840000,1.000000,,"Saint-Gobain Glass","SGG PLANILUX 8mm",15725551,"#",256,1510862477,0,0.884165,0.787186,0
21025,"PLANILUX 10mm.SGG","IGDB v45.0",1,0,10.000000,0.749161,0.069147,0.068938,0.876124,0.079181,0.079195,0.000000,0.840000,0.840000,1.000000,,"Saint-Gobain Glass","SGG PLANILUX 10mm",15659756,"#",256,1510862476,0,0.876124,0.749161,0
21026,"PLANILUX 12mm.SGG","IGDB v47.0",1,0,12.000000,0.713346,0.067025,0.066260,0.865550,0.078513,0.077799,0.000000,0.840000,0.840000,1.000000,,"Saint-Gobain Glass","SGG PLANILUX 12mm",15593962,"",256,1510862487,0,0.865550,0.713346,0
21027,"PLANILUX 15mm.SGG","IGDB v47.0",1,0,15.000000,0.677241,0.064120,0.064085,0.854935,0.077203,0.076969,0.000000,0.840000,0.840000,1.000000,,"Saint-Gobain Glass","SGG PLANILUX 15mm",15528167,"",256,1510862487,0,0.854935,0.677241,0
21028,"PLANILUX 19mm.SGG","IGDB v47.0",1,0,19.000000,0.601751,0.060857,0.061069,0.831644,0.075845,0.075880,0.000000,0.840000,0.840000,1.000000,,"Saint-Gobain Glass","SGG PLANILUX 19mm",15331041,"",256,1510862514,0,0.831644,0.601751,0
