Repository: aegis1980/glass-explore

# Glass Explore

(c)2026 Jon Robinson. All Rights Reserved.

Glass Explore is a Dash web app for exploring architectural glazing products from the International Glazing Database (IGDB). It lets you pick glass products, build a simple insulated glass unit, and calculate optical and thermal properties using `pywincalc`.

The app currently focuses on the `Energy` page:

- search and filter IGDB glass products
- plot solar transmittance, visible transmittance, and colour spaces
- build a double-glazing unit with a coated lite, gas gap, and clear/ultraclear lite
- calculate U-value, SHGC or solar factor, visible transmittance, reflectance, and transmitted/reflected colours

File: data/igdb.csv (part 32 of 38)
"ID","Name","Source","SpectralData","AngularFunction","Thickness","Tsol","Rsol1","Rsol2","Tvis","Rvis1","Rvis2","Tir","emis1","emis2","Conductivity","Comment","Manufacturer","ProductName","Color","Certification","Status","Timestamp","Specularity","Tvis2","Tsol2","MaterialID"
21030,"PARSOL BRONZE 3mm.SGG","IGDB v48.0",1,0,3.000000,0.678250,0.063962,0.063954,0.670285,0.064381,0.064117,0.000000,0.840000,0.840000,1.000000,,"Saint-Gobain Glass","SGG PARSOL BRONZE 3mm",13554909,"",256,1510862485,0,0.670285,0.678250,0
21031,"PARSOL BRONZE 4mm.SGG","IGDB v48.0",1,0,4.000000,0.614151,0.060236,0.059345,0.604135,0.060544,0.059716,0.000000,0.840000,0.840000,1.000000,,"Saint-Gobain Glass","SGG PARSOL BRONZE 4mm",12831189,"",256,1510862485,0,0.604135,0.614151,0
21032,"PARSOL BRONZE 5mm.SGG","IGDB v48.0",1,0,5.000000,0.555606,0.056225,0.056141,0.544287,0.056674,0.056601,0.000000,0.840000,0.840000,1.000000,,"Saint-Gobain Glass","SGG PARSOL BRONZE 5mm",12107725,"",256,1510862486,0,0.544287,0.555606,0
21033,"PARSOL BRONZE 6mm.SGG","IGDB v47.0",1,0,6.000000,0.504854,0.054292,0.054673,0.491154,0.054405,0.054710,0.000000,0.840000,0.840000,1.000000,,"Saint-Gobain Glass","SGG PARSOL BRONZE 6mm",11450054,"",256,1510862486,0,0.491154,0.504854,0
21034,"PARSOL BRONZE 8mm.SGG","IGDB v47.0",1,0,8.000000,0.415044,0.049780,0.049886,0.399087,0.050180,0.050253,0.000000,0.840000,0.840000,1.000000,,"Saint-Gobain Glass","SGG PARSOL BRONZE 8mm",10200504,"",256,1510862486,0,0.399087,0.415044,0
21035,"PARSOL BRONZE 10mm.SGG","IGDB v48.0",1,0,10.000000,0.342171,0.048082,0.048400,0.324899,0.048157,0.048313,0.000000,0.840000,0.840000,1.000000,,"Saint-Gobain Glass","SGG PARSOL BRONZE 10mm",9082282,"",256,1510862485,0,0.324899,0.342171,0
21037,"PARSOL DARK GREY 4mm.SGG","IGDB v48.0",1,0,4.000000,0.394423,0.050212,0.050481,0.255994,0.046120,0.046329,0.000000,0.840000,0.840000,1.000000,,"Saint-Gobain Glass","SGG PARSOL DARK GREY 4mm",9342083,"",256,1510862486,0,0.255994,0.394423,0
21038,"PARSOL DARK GREY 5mm.SGG","IGDB v48.0",1,0,5.000000,0.323889,0.047130,0.047221,0.186054,0.044287,0.044236,0.000000,0.840000,0.840000,1.000000,,"Saint-Gobain Glass","SGG PARSOL DARK GREY 5mm",8157807,"",256,1510862486,0,0.186054,0.323889,0
21039,"PARSOL DARK GREY 6mm.SGG","IGDB v48.0",1,0,6.000000,0.267816,0.045472,0.046403,0.135491,0.043377,0.043949,0.000000,0.840000,0.840000,1.000000,,"Saint-Gobain Glass","SGG PARSOL DARK GREY 6mm",7170398,"",256,1510862486,0,0.135491,0.267816,0
21041,"PARSOL ULTRA GREY 4mm.SGG","IGDB v48.0",1,0,4.000000,0.080770,0.043015,0.042750,0.096149,0.043418,0.043386,0.000000,0.840000,0.840000,1.000000,,"Saint-Gobain Glass","SGG PARSOL ULTRA GREY 4mm",5593426,"",256,1510862539,0,0.096149,0.080770,0
21042,"PARSOL ULTRA GREY 6mm.SGG","IGDB v48.0",1,0,6.000000,0.027292,0.041927,0.041603,0.031541,0.042593,0.042570,0.000000,0.840000,0.840000,1.000000,,"Saint-Gobain Glass","SGG PARSOL ULTRA GREY 6mm",3093293,"",256,1510862539,0,0.031541,0.027292,0
21044,"PARSOL H-GREEN 4mm.SGG","IGDB v47.0",1,0,4.000000,0.576971,0.058453,0.059405,0.792717,0.072189,0.072831,0.000000,0.840000,0.840000,1.000000,,"Saint-Gobain Glass","SGG PARSOL H-GREEN 4mm",15002076,"",256,1510862475,0,0.792717,0.576971,0
21045,"PARSOL H-GREEN 5mm.SGG","IGDB v45.0",1,0,5.000000,0.522412,0.056814,0.057042,0.765457,0.070730,0.070935,0.000000,0.840000,0.840000,1.000000,,"Saint-Gobain Glass","SGG PARSOL H-GREEN 5mm",14739414,"",256,1510862476,0,0.765457,0.522412,0
21046,"PARSOL H-GREEN 6mm.SGG","IGDB v45.0",1,0,6.000000,0.474652,0.054875,0.055112,0.738388,0.068934,0.068995,0.000000,0.840000,0.840000,1.000000,,"Saint-Gobain Glass","SGG PARSOL H-GREEN 6mm",14542033,"",256,1510862476,0,0.738388,0.474652,0
21047,"PARSOL H-GREEN 8mm.SGG","IGDB v45.0",1,0,8.000000,0.397074,0.052275,0.052337,0.687669,0.065692,0.065490,0.000000,0.840000,0.840000,1.000000,,"Saint-Gobain Glass","SGG PARSOL H-GREEN 8mm",14016197,"",256,1510862487,0,0.687669,0.397074,0
21049,"PARSOL SAPPHIRE BLUE 4mm.SGG","IGDB v47.0",1,0,4.000000,0.519138,0.056204,0.055870,0.663207,0.063801,0.063889,0.000000,0.840000,0.840000,1.000000,,"Saint-Gobain Glass","SGG PARSOL SAPPHIRE BLUE 4mm",14801602,"",256,1510862487,0,0.663207,0.519138,0
21050,"PARSOL SAPPHIRE BLUE 5mm.SGG","IGDB v45.0",1,0,5.000000,0.455894,0.053524,0.053287,0.612273,0.061137,0.060989,0.000000,0.840000,0.840000,1.000000,,"Saint-Gobain Glass","SGG PARSOL SAPPHIRE BLUE 5mm",14537655,"",256,1510862487,0,0.612273,0.455894,0
21051,"PARSOL SAPPHIRE BLUE 6mm.SGG","IGDB v45.0",1,0,6.000000,0.402736,0.051565,0.051236,0.565828,0.058397,0.058258,0.000000,0.840000,0.840000,1.000000,,"Saint-Gobain Glass","SGG PARSOL SAPPHIRE BLUE 6mm",14273964,"",256,1510862495,0,0.565828,0.402736,0
21052,"PARSOL SAPPHIRE BLUE 8mm.SGG","IGDB v45.0",1,0,8.000000,0.317944,0.048468,0.048696,0.483589,0.054464,0.054612,0.000000,0.840000,0.840000,1.000000,,"Saint-Gobain Glass","SGG PARSOL SAPPHIRE BLUE 8mm",13746583,"#",256,1510862491,0,0.483589,0.317944,0
21053,"CL XTREME 70-33 II 6mm.SGG","IGDB v47.0",1,0,6.000000,0.295391,0.543727,0.395178,0.769244,0.057484,0.060655,0.000000,0.018490,0.840000,1.000000,,"Saint-Gobain Glass","SGG COOL-LITE XTREME 70-33 II 6mm",14673374,"#",256,1510862946,0,0.769244,0.295391,0
21054,"CL XTREME 70-33 II 8mm.SGG","IGDB v47.0",1,0,8.000000,0.291883,0.543437,0.369233,0.763685,0.057204,0.060286,0.000000,0.018343,0.840000,1.000000,,"Saint-Gobain Glass","SGG COOL-LITE XTREME 70-33 II 8mm",14607837,"#",256,1510862946,0,0.763685,0.291883,0
21055,"CL XTREME 70-33 II 10mm.SGG","IGDB v63.0",1,0,10.000000,0.289503,0.543771,0.346361,0.759463,0.057539,0.060941,0.000000,0.018532,0.840000,1.000000,,"Saint-Gobain Glass","SGG COOL-LITE XTREME 70-33 II 10mm",14607580,"#",256,1541470894,0,0.759463,0.289503,0
21056,"CL XTREME 70-33IIDIAM 6mm.SGG","IGDB v47.0",1,0,6.000000,0.300379,0.544908,0.444876,0.776906,0.058842,0.060796,0.000000,0.018410,0.840000,1.000000,,"Saint-Gobain Glass","SGG CL XTREME 70-33II DIAM 6mm",14804704,"#",256,1510862948,0,0.776906,0.300379,0
21057,"CL XTREME 70-33IIDIAM 8mm.SGG","IGDB v47.0",1,0,8.000000,0.298746,0.543897,0.431593,0.774363,0.058145,0.060766,0.000000,0.018557,0.840000,1.000000,,"Saint-Gobain Glass","SGG CL XTREME 70-33II DIAM 8mm",14804703,"#",256,1510862948,0,0.774363,0.298746,0
21058,"CL XTREME 70-33IIDIAM 10mm.SGG","IGDB v56.0",1,0,10.000000,0.297628,0.544440,0.419761,0.772005,0.058345,0.061352,0.000000,0.018193,0.840000,1.000000,,"Saint-Gobain Glass","SGG CL XTREME 70-33II DIAM 10mm",14738910,"#",256,1510862947,0,0.772005,0.297628,0
21059,"COOL-LITE XTREME 60-28 4mm.SGG","IGDB v47.0",1,0,4.000000,0.252306,0.591767,0.484699,0.660478,0.106299,0.104834,0.000000,0.021238,0.840000,1.000000,,"Saint-Gobain Glass","SGG COOL-LITE XTREME 60-28 4mm",13227728,"#",256,1510862943,0,0.660478,0.252306,0
21060,"COOL-LITE XTREME 60-28 6mm.SGG","IGDB v47.0",1,0,6.000000,0.249888,0.591584,0.453693,0.656403,0.106052,0.104268,0.000000,0.021384,0.840000,1.000000,,"Saint-Gobain Glass","SGG COOL-LITE XTREME 60-28 6mm",13162191,"#",256,1510862901,0,0.656403,0.249888,0
21061,"COOL-LITE XTREME 60-28 8mm.SGG","IGDB v47.0",1,0,8.000000,0.246470,0.590749,0.424359,0.651805,0.105313,0.102977,0.000000,0.021238,0.840000,1.000000,,"Saint-Gobain Glass","SGG COOL-LITE XTREME 60-28 8mm",13161934,"#",256,1510862900,0,0.651805,0.246470,0
21062,"COOL-LITE XTREME 60-28 10mm.SGG","IGDB v69.0",1,0,10.000000,0.243867,0.590578,0.398756,0.647631,0.105034,0.102693,0.000000,0.021426,0.840000,1.000000,,"Saint-Gobain Glass","SGG COOL-LITE XTREME 60-28 10mm",13096397,"#",256,1586299405,0,0.647631,0.243867,0
21063,"COOL-LITE XTREME 60-28 3mm.SGG","IGDB v47.0",1,0,3.000000,0.252781,0.591070,0.500273,0.662076,0.105985,0.104706,0.000000,0.021384,0.840000,1.000000,,"Saint-Gobain Glass","SGG COOL-LITE XTREME 60-28 3mm",13227729,"#",256,1510862943,0,0.662076,0.252781,0
21064,"CL XTREME 60-28 DIAM 6mm.SGG","IGDB v45.0",1,0,6.000000,0.254488,0.591862,0.508846,0.663249,0.106554,0.105449,0.000000,0.021384,0.840000,1.000000,,"Saint-Gobain Glass","SGG COOL-LITE XTREME 60-28 DIAMANT 6mm",13293521,"",256,1510862910,0,0.663249,0.254488,0
21065,"CL XTREME 60-28 DIAM 8mm.SGG","IGDB v45.0",1,0,8.000000,0.253320,0.592057,0.494341,0.661440,0.106505,0.104909,0.000000,0.021238,0.840000,1.000000,,"Saint-Gobain Glass","SGG COOL-LITE XTREME 60-28 DIAMANT 8mm",13293264,"",256,1510862911,0,0.661440,0.253320,0
21066,"CL XTREME 60-28 DIAM 10mm.SGG","IGDB v45.0",1,0,10.000000,0.252254,0.592082,0.480182,0.659405,0.106435,0.104609,0.000000,0.021426,0.840000,1.000000,,"Saint-Gobain Glass","SGG COOL-LITE XTREME 60-28 DIAMANT 10mm",13293264,"",256,1510862910,0,0.659405,0.252254,0
21067,"CL XTREME 70-33IIDIAM 12mm.SGG","IGDB v73.0",1,0,12.000000,0.297010,0.544227,0.407201,0.770736,0.058340,0.061324,0.000000,0.018272,0.840000,1.000000,,"Saint-Gobain Glass","SGG COOL-LITE XTREME 70-33 II 12mm",14738910,"",256,1595268552,0,0.770736,0.297010,0
21068,"CL XTREME 60-28 II 6mm.SGG","IGDB v44.0",1,0,6.000000,0.251257,0.595856,0.468797,0.667445,0.106060,0.107842,0.000000,0.026021,0.840000,1.000000,,"Saint-Gobain Glass","COOL-LITE XTREME 60-28 II 6mm",13359311,"#",256,1510862896,0,0.667445,0.251257,0
21069,"CL XTREME 60-28 II 8mm.SGG","IGDB v55.0",1,0,8.000000,0.248794,0.595117,0.438320,0.663262,0.105408,0.106631,0.000000,0.025875,0.840000,1.000000,,"Saint-Gobain Glass","COOL-LITE XTREME 60-28 II 8mm",13359309,"#",256,1510862895,0,0.663262,0.248794,0
21070,"CL XTREME 60-28 II 10mm.SGG","IGDB v44.0",1,0,10.000000,0.245695,0.594778,0.410944,0.658490,0.104967,0.105727,0.000000,0.026061,0.840000,1.000000,,"Saint-Gobain Glass","COOL-LITE XTREME 60-28 II 10mm",13293516,"",256,1510862895,0,0.658490,0.245695,0
21072,"CL XTREME 60-28II DIAM 6mm.SGG","IGDB v45.0",1,0,6.000000,0.255771,0.596156,0.525676,0.674582,0.106472,0.109054,0.000000,0.026021,0.840000,1.000000,,"Saint-Gobain Glass","SGG COOL-LITE XTREME 60-28 II DIAMANT 6mm",13490640,"#",256,1510862911,0,0.674582,0.255771,0
21073,"CL XTREME 60-28II DIAM 8mm.SGG","IGDB v45.0",1,0,8.000000,0.254803,0.595927,0.510813,0.672558,0.106496,0.108922,0.000000,0.025875,0.840000,1.000000,,"Saint-Gobain Glass","SGG COOL-LITE XTREME 60-28 II DIAMANT 8mm",13490640,"",256,1510862911,0,0.672558,0.254803,0
21074,"CL XTREME 60-28II DIAM 10mm.SGG","IGDB v45.0",1,0,10.000000,0.253825,0.595803,0.496460,0.670528,0.106299,0.108603,0.000000,0.026061,0.840000,1.000000,,"Saint-Gobain Glass","SGG COOL-LITE XTREME 60-28 II DIAMANT 10mm",13490383,"",256,1510862911,0,0.670528,0.253825,0
21076,"CL XTREME 50-22 II 6mm.SGG","IGDB v52.0",1,0,6.000000,0.175082,0.571287,0.371543,0.515687,0.117946,0.137497,0.000000,0.016382,0.840000,1.000000,,"Saint-Gobain Glass","SGG COOL-LITE XTREME 50-22 II 6mm",12239538,"#",256,1510863036,0,0.515687,0.175082,0
21077,"CL XTREME 50-22 II 8mm.SGG","IGDB v52.0",1,0,8.000000,0.173730,0.571249,0.349287,0.512484,0.117691,0.135886,0.000000,0.016529,0.840000,1.000000,,"Saint-Gobain Glass","SGG COOL-LITE XTREME 50-22 II 8mm",12174001,"#",256,1510863036,0,0.512484,0.173730,0
21078,"CL XTREME 50-22 II 10mm.SGG","IGDB v76.0",1,0,10.000000,0.172088,0.570828,0.329822,0.509462,0.117531,0.135624,0.000000,0.016164,0.840000,1.000000,,"Saint-Gobain Glass","SGG COOL-LITE XTREME 50-22 II 10mm",12173744,"#",256,1641409388,0,0.509462,0.172088,0
21080,"CL XT 50-22 II DIAM 6mm.SGG","IGDB v52.0",1,0,6.000000,0.177711,0.571405,0.412498,0.521163,0.118188,0.139379,0.000000,0.016463,0.840000,1.000000,,"Saint-Gobain Glass","SGG COOL-LITE XTREME 50-22 II DIAMANT 6mm",12305331,"#",256,1510863035,0,0.521163,0.177711,0
21081,"CL XT 50-22 II DIAM 8mm.SGG","IGDB v52.0",1,0,8.000000,0.177200,0.571481,0.400814,0.519473,0.118095,0.138347,0.000000,0.016314,0.840000,1.000000,,"Saint-Gobain Glass","SGG COOL-LITE XTREME 50-22 II DIAMANT 8mm",12305331,"",256,1510863035,0,0.519473,0.177200,0
21082,"CL XT 50-22 II DIAM 10mm.SGG","IGDB v52.0",1,0,10.000000,0.176104,0.570573,0.390124,0.517639,0.117435,0.137862,0.000000,0.016504,0.840000,1.000000,,"Saint-Gobain Glass","SGG COOL-LITE XTREME 50-22 II DIAMANT 10mm",12305074,"",256,1510863035,0,0.517639,0.176104,0
21095,"COOL-LITE SKN 176 4mm.SGG","IGDB v47.0",1,0,4.000000,0.345699,0.494139,0.426962,0.772016,0.082189,0.081651,0.000000,0.023883,0.840000,1.000000,,"Saint-Gobain Glass","SGG COOL-LITE SKN 176 4mm",14411231,"#",256,1510862952,0,0.772016,0.345699,0
21096,"COOL-LITE SKN 176 6mm.SGG","IGDB v44.0",1,0,6.000000,0.341631,0.494108,0.397668,0.767099,0.081720,0.080604,0.000000,0.024029,0.840000,1.000000,,"Saint-Gobain Glass","SGG COOL-LITE SKN 176 6mm",14411230,"#",256,1510862898,0,0.767099,0.341631,0
21097,"COOL-LITE SKN 176 8mm.SGG","IGDB v44.0",1,0,8.000000,0.338172,0.494852,0.372667,0.762658,0.082186,0.080545,0.000000,0.023883,0.840000,1.000000,,"Saint-Gobain Glass","SGG COOL-LITE SKN 176 8mm",14345693,"",256,1510862898,0,0.762658,0.338172,0
21098,"COOL-LITE SKN 176 10mm.SGG","IGDB v44.0",1,0,10.000000,0.334235,0.494692,0.347996,0.757870,0.081831,0.079708,0.000000,0.024070,0.840000,1.000000,,"Saint-Gobain Glass","SGG COOL-LITE SKN 176 10mm",14279900,"",256,1510862898,0,0.757870,0.334235,0
21099,"COOL-LITE SKN 176 3mm.SGG","IGDB v47.0",1,0,3.000000,0.348641,0.495404,0.442119,0.775039,0.082836,0.081730,0.000000,0.024029,0.840000,1.000000,,"Saint-Gobain Glass","SGG COOL-LITE SKN 176 3mm",14477024,"#",256,1510862952,0,0.775039,0.348641,0
21100,"COOL-LITE SKN 176 II 6mm.SGG","IGDB v47.0",1,0,6.000000,0.338068,0.497820,0.363428,0.767096,0.081993,0.080610,0.000000,0.016080,0.840000,1.000000,,"Saint-Gobain Glass","SGG COOL-LITE SKN 176 II 6mm",14608091,"#",256,1510862899,0,0.767096,0.338068,0
21101,"COOL-LITE SKN 176 II 8mm.SGG","IGDB v56.0",1,0,8.000000,0.334058,0.498269,0.340805,0.762035,0.082045,0.080788,0.000000,0.015932,0.840000,1.000000,,"Saint-Gobain Glass","SGG COOL-LITE SKN 176 II 8mm",14542297,"#",256,1510862899,0,0.762035,0.334058,0
21102,"COOL-LITE SKN 176 II 10mm.SGG","IGDB v56.0",1,0,10.000000,0.331344,0.498035,0.319394,0.757783,0.081617,0.080300,0.000000,0.016122,0.840000,1.000000,,"Saint-Gobain Glass","SGG COOL-LITE SKN 176 II 10mm",14476760,"#",256,1510862898,0,0.757783,0.331344,0
21103,"COOL-LITE SKN 176 II 4mm.SGG","IGDB v62.0",1,0,4.000000,0.342797,0.498626,0.389446,0.772601,0.083096,0.081736,0.000000,0.015559,0.840000,1.000000,,"Saint-Gobain Glass","SGG COOL-LITE SKN 176 II 4mm",14608092,"#",256,1538271238,0,0.772601,0.342797,0
21104,"COOL-LITE SKN 076 II 6mm.SGG","IGDB v56.0",1,0,6.000000,0.345987,0.497996,0.408016,0.774965,0.082629,0.081466,0.000000,0.015999,0.840000,1.000000,,"Saint-Gobain Glass","SGG COOL-LITE SKN 076 II 6mm",14673884,"#",256,1510862902,0,0.774965,0.345987,0
21105,"COOL-LITE SKN 076 II 8mm.SGG","IGDB v56.0",1,0,8.000000,0.344252,0.497828,0.396512,0.772805,0.082132,0.081738,0.000000,0.016147,0.840000,1.000000,,"Saint-Gobain Glass","SGG COOL-LITE SKN 076 II 8mm",14673628,"#",256,1510862901,0,0.772805,0.344252,0
21106,"COOL-LITE SKN 076 II 10mm.SGG","IGDB v56.0",1,0,10.000000,0.343509,0.498885,0.384962,0.771266,0.082477,0.081451,0.000000,0.015781,0.840000,1.000000,,"Saint-Gobain Glass","SGG COOL-LITE SKN 076 II 10mm",14673627,"#",256,1510862901,0,0.771266,0.343509,0
21107,"COOL-LITE SKN 165 4mm.SGG","IGDB v55.0",1,0,4.000000,0.316532,0.519593,0.415410,0.671267,0.119038,0.129044,0.000000,0.019330,0.840000,1.000000,,"Saint-Gobain Glass","SGG COOL-LITE SKN 165 4mm",13752782,"#",256,1510863098,0,0.671267,0.316532,0
21108,"COOL-LITE SKN 165 6mm.SGG","IGDB v59.0",1,0,6.000000,0.312335,0.519448,0.389201,0.666920,0.118638,0.128161,0.000000,0.019483,0.840000,1.000000,,"Saint-Gobain Glass","SGG COOL-LITE SKN 165 6mm",13686989,"#",256,1538271328,0,0.666920,0.312335,0
21109,"COOL-LITE SKN 165 8mm.SGG","IGDB v45.0",1,0,8.000000,0.308340,0.519601,0.365261,0.662479,0.118225,0.126917,0.000000,0.019700,0.840000,1.000000,,"Saint-Gobain Glass","SGG COOL-LITE SKN 165 8mm",13686988,"#",256,1510862642,0,0.662479,0.308340,0
21110,"COOL-LITE SKN 165 10mm.SGG","IGDB v45.0",1,0,10.000000,0.304412,0.519419,0.343159,0.658370,0.118006,0.125893,0.000000,0.019888,0.840000,1.000000,,"Saint-Gobain Glass","SGG COOL-LITE SKN 165 10mm",13621195,"",256,1510862719,0,0.658370,0.304412,0
21111,"COOL-LITE SKN 165 II 4mm.SGG","IGDB v55.0",1,0,4.000000,0.312330,0.475957,0.377528,0.671001,0.124745,0.129128,0.000000,0.026651,0.840000,1.000000,,"Saint-Gobain Glass","SGG COOL-LITE SKN 165 II 4mm",13753035,"#",256,1510863099,0,0.671001,0.312330,0
21112,"COOL-LITE SKN 165 II 6mm.SGG","IGDB v55.0",1,0,6.000000,0.308176,0.475800,0.354441,0.666680,0.124669,0.128140,0.000000,0.026739,0.840000,1.000000,,"Saint-Gobain Glass","SGG COOL-LITE SKN 165 II 6mm",13687242,"#",256,1510862729,0,0.666680,0.308176,0
21113,"COOL-LITE SKN 165 II 8mm.SGG","IGDB v55.0",1,0,8.000000,0.304247,0.475615,0.333149,0.662284,0.124378,0.127120,0.000000,0.026970,0.840000,1.000000,,"Saint-Gobain Glass","SGG COOL-LITE SKN 165 II 8mm",13687241,"#",256,1510862729,0,0.662284,0.304247,0
21114,"COOL-LITE SKN 165 II 10mm.SGG","IGDB v44.0",1,0,10.000000,0.300552,0.475779,0.313827,0.658166,0.124022,0.125784,0.000000,0.027010,0.840000,1.000000,,"Saint-Gobain Glass","SGG COOL-LITE SKN 165 II 10mm",13621448,"",256,1510862720,0,0.658166,0.300552,0
21115,"COOL-LITE SKN 065 6mm.SGG","IGDB v55.0",1,0,6.000000,0.320226,0.519697,0.435244,0.673965,0.119196,0.129809,0.000000,0.019847,0.840000,1.000000,,"Saint-Gobain Glass","SGG COOL-LITE SKN 065 6mm",13818318,"#",256,1510863098,0,0.673965,0.320226,0
21116,"COOL-LITE SKN 065 8mm.SGG","IGDB v61.0",1,0,8.000000,0.318513,0.519576,0.422908,0.672019,0.118842,0.129497,0.000000,0.019914,0.840000,1.000000,,"Saint-Gobain Glass","SGG COOL-LITE SKN 065 8mm",13818318,"#",256,1538271245,0,0.672019,0.318513,0
21117,"COOL-LITE SKN 065 II 6mm.SGG","IGDB v61.0",1,0,6.000000,0.315913,0.476189,0.395055,0.673611,0.125222,0.129802,0.000000,0.026970,0.840000,1.000000,,"Saint-Gobain Glass","SGG COOL-LITE SKN 065 II 6mm",13818571,"#",256,1538271247,0,0.673611,0.315913,0
21118,"COOL-LITE SKN 065 II 8mm.SGG","IGDB v61.0",1,0,8.000000,0.314204,0.476007,0.384077,0.671549,0.124955,0.129418,0.000000,0.026677,0.840000,1.000000,,"Saint-Gobain Glass","SGG COOL-LITE SKN 065 II 8mm",13818571,"",256,1538271247,0,0.671549,0.314204,0
21119,"COOL-LITE SKN 065 II 10mm.SGG","IGDB v61.0",1,0,10.000000,0.312745,0.476033,0.373566,0.669883,0.124702,0.128927,0.000000,0.026460,0.840000,1.000000,,"Saint-Gobain Glass","SGG COOL-LITE SKN 065 II 10mm",13752778,"",256,1538271391,0,0.669883,0.312745,0
21120,"COOL-LITE SKN 465 II 5mm.SGG","IGDB v47.0",1,0,5.000000,0.235606,0.472544,0.129986,0.567928,0.118216,0.104926,0.000000,0.026890,0.840000,1.000000,,"Saint-Gobain Glass","SGG COOL-LITE SKN 465 II 5mm",12701106,"",256,1510862943,0,0.567928,0.235606,0
21121,"COOL-LITE SKN 465 II 6mm.SGG","IGDB v47.0",1,0,6.000000,0.222070,0.471890,0.111425,0.547689,0.117224,0.100728,0.000000,0.027035,0.840000,1.000000,,"Saint-Gobain Glass","SGG COOL-LITE SKN 465 II 6mm",12503725,"",256,1510862730,0,0.547689,0.222070,0
21122,"COOL-LITE SKN 465 II 8mm.SGG","IGDB v47.0",1,0,8.000000,0.200273,0.472023,0.088757,0.510659,0.115985,0.093891,0.000000,0.026677,0.840000,1.000000,,"Saint-Gobain Glass","SGG COOL-LITE SKN 465 II 8mm",12109220,"",256,1510862730,0,0.510659,0.200273,0
21124,"COOL-LITE SKN 765 II 5mm.SGG","IGDB v45.0",1,0,5.000000,0.199448,0.471735,0.114961,0.454865,0.113638,0.084063,0.000000,0.026890,0.837000,1.000000,,"Saint-Gobain Glass","SGG COOL-LITE SKN 765 II 5mm",12565655,"",256,1510862918,0,0.454865,0.199448,0
21125,"COOL-LITE SKN 765 II 6mm.SGG","IGDB v45.0",1,0,6.000000,0.182651,0.471294,0.097233,0.420519,0.112216,0.078635,0.000000,0.027035,0.837000,1.000000,,"Saint-Gobain Glass","SGG COOL-LITE SKN 765 II 6mm",12301965,"",256,1510862918,0,0.420519,0.182651,0
21126,"COOL-LITE SKN 765 II 8mm.SGG","IGDB v45.0",1,0,8.000000,0.154269,0.470388,0.075506,0.360002,0.109703,0.069595,0.000000,0.026677,0.837000,1.000000,,"Saint-Gobain Glass","SGG COOL-LITE SKN 765 II 8mm",11840379,"",256,1510862919,0,0.360002,0.154269,0
21128,"COOL-LITE SKN 265 II 5mm.SGG","IGDB v47.0",1,0,5.000000,0.189868,0.470962,0.188666,0.401778,0.111187,0.073092,0.000000,0.026970,0.837000,1.000000,,"Saint-Gobain Glass","SGG COOL-LITE SKN 265 II 5mm",10398380,"",256,1510862953,0,0.401778,0.189868,0
21129,"COOL-LITE SKN 265 II 6mm.SGG","IGDB v47.0",1,0,6.000000,0.170579,0.469401,0.163697,0.361787,0.109127,0.067363,0.000000,0.026824,0.840000,1.000000,,"Saint-Gobain Glass","SGG COOL-LITE SKN 265 II 6mm",9806246,"",256,1510862951,0,0.361787,0.170579,0
21130,"COOL-LITE SKN 265 II 8mm.SGG","IGDB v47.0",1,0,8.000000,0.139052,0.469315,0.127458,0.293724,0.107679,0.059640,0.000000,0.027010,0.840000,1.000000,,"Saint-Gobain Glass","SGG COOL-LITE SKN 265 II 8mm",8753818,"",256,1510862952,0,0.293724,0.139052,0
21131,"COOL-LITE SKN 154 4mm.SGG","IGDB v70.0",1,0,4.000000,0.257345,0.549654,0.407247,0.563053,0.171362,0.185001,0.000000,0.023762,0.840000,1.000000,,"Saint-Gobain Glass","SGG COOL-LITE SKN 154 4mm",12962488,"#",256,1586299495,0,0.563053,0.257345,0
21132,"COOL-LITE SKN 154 6mm.SGG","IGDB v70.0",1,0,6.000000,0.254090,0.549674,0.383635,0.559484,0.171321,0.183268,0.000000,0.024204,0.840000,1.000000,,"Saint-Gobain Glass","SGG COOL-LITE SKN 154 6mm",12896951,"#",256,1586299405,0,0.559484,0.254090,0
21133,"COOL-LITE SKN 154 8mm.SGG","IGDB v45.0",1,0,8.000000,0.244276,0.529954,0.370257,0.562464,0.165982,0.161776,0.000000,0.023978,0.840000,1.000000,,"Saint-Gobain Glass","SGG COOL-LITE SKN 154 8mm",12896953,"#",256,1510862642,0,0.562464,0.244276,0
21134,"COOL-LITE SKN 154 10mm.SGG","IGDB v45.0",1,0,10.000000,0.241142,0.530093,0.348988,0.559075,0.166084,0.160025,0.000000,0.024164,0.840000,1.000000,,"Saint-Gobain Glass","SGG COOL-LITE SKN 154 10mm",12831160,"",256,1510862719,0,0.559075,0.241142,0
21135,"COOL-LITE SKN 154 II 4mm.SGG","IGDB v44.0",1,0,4.000000,0.246449,0.555341,0.333578,0.569277,0.172504,0.153637,0.000000,0.015510,0.840000,1.000000,,"Saint-Gobain Glass","SGG COOL-LITE SKN 154 II 4mm",13159858,"#",256,1510862897,0,0.569277,0.246449,0
21136,"COOL-LITE SKN 154 II 6mm.SGG","IGDB v44.0",1,0,6.000000,0.242688,0.554374,0.314616,0.565361,0.171853,0.152411,0.000000,0.015669,0.840000,1.000000,,"Saint-Gobain Glass","SGG COOL-LITE SKN 154 II 6mm",13094064,"#",256,1510862729,0,0.565361,0.242688,0
21137,"COOL-LITE SKN 154 II 8mm.SGG","IGDB v44.0",1,0,8.000000,0.239718,0.554879,0.298135,0.561849,0.172042,0.151743,0.000000,0.015552,0.840000,1.000000,,"Saint-Gobain Glass","SGG COOL-LITE SKN 154 II 8mm",13028527,"#",256,1510862729,0,0.561849,0.239718,0
21138,"COOL-LITE SKN 154 II 10mm.SGG","IGDB v44.0",1,0,10.000000,0.238109,0.554753,0.282100,0.558873,0.171782,0.150402,0.000000,0.015429,0.840000,1.000000,,"Saint-Gobain Glass","SGG COOL-LITE SKN 154 II 10mm",13028527,"",256,1510862729,0,0.558873,0.238109,0
21139,"COOL-LITE SKN 054 6mm.SGG","IGDB v50.0",1,0,6.000000,0.252846,0.530586,0.436917,0.571868,0.166758,0.164927,0.000000,0.024124,0.840000,1.000000,,"Saint-Gobain Glass","SGG COOL-LITE SKN 054 6mm",13028283,"#",256,1510863025,0,0.571868,0.252846,0
21140,"COOL-LITE SKN 054 II 6mm.SGG","IGDB v45.0",1,0,6.000000,0.249152,0.555401,0.348321,0.571656,0.172644,0.155260,0.000000,0.015510,0.840000,1.000000,,"Saint-Gobain Glass","SGG COOL-LITE SKN 054 II 6mm",13159858,"",256,1510862916,0,0.571656,0.249152,0
21141,"COOL-LITE SKN 054 II 8mm.SGG","IGDB v45.0",1,0,8.000000,0.248161,0.555299,0.339309,0.570171,0.172333,0.154461,0.000000,0.015362,0.840000,1.000000,,"Saint-Gobain Glass","SGG COOL-LITE SKN 054 II 8mm",13159858,"",256,1510862916,0,0.570171,0.248161,0
21142,"COOL-LITE SKN 054 II 10mm.SGG","IGDB v45.0",1,0,10.000000,0.247127,0.555089,0.330933,0.568705,0.172340,0.154077,0.000000,0.015552,0.840000,1.000000,,"Saint-Gobain Glass","SGG COOL-LITE SKN 054 II 10mm",13159857,"",256,1510862915,0,0.568705,0.247127,0
21144,"COOL-LITE SKN 454 II 5mm.SGG","IGDB v47.0",1,0,5.000000,0.189132,0.553210,0.128793,0.483026,0.168196,0.123590,0.000000,0.015510,0.840000,1.000000,,"Saint-Gobain Glass","SGG COOL-LITE SKN 454 II 5mm",12173723,"",256,1510862952,0,0.483026,0.189132,0
21145,"COOL-LITE SKN 454 II 6mm.SGG","IGDB v47.0",1,0,6.000000,0.178827,0.552181,0.111478,0.465957,0.167036,0.117638,0.000000,0.015362,0.840000,1.000000,,"Saint-Gobain Glass","SGG COOL-LITE SKN 454 II 6mm",11976343,"",256,1510862730,0,0.465957,0.178827,0
21146,"COOL-LITE SKN 454 II 8mm.SGG","IGDB v47.0",1,0,8.000000,0.161606,0.551517,0.090428,0.434598,0.165573,0.108646,0.000000,0.015552,0.840000,1.000000,,"Saint-Gobain Glass","SGG COOL-LITE SKN 454 II 8mm",11582094,"",256,1510862730,0,0.434598,0.161606,0
21148,"COOL-LITE SKN 754 II 5mm.SGG","IGDB v45.0",1,0,5.000000,0.160600,0.552224,0.112148,0.387737,0.164354,0.095853,0.000000,0.015429,0.837000,1.000000,,"Saint-Gobain Glass","SGG COOL-LITE SKN 754 II 5mm",11972994,"",256,1510862918,0,0.387737,0.160600,0
21149,"COOL-LITE SKN 754 II 6mm.SGG","IGDB v45.0",1,0,6.000000,0.147420,0.552082,0.096422,0.358906,0.163437,0.088361,0.000000,0.015577,0.837000,1.000000,,"Saint-Gobain Glass","SGG COOL-LITE SKN 754 II 6mm",11709306,"",256,1510862720,0,0.358906,0.147420,0
21150,"COOL-LITE SKN 754 II 8mm.SGG","IGDB v45.0",1,0,8.000000,0.125188,0.551581,0.076083,0.307536,0.161921,0.076954,0.000000,0.015211,0.837000,1.000000,,"Saint-Gobain Glass","SGG COOL-LITE SKN 754 II 8mm",11247977,"#",256,1510862721,0,0.307536,0.125188,0
21152,"COOL-LITE SKN 254 II 5mm.SGG","IGDB v48.0",1,0,5.000000,0.147316,0.550722,0.169767,0.339560,0.161972,0.082210,0.000000,0.015510,0.837000,1.000000,,"Saint-Gobain Glass","SGG COOL-LITE SKN 254 II 5mm",9937047,"",256,1510862990,0,0.339560,0.147316,0
21153,"COOL-LITE SKN 254 II 6mm.SGG","IGDB v48.0",1,0,6.000000,0.133258,0.551268,0.149511,0.306258,0.161526,0.075269,0.000000,0.015362,0.840000,1.000000,,"Saint-Gobain Glass","SGG COOL-LITE SKN 254 II 6mm",9345170,"",256,1510862992,0,0.306258,0.133258,0
21154,"COOL-LITE SKN 254 II 8mm.SGG","IGDB v48.0",1,0,8.000000,0.108159,0.550807,0.116519,0.248594,0.160036,0.063892,0.000000,0.015552,0.840000,1.000000,,"Saint-Gobain Glass","SGG COOL-LITE SKN 254 II 8mm",8358280,"",256,1510862993,0,0.248594,0.108159,0
21156,"COOL-LITE SKN 044 II 6mm.SGG","IGDB v48.0",1,0,6.000000,0.197018,0.425179,0.363726,0.467024,0.081817,0.191052,0.000000,0.029371,0.840000,1.000000,,"Saint-Gobain Glass","SGG COOL-LITE SKN 044 II 6mm",12040619,"",256,1510862990,0,0.467024,0.197018,0
21157,"COOL-LITE SKN 044 II 8mm.SGG","IGDB v48.0",1,0,8.000000,0.196511,0.425795,0.358891,0.466363,0.082307,0.191381,0.000000,0.029226,0.840000,1.000000,,"Saint-Gobain Glass","SGG COOL-LITE SKN 044 II 8mm",12040619,"",256,1510862991,0,0.466363,0.196511,0
21158,"COOL-LITE SKN 044 II 10mm.SGG","IGDB v48.0",1,0,10.000000,0.197012,0.425795,0.353427,0.466420,0.082188,0.191187,0.000000,0.029411,0.840000,1.000000,,"Saint-Gobain Glass","SGG COOL-LITE SKN 044 II 10mm",12040619,"",256,1510862986,0,0.466420,0.197012,0
21160,"COOL-LITE SKN 144 II 6mm.SGG","IGDB v54.0",1,0,6.000000,0.192498,0.425562,0.321106,0.460351,0.082083,0.187283,0.000000,0.029371,0.840000,1.000000,,"Saint-Gobain Glass","SGG COOL-LITE SKN 144 II 6mm",11974825,"#",256,1510862719,0,0.460351,0.192498,0
21161,"COOL-LITE SKN 144 II 8mm.SGG","IGDB v56.0",1,0,8.000000,0.189886,0.424672,0.304022,0.456764,0.081333,0.185337,0.000000,0.029226,0.840000,1.000000,,"Saint-Gobain Glass","SGG COOL-LITE SKN 144 II 8mm",11909288,"#",256,1510862660,0,0.456764,0.189886,0
21162,"COOL-LITE SKN 144 II 10mm.SGG","IGDB v44.0",1,0,10.000000,0.188748,0.425715,0.288111,0.454523,0.081585,0.183540,0.000000,0.029411,0.840000,1.000000,,"Saint-Gobain Glass","SGG COOL-LITE SKN 144 II 10mm",11909032,"",256,1510862719,0,0.454523,0.188748,0
21164,"COOL-LITE SKN 444 II 5mm.SGG","IGDB v45.0",1,0,5.000000,0.152314,0.424758,0.134178,0.392165,0.079327,0.148272,0.000000,0.029371,0.840000,1.000000,,"Saint-Gobain Glass","SGG COOL-LITE SKN 444 II 5mm",11120277,"",256,1510862917,0,0.392165,0.152314,0
21165,"COOL-LITE SKN 444 II 6mm.SGG","IGDB v45.0",1,0,6.000000,0.144984,0.424258,0.117751,0.378503,0.078931,0.141352,0.000000,0.029226,0.840000,1.000000,,"Saint-Gobain Glass","SGG COOL-LITE SKN 444 II 6mm",10922897,"",256,1510862917,0,0.378503,0.144984,0
21166,"COOL-LITE SKN 444 II 8mm.SGG","IGDB v45.0",1,0,8.000000,0.131756,0.423851,0.095510,0.352656,0.077893,0.128895,0.000000,0.029411,0.837000,1.000000,,"Saint-Gobain Glass","SGG COOL-LITE SKN 444 II 8mm",10528649,"",256,1510862917,0,0.352656,0.131756,0
21168,"COOL-LITE SKN 744 II 5mm.SGG","IGDB v44.0",1,0,5.000000,0.128705,0.423203,0.114648,0.314095,0.076163,0.111086,0.000000,0.029292,0.837000,1.000000,,"Saint-Gobain Glass","SGG COOL-LITE SKN 744 II 5mm",10919806,"",256,1510862899,0,0.314095,0.128705,0
21169,"COOL-LITE SKN 744 II 6mm.SGG","IGDB v44.0",1,0,6.000000,0.117854,0.422789,0.098416,0.289788,0.075501,0.101435,0.000000,0.029436,0.837000,1.000000,,"Saint-Gobain Glass","SGG COOL-LITE SKN 744 II 6mm",10721910,"",256,1510862899,0,0.289788,0.117854,0
21170,"COOL-LITE SKN 744 II 8mm.SGG","IGDB v44.0",1,0,8.000000,0.100968,0.423352,0.078799,0.248410,0.075244,0.086758,0.000000,0.029080,0.837000,1.000000,,"Saint-Gobain Glass","SGG COOL-LITE SKN 744 II 8mm",10260839,"",256,1510862899,0,0.248410,0.100968,0
21172,"COOL-LITE SKN 244 II 5mm.SGG","IGDB v48.0",1,0,5.000000,0.115819,0.422398,0.171030,0.276504,0.075156,0.095136,0.000000,0.029292,0.840000,1.000000,,"Saint-Gobain Glass","SGG COOL-LITE SKN 244 II 5mm",9015184,"",256,1510862990,0,0.276504,0.115819,0
21173,"COOL-LITE SKN 244 II 6mm.SGG","IGDB v48.0",1,0,6.000000,0.104062,0.422101,0.149944,0.249026,0.074476,0.085771,0.000000,0.029436,0.840000,1.000000,,"Saint-Gobain Glass","SGG COOL-LITE SKN 244 II 6mm",8554635,"",256,1510862991,0,0.249026,0.104062,0
21174,"COOL-LITE SKN 244 II 8mm.SGG","IGDB v48.0",1,0,8.000000,0.085242,0.422938,0.117247,0.202876,0.073927,0.071373,0.000000,0.029080,0.840000,1.000000,,"Saint-Gobain Glass","SGG COOL-LITE SKN 244 II 8mm",7568257,"",256,1510862991,0,0.202876,0.085242,0
21176,"COOL-LITE KNT 164 6mm.SGG","IGDB v47.0",1,0,6.000000,0.464810,0.182747,0.156193,0.639139,0.023792,0.111336,0.000000,0.132210,0.840000,1.000000,,"Saint-Gobain Glass","SGG COOL-LITE KNT 164 6mm",13882567,"",256,1510862659,0,0.639139,0.464810,0
21177,"COOL-LITE KNT 164 8mm.SGG","IGDB v47.0",1,0,8.000000,0.454687,0.181537,0.148674,0.635058,0.023095,0.109917,0.000000,0.132089,0.840000,1.000000,,"Saint-Gobain Glass","SGG COOL-LITE KNT 164 8mm",13882566,"#",256,1510862661,0,0.635058,0.454687,0
21178,"COOL-LITE KNT 164 10mm.SGG","IGDB v47.0",1,0,10.000000,0.443986,0.180998,0.142590,0.630516,0.022902,0.109116,0.000000,0.132244,0.840000,1.000000,,"Saint-Gobain Glass","SGG COOL-LITE KNT 164 10mm",13816773,"",256,1510862658,0,0.630516,0.443986,0
21180,"COOL-LITE KNT 464 5mm.SGG","IGDB v47.0",1,0,5.000000,0.301930,0.177288,0.085100,0.544352,0.018838,0.093043,0.000000,0.132144,0.840000,1.000000,,"Saint-Gobain Glass","SGG COOL-LITE KNT 464 5mm",12896432,"",256,1510862954,0,0.544352,0.301930,0
21181,"COOL-LITE KNT 464 6mm.SGG","IGDB v47.0",1,0,6.000000,0.277784,0.176624,0.077279,0.525268,0.017950,0.089352,0.000000,0.132265,0.840000,1.000000,,"Saint-Gobain Glass","SGG COOL-LITE KNT 464 6mm",12699307,"",256,1510862691,0,0.525268,0.277784,0
21182,"COOL-LITE KNT 464 8mm.SGG","IGDB v47.0",1,0,8.000000,0.237275,0.174723,0.067447,0.489128,0.015639,0.083295,0.000000,0.131966,0.840000,1.000000,,"Saint-Gobain Glass","SGG COOL-LITE KNT 464 8mm",12304801,"#",256,1510862641,0,0.489128,0.237275,0
21184,"COOL-LITE KNT 764 5mm.SGG","IGDB v47.0",1,0,5.000000,0.260549,0.175548,0.076558,0.435650,0.013953,0.076152,0.000000,0.131785,0.840000,1.000000,,"Saint-Gobain Glass","SGG COOL-LITE KNT 764 5mm",12695445,"",256,1510862951,0,0.435650,0.260549,0
21185,"COOL-LITE KNT 764 6mm.SGG","IGDB v47.0",1,0,6.000000,0.233558,0.174823,0.069784,0.403095,0.012431,0.071500,0.000000,0.131910,0.840000,1.000000,,"Saint-Gobain Glass","SGG COOL-LITE KNT 764 6mm",12497548,"",256,1510862690,0,0.403095,0.233558,0
21186,"COOL-LITE KNT 764 8mm.SGG","IGDB v47.0",1,0,8.000000,0.187618,0.172944,0.059566,0.344456,0.009946,0.063737,0.000000,0.131944,0.840000,1.000000,,"Saint-Gobain Glass","SGG COOL-LITE KNT 764 8mm",11970426,"#",256,1510862951,0,0.344456,0.187618,0
21188,"COOL-LITE KNT 264 5mm.SGG","IGDB v48.0",1,0,5.000000,0.296339,0.175094,0.095574,0.385582,0.011179,0.067200,0.000000,0.132210,0.840000,1.000000,,"Saint-Gobain Glass","SGG COOL-LITE KNT 264 5mm",10593962,"",256,1510862990,0,0.385582,0.296339,0
21189,"COOL-LITE KNT 264 6mm.SGG","IGDB v48.0",1,0,6.000000,0.266904,0.174163,0.086755,0.347164,0.009743,0.062476,0.000000,0.132089,0.840000,1.000000,,"Saint-Gobain Glass","SGG COOL-LITE KNT 264 6mm",10002084,"",256,1510862989,0,0.347164,0.266904,0
21190,"COOL-LITE KNT 264 8mm.SGG","IGDB v48.0",1,0,8.000000,0.218732,0.173851,0.074834,0.282536,0.008543,0.056306,0.000000,0.132244,0.840000,1.000000,,"Saint-Gobain Glass","SGG COOL-LITE KNT 264 8mm",8884120,"",256,1510862988,0,0.282536,0.218732,0
21192,"COOL-LITE KNT 155 6mm.SGG","IGDB v44.0",1,0,6.000000,0.363639,0.227589,0.198210,0.528494,0.028054,0.151243,0.000000,0.131233,0.840000,1.000000,,"Saint-Gobain Glass","SGG COOL-LITE KNT 155 6mm",12895157,"",256,1510862678,0,0.528494,0.363639,0
21193,"COOL-LITE KNT 155 8mm.SGG","IGDB v44.0",1,0,8.000000,0.355212,0.226315,0.189143,0.524730,0.027377,0.149830,0.000000,0.131111,0.840000,1.000000,,"Saint-Gobain Glass","SGG COOL-LITE KNT 155 8mm",12895156,"#",256,1510862626,0,0.524730,0.355212,0
21194,"COOL-LITE KNT 155 10mm.SGG","IGDB v44.0",1,0,10.000000,0.347808,0.226825,0.181817,0.521343,0.027641,0.149241,0.000000,0.131267,0.840000,1.000000,,"Saint-Gobain Glass","SGG COOL-LITE KNT 155 10mm",12829619,"",256,1510862626,0,0.521343,0.347808,0
21196,"COOL-LITE KNT 455 5mm.SGG","IGDB v45.0",1,0,5.000000,0.241174,0.224272,0.100912,0.450318,0.024574,0.122313,0.000000,0.131233,0.840000,1.000000,,"Saint-Gobain Glass","SGG COOL-LITE KNT 455 5mm",11974816,"",256,1510862912,0,0.450318,0.241174,0
21197,"COOL-LITE KNT 455 6mm.SGG","IGDB v45.0",1,0,6.000000,0.222740,0.223946,0.091193,0.434435,0.023806,0.117175,0.000000,0.131111,0.840000,1.000000,,"Saint-Gobain Glass","SGG COOL-LITE KNT 455 6mm",11777691,"",256,1510862691,0,0.434435,0.222740,0
21198,"COOL-LITE KNT 455 8mm.SGG","IGDB v45.0",1,0,8.000000,0.192422,0.223225,0.078092,0.405121,0.022477,0.107542,0.000000,0.131267,0.837000,1.000000,,"Saint-Gobain Glass","SGG COOL-LITE KNT 455 8mm",11383187,"",256,1510862641,0,0.405121,0.192422,0
21200,"COOL-LITE KNT 755 5mm.SGG","IGDB v45.0",1,0,5.000000,0.208795,0.222968,0.088358,0.360937,0.021096,0.094949,0.000000,0.131166,0.837000,1.000000,,"Saint-Gobain Glass","SGG COOL-LITE KNT 755 5mm",11839879,"",256,1510862914,0,0.360937,0.208795,0
21201,"COOL-LITE KNT 755 6mm.SGG","IGDB v45.0",1,0,6.000000,0.187048,0.222531,0.079073,0.333521,0.020104,0.087692,0.000000,0.131288,0.837000,1.000000,,"Saint-Gobain Glass","SGG COOL-LITE KNT 755 6mm",11576446,"",256,1510862690,0,0.333521,0.187048,0
21202,"COOL-LITE KNT 755 8mm.SGG","IGDB v45.0",1,0,8.000000,0.151726,0.222079,0.066598,0.285644,0.018902,0.076020,0.000000,0.130989,0.837000,1.000000,,"Saint-Gobain Glass","SGG COOL-LITE KNT 755 8mm",11115118,"",256,1510862914,0,0.285644,0.151726,0
21204,"COOL-LITE KNT 255 5mm.SGG","IGDB v48.0",1,0,5.000000,0.230529,0.223076,0.114634,0.318352,0.019549,0.082210,0.000000,0.131233,0.840000,1.000000,,"Saint-Gobain Glass","SGG COOL-LITE KNT 255 5mm",9803930,"",256,1510862991,0,0.318352,0.230529,0
21205,"COOL-LITE KNT 255 6mm.SGG","IGDB v48.0",1,0,6.000000,0.207441,0.221755,0.102358,0.286467,0.018274,0.074703,0.000000,0.131111,0.840000,1.000000,,"Saint-Gobain Glass","SGG COOL-LITE KNT 255 6mm",9277845,"",256,1510862989,0,0.286467,0.207441,0
21206,"COOL-LITE KNT 255 8mm.SGG","IGDB v48.0",1,0,8.000000,0.169276,0.221556,0.085194,0.232544,0.017327,0.064543,0.000000,0.131267,0.840000,1.000000,,"Saint-Gobain Glass","SGG COOL-LITE KNT 255 8mm",8225674,"",256,1510862989,0,0.232544,0.169276,0
21208,"COOL-LITE KNT 140 6mm.SGG","IGDB v47.0",1,0,6.000000,0.265622,0.290589,0.260679,0.417216,0.045773,0.215422,0.000000,0.123888,0.840000,1.000000,,"Saint-Gobain Glass","SGG COOL-LITE KNT 140 6mm",11645089,"",256,1510862678,0,0.417216,0.265622,0
21209,"COOL-LITE KNT 140 8mm.SGG","IGDB v47.0",1,0,8.000000,0.261253,0.291649,0.248715,0.415311,0.046244,0.213168,0.000000,0.123766,0.840000,1.000000,,"Saint-Gobain Glass","SGG COOL-LITE KNT 140 8mm",11579552,"#",256,1510862641,0,0.415311,0.261253,0
21210,"COOL-LITE KNT 140 10mm.SGG","IGDB v47.0",1,0,10.000000,0.256350,0.290670,0.236800,0.412645,0.045527,0.210644,0.000000,0.123922,0.840000,1.000000,,"Saint-Gobain Glass","SGG COOL-LITE KNT 140 10mm",11579551,"",256,1510862641,0,0.412645,0.256350,0
21212,"COOL-LITE KNT 440 5mm.SGG","IGDB v47.0",1,0,5.000000,0.180227,0.289037,0.125124,0.355350,0.043456,0.167614,0.000000,0.123458,0.840000,1.000000,,"Saint-Gobain Glass","SGG COOL-LITE KNT 440 5mm",10790542,"",256,1510862954,0,0.355350,0.180227,0
21213,"COOL-LITE KNT 440 6mm.SGG","IGDB v47.0",1,0,6.000000,0.167739,0.289764,0.113112,0.343415,0.043859,0.159665,0.000000,0.123585,0.840000,1.000000,,"Saint-Gobain Glass","SGG COOL-LITE KNT 440 6mm",10593418,"",256,1510862690,0,0.343415,0.167739,0
21214,"COOL-LITE KNT 440 8mm.SGG","IGDB v47.0",1,0,8.000000,0.145807,0.289553,0.093873,0.319829,0.043137,0.144017,0.000000,0.123619,0.840000,1.000000,,"Saint-Gobain Glass","SGG COOL-LITE KNT 440 8mm",10264706,"#",256,1510862641,0,0.319829,0.145807,0
21216,"COOL-LITE KNT 740 5mm.SGG","IGDB v47.0",1,0,5.000000,0.155058,0.288517,0.106371,0.284509,0.041693,0.123414,0.000000,0.123693,0.840000,1.000000,,"Saint-Gobain Glass","SGG COOL-LITE KNT 740 5mm",10655863,"",256,1510862951,0,0.284509,0.155058,0
21217,"COOL-LITE KNT 740 6mm.SGG","IGDB v47.0",1,0,6.000000,0.139349,0.288875,0.094262,0.262922,0.041530,0.112658,0.000000,0.123888,0.840000,1.000000,,"Saint-Gobain Glass","SGG COOL-LITE KNT 740 6mm",10392431,"",256,1510862690,0,0.262922,0.139349,0
21218,"COOL-LITE KNT 740 8mm.SGG","IGDB v47.0",1,0,8.000000,0.114943,0.288463,0.076837,0.225371,0.040480,0.094736,0.000000,0.123766,0.840000,1.000000,,"Saint-Gobain Glass","SGG COOL-LITE KNT 740 8mm",9996897,"#",256,1510862950,0,0.225371,0.114943,0
21220,"COOL-LITE KNT 240 5mm.SGG","IGDB v47.0",1,0,5.000000,0.167285,0.288133,0.142206,0.250400,0.040611,0.105713,0.000000,0.123821,0.837000,1.000000,,"Saint-Gobain Glass","SGG COOL-LITE KNT 240 5mm",8817033,"",256,1510862953,0,0.250400,0.167285,0
21221,"COOL-LITE KNT 240 6mm.SGG","IGDB v47.0",1,0,6.000000,0.150793,0.287753,0.126115,0.225491,0.040065,0.094450,0.000000,0.123943,0.840000,1.000000,,"Saint-Gobain Glass","SGG COOL-LITE KNT 240 6mm",8290948,"",256,1510862953,0,0.225491,0.150793,0
21222,"COOL-LITE KNT 240 8mm.SGG","IGDB v47.0",1,0,8.000000,0.123956,0.288457,0.100906,0.183803,0.039526,0.077145,0.000000,0.123641,0.840000,1.000000,,"Saint-Gobain Glass","SGG COOL-LITE KNT 240 8mm",7370363,"",256,1510862954,0,0.183803,0.123956,0
21224,"COOL-LITE KN 166 II 6mm.SGG","IGDB v47.0",1,0,6.000000,0.367899,0.479265,0.362648,0.658570,0.208961,0.181541,0.000000,0.024455,0.840000,1.000000,,"Saint-Gobain Glass","SGG COOL-LITE KN 166 II 6mm",13030868,"",256,1510862947,0,0.658570,0.367899,0
21225,"COOL-LITE KN 166 II 8mm.SGG","IGDB v47.0",1,0,8.000000,0.360690,0.478928,0.342079,0.653797,0.208797,0.179751,0.000000,0.024309,0.840000,1.000000,,"Saint-Gobain Glass","SGG COOL-LITE KN 166 II 8mm",12965075,"",256,1510862947,0,0.653797,0.360690,0
21226,"COOL-LITE KN 166 II 10mm.SGG","IGDB v47.0",1,0,10.000000,0.355279,0.479619,0.324407,0.650117,0.209222,0.178520,0.000000,0.024496,0.840000,1.000000,,"Saint-Gobain Glass","SGG COOL-LITE KN 166 II 10mm",12899538,"",256,1510862947,0,0.650117,0.355279,0
21228,"CL ST Bright Silver 6mm.SGG","IGDB v49.0",1,0,6.000000,0.706509,0.238676,0.230592,0.679702,0.309739,0.305119,0.000000,0.845601,0.840000,1.000000,,"Saint-Gobain Glass","COOL-LITE ST Bright Silver 6mm",13817562,"#",256,1510862895,0,0.679702,0.706509,0
21229,"CL ST Bright Silver 8mm.SGG","IGDB v44.0",1,0,8.000000,0.697824,0.237324,0.226410,0.677302,0.309269,0.302988,0.000000,0.845540,0.840000,1.000000,,"Saint-Gobain Glass","COOL-LITE ST Bright Silver 8mm",13817561,"",256,1510862895,0,0.677302,0.697824,0
