Repository: aegis1980/glass-explore

# Glass Explore

(c)2026 Jon Robinson. All Rights Reserved.

Glass Explore is a Dash web app for exploring architectural glazing products from the International Glazing Database (IGDB). It lets you pick glass products, build a simple insulated glass unit, and calculate optical and thermal properties using `pywincalc`.

The app currently focuses on the `Energy` page:

- search and filter IGDB glass products
- plot solar transmittance, visible transmittance, and colour spaces
- build a double-glazing unit with a coated lite, gas gap, and clear/ultraclear lite
- calculate U-value, SHGC or solar factor, visible transmittance, reflectance, and transmitted/reflected colours

File: data/igdb.csv (part 33 of 38)
"ID","Name","Source","SpectralData","AngularFunction","Thickness","Tsol","Rsol1","Rsol2","Tvis","Rvis1","Rvis2","Tir","emis1","emis2","Conductivity","Comment","Manufacturer","ProductName","Color","Certification","Status","Timestamp","Specularity","Tvis2","Tsol2","MaterialID"
21230,"CL ST Bright Silver 10mm.SGG","IGDB v44.0",1,0,10.000000,0.689805,0.236803,0.223838,0.675220,0.308964,0.302098,0.000000,0.845631,0.840000,1.000000,,"Saint-Gobain Glass","COOL-LITE ST Bright Silver 10mm",13752025,"",256,1510862895,0,0.675220,0.689805,0
21232,"COOL-LITE ST 167 6mm.SGG","IGDB v45.0",1,0,6.000000,0.648985,0.154002,0.140657,0.670060,0.189631,0.189714,0.000000,0.845601,0.840000,1.000000,,"Saint-Gobain Glass","SGG COOL-LITE ST 167 6mm",13555415,"",256,1510862676,0,0.670060,0.648985,0
21233,"COOL-LITE ST 167 8mm.SGG","IGDB v45.0",1,0,8.000000,0.632499,0.152777,0.137089,0.665574,0.189699,0.188107,0.000000,0.845540,0.840000,1.000000,,"Saint-Gobain Glass","SGG COOL-LITE ST 167 8mm",13555157,"#",256,1510862644,0,0.665574,0.632499,0
21234,"COOL-LITE ST 167 10mm.SGG","IGDB v45.0",1,0,10.000000,0.616647,0.151802,0.133612,0.661101,0.189240,0.186304,0.000000,0.845631,0.840000,1.000000,,"Saint-Gobain Glass","SGG COOL-LITE ST 167 10mm",13489620,"",256,1510862643,0,0.661101,0.616647,0
21236,"COOL-LITE ST 467 5mm.SGG","IGDB v48.0",1,0,5.000000,0.396545,0.142432,0.091815,0.568721,0.183844,0.150349,0.000000,0.845542,0.840000,1.000000,,"Saint-Gobain Glass","SGG COOL-LITE ST 467 5mm",12634814,"",256,1510862988,0,0.568721,0.396545,0
21237,"COOL-LITE ST 467 6mm.SGG","IGDB v48.0",1,0,6.000000,0.358801,0.140433,0.085331,0.548117,0.182496,0.142688,0.000000,0.845649,0.840000,1.000000,,"Saint-Gobain Glass","SGG COOL-LITE ST 467 6mm",12371897,"",256,1510862677,0,0.548117,0.358801,0
21238,"COOL-LITE ST 467 8mm.SGG","IGDB v48.0",1,0,8.000000,0.299067,0.138734,0.077536,0.510027,0.180513,0.130319,0.000000,0.845386,0.840000,1.000000,,"Saint-Gobain Glass","SGG COOL-LITE ST 467 8mm",11977391,"#",256,1510862644,0,0.510027,0.299067,0
21240,"COOL-LITE ST 767 5mm.SGG","IGDB v48.0",1,0,5.000000,0.346079,0.140734,0.079457,0.454225,0.178489,0.112872,0.000000,0.845225,0.840000,1.000000,,"Saint-Gobain Glass","SGG COOL-LITE ST 767 5mm",12433570,"",256,1510862987,0,0.454225,0.346079,0
21241,"COOL-LITE ST 767 6mm.SGG","IGDB v45.0",1,0,6.000000,0.304732,0.139412,0.073779,0.419198,0.177324,0.103210,0.000000,0.845542,0.837000,1.000000,,"Saint-Gobain Glass","SGG COOL-LITE ST 767 6mm",12170136,"",256,1510862689,0,0.419198,0.304732,0
21242,"COOL-LITE ST 767 8mm.SGG","IGDB v45.0",1,0,8.000000,0.239652,0.137935,0.064818,0.357895,0.175125,0.087777,0.000000,0.845649,0.837000,1.000000,,"Saint-Gobain Glass","SGG COOL-LITE ST 767 8mm",11708550,"#",256,1510862920,0,0.357895,0.239652,0
21244,"COOL-LITE ST 267 5mm.SGG","IGDB v48.0",1,0,5.000000,0.427103,0.142398,0.081022,0.404760,0.176038,0.095894,0.000000,0.845601,0.837000,1.000000,,"Saint-Gobain Glass","SGG COOL-LITE ST 267 5mm",10266550,"",256,1510862985,0,0.404760,0.427103,0
21245,"COOL-LITE ST 267 6mm.SGG","IGDB v48.0",1,0,6.000000,0.386648,0.140731,0.073872,0.364412,0.174586,0.085844,0.000000,0.845540,0.840000,1.000000,,"Saint-Gobain Glass","SGG COOL-LITE ST 267 6mm",9740207,"",256,1510862984,0,0.364412,0.386648,0
21246,"COOL-LITE ST 267 8mm.SGG","IGDB v48.0",1,0,8.000000,0.319432,0.139385,0.064522,0.296901,0.173147,0.071839,0.000000,0.845631,0.840000,1.000000,,"Saint-Gobain Glass","SGG COOL-LITE ST 267 8mm",8622242,"",256,1510862985,0,0.296901,0.319432,0
21248,"COOL-LITE ST 150 6mm.SGG","IGDB v55.0",1,0,6.000000,0.467132,0.171833,0.126943,0.509995,0.169626,0.179870,0.000000,0.845601,0.840000,1.000000,,"Saint-Gobain Glass","SGG COOL-LITE ST 150 6mm",12566456,"#",256,1510862676,0,0.509995,0.467132,0
21249,"COOL-LITE ST 150 8mm.SGG","IGDB v44.0",1,0,8.000000,0.455787,0.170626,0.123235,0.506641,0.169095,0.177671,0.000000,0.845540,0.840000,1.000000,,"Saint-Gobain Glass","SGG COOL-LITE ST 150 8mm",12566199,"#",256,1510862643,0,0.506641,0.455787,0
21250,"COOL-LITE ST 150 10mm.SGG","IGDB v44.0",1,0,10.000000,0.443998,0.169917,0.120536,0.502907,0.168878,0.175929,0.000000,0.845631,0.840000,1.000000,,"Saint-Gobain Glass","SGG COOL-LITE ST 150 10mm",12500662,"",256,1510862643,0,0.502907,0.443998,0
21252,"COOL-LITE ST 450 5mm.SGG","IGDB v44.0",1,0,5.000000,0.291431,0.166200,0.088162,0.433616,0.166624,0.143046,0.000000,0.845542,0.837000,1.000000,,"Saint-Gobain Glass","SGG COOL-LITE ST 450 5mm",11711651,"",256,1510862900,0,0.433616,0.291431,0
21253,"COOL-LITE ST 450 6mm.SGG","IGDB v44.0",1,0,6.000000,0.265447,0.165683,0.082586,0.418110,0.166077,0.135890,0.000000,0.845649,0.837000,1.000000,,"Saint-Gobain Glass","SGG COOL-LITE ST 450 6mm",11514526,"",256,1510862678,0,0.418110,0.265447,0
21254,"COOL-LITE ST 450 8mm.SGG","IGDB v44.0",1,0,8.000000,0.222371,0.163834,0.074837,0.388911,0.164395,0.123874,0.000000,0.845386,0.837000,1.000000,,"Saint-Gobain Glass","SGG COOL-LITE ST 450 8mm",11120021,"#",256,1510862644,0,0.388911,0.222371,0
21256,"COOL-LITE ST 750 5mm.SGG","IGDB v44.0",1,0,5.000000,0.253503,0.164846,0.077078,0.346216,0.163360,0.108473,0.000000,0.845225,0.837000,1.000000,,"Saint-Gobain Glass","SGG COOL-LITE ST 750 5mm",11510922,"",256,1510862900,0,0.346216,0.253503,0
21257,"COOL-LITE ST 750 6mm.SGG","IGDB v44.0",1,0,6.000000,0.225516,0.164192,0.071856,0.320264,0.162497,0.099542,0.000000,0.845336,0.837000,1.000000,,"Saint-Gobain Glass","SGG COOL-LITE ST 750 6mm",11247489,"",256,1510862690,0,0.320264,0.225516,0
21258,"COOL-LITE ST 750 8mm.SGG","IGDB v44.0",1,0,8.000000,0.178111,0.162490,0.063123,0.273348,0.160814,0.084582,0.000000,0.845366,0.837000,1.000000,,"Saint-Gobain Glass","SGG COOL-LITE ST 750 8mm",10851953,"#",256,1510862900,0,0.273348,0.178111,0
21260,"COOL-LITE ST 250 5mm.SGG","IGDB v48.0",1,0,5.000000,0.305496,0.166008,0.074586,0.307182,0.162193,0.092005,0.000000,0.845601,0.837000,1.000000,,"Saint-Gobain Glass","SGG COOL-LITE ST 250 5mm",9541020,"",256,1510862984,0,0.307182,0.305496,0
21261,"COOL-LITE ST 250 6mm.SGG","IGDB v48.0",1,0,6.000000,0.276303,0.164346,0.068424,0.276353,0.160780,0.082793,0.000000,0.845540,0.840000,1.000000,,"Saint-Gobain Glass","SGG COOL-LITE ST 250 6mm",9014679,"",256,1510862984,0,0.276353,0.276303,0
21262,"COOL-LITE ST 250 8mm.SGG","IGDB v48.0",1,0,8.000000,0.227489,0.163846,0.060591,0.224536,0.160026,0.069893,0.000000,0.845631,0.840000,1.000000,,"Saint-Gobain Glass","SGG COOL-LITE ST 250 8mm",8028044,"",256,1510862983,0,0.224536,0.227489,0
21264,"COOL-LITE ST 136 6mm.SGG","IGDB v55.0",1,0,6.000000,0.323247,0.221048,0.168738,0.369305,0.179294,0.220001,0.000000,0.769681,0.840000,1.000000,,"Saint-Gobain Glass","SGG COOL-LITE ST 136 6mm",11117982,"#",256,1510862677,0,0.369305,0.323247,0
21265,"COOL-LITE ST 136 8mm.SGG","IGDB v44.0",1,0,8.000000,0.316310,0.222023,0.163765,0.367492,0.179662,0.217603,0.000000,0.769587,0.840000,1.000000,,"Saint-Gobain Glass","SGG COOL-LITE ST 136 8mm",11052445,"#",256,1510862643,0,0.367492,0.316310,0
21266,"COOL-LITE ST 136 10mm.SGG","IGDB v44.0",1,0,10.000000,0.308941,0.220992,0.158309,0.365223,0.179232,0.215057,0.000000,0.769707,0.840000,1.000000,,"Saint-Gobain Glass","SGG COOL-LITE ST 136 10mm",11052444,"",256,1510862643,0,0.365223,0.308941,0
21268,"COOL-LITE ST 436 5mm.SGG","IGDB v45.0",1,0,5.000000,0.204743,0.219263,0.104567,0.314279,0.177901,0.172177,0.000000,0.769681,0.837000,1.000000,,"Saint-Gobain Glass","SGG COOL-LITE ST 436 5mm",10263691,"",256,1510862919,0,0.314279,0.204743,0
21269,"COOL-LITE ST 436 6mm.SGG","IGDB v45.0",1,0,6.000000,0.186719,0.219182,0.097341,0.303433,0.177863,0.163285,0.000000,0.769587,0.837000,1.000000,,"Saint-Gobain Glass","SGG COOL-LITE ST 436 6mm",10132103,"",256,1510862678,0,0.303433,0.186719,0
21270,"COOL-LITE ST 436 8mm.SGG","IGDB v45.0",1,0,8.000000,0.157757,0.218857,0.086037,0.282486,0.177282,0.148031,0.000000,0.769707,0.837000,1.000000,,"Saint-Gobain Glass","SGG COOL-LITE ST 436 8mm",9803391,"#",256,1510862644,0,0.282486,0.157757,0
21272,"COOL-LITE ST 736 5mm.SGG","IGDB v45.0",1,0,5.000000,0.178542,0.219072,0.089238,0.251736,0.176337,0.126879,0.000000,0.769630,0.837000,1.000000,,"Saint-Gobain Glass","SGG COOL-LITE ST 736 5mm",10129013,"",256,1510862919,0,0.251736,0.178542,0
21273,"COOL-LITE ST 736 6mm.SGG","IGDB v45.0",1,0,6.000000,0.158569,0.218460,0.081757,0.232612,0.176040,0.115478,0.000000,0.769723,0.837000,1.000000,,"Saint-Gobain Glass","SGG COOL-LITE ST 736 6mm",9931374,"",256,1510862689,0,0.232612,0.158569,0
21274,"COOL-LITE ST 736 8mm.SGG","IGDB v45.0",1,0,8.000000,0.126489,0.218025,0.070763,0.198673,0.175221,0.096877,0.000000,0.769492,0.837000,1.000000,,"Saint-Gobain Glass","SGG COOL-LITE ST 736 8mm",9535840,"#",256,1510862920,0,0.198673,0.126489,0
21276,"COOL-LITE ST 236 5mm.SGG","IGDB v48.0",1,0,5.000000,0.211066,0.218998,0.093996,0.222433,0.175603,0.107375,0.000000,0.769681,0.837000,1.000000,,"Saint-Gobain Glass","SGG COOL-LITE ST 236 5mm",8355974,"",256,1510862987,0,0.222433,0.211066,0
21277,"COOL-LITE ST 236 6mm.SGG","IGDB v48.0",1,0,6.000000,0.190506,0.217853,0.083926,0.199931,0.174918,0.094934,0.000000,0.769587,0.840000,1.000000,,"Saint-Gobain Glass","SGG COOL-LITE ST 236 6mm",7895680,"",256,1510862988,0,0.199931,0.190506,0
21278,"COOL-LITE ST 236 8mm.SGG","IGDB v48.0",1,0,8.000000,0.156630,0.217243,0.070935,0.162308,0.174040,0.077751,0.000000,0.769707,0.840000,1.000000,,"Saint-Gobain Glass","SGG COOL-LITE ST 236 8mm",7040631,"",256,1510862988,0,0.162308,0.156630,0
21280,"COOL-LITE ST 120 6mm.SGG","IGDB v55.0",1,0,6.000000,0.180786,0.333769,0.275778,0.209391,0.259352,0.319293,0.000000,0.679894,0.840000,1.000000,,"Saint-Gobain Glass","SGG COOL-LITE ST 120 6mm",8880501,"#",256,1510862677,0,0.209391,0.180786,0
21281,"COOL-LITE ST 120 8mm.SGG","IGDB v44.0",1,0,8.000000,0.177103,0.334649,0.266049,0.208556,0.259853,0.316210,0.000000,0.679798,0.840000,1.000000,,"Saint-Gobain Glass","SGG COOL-LITE ST 120 8mm",8880245,"#",256,1510862643,0,0.208556,0.177103,0
21282,"COOL-LITE ST 120 10mm.SGG","IGDB v44.0",1,0,10.000000,0.172977,0.334608,0.255090,0.207020,0.259899,0.312349,0.000000,0.679921,0.840000,1.000000,,"Saint-Gobain Glass","SGG COOL-LITE ST 120 10mm",8880244,"",256,1510862642,0,0.207020,0.172977,0
21284,"COOL-LITE ST 420 5mm.SGG","IGDB v45.0",1,0,5.000000,0.114954,0.333830,0.144564,0.178549,0.259447,0.243741,0.000000,0.679894,0.837000,1.000000,,"Saint-Gobain Glass","SGG COOL-LITE ST 420 5mm",8223078,"",256,1510862919,0,0.178549,0.114954,0
21285,"COOL-LITE ST 420 6mm.SGG","IGDB v45.0",1,0,6.000000,0.105134,0.333785,0.130701,0.172073,0.259212,0.230185,0.000000,0.679798,0.837000,1.000000,,"Saint-Gobain Glass","SGG COOL-LITE ST 420 6mm",8091747,"",256,1510862677,0,0.172073,0.105134,0
21286,"COOL-LITE ST 420 8mm.SGG","IGDB v45.0",1,0,8.000000,0.089244,0.333629,0.110871,0.160420,0.258881,0.205668,0.000000,0.679921,0.837000,1.000000,,"Saint-Gobain Glass","SGG COOL-LITE ST 420 8mm",7828573,"#",256,1510862644,0,0.160420,0.089244,0
21288,"COOL-LITE ST 720 5mm.SGG","IGDB v47.0",1,0,5.000000,0.100338,0.333717,0.118504,0.142815,0.258863,0.172008,0.000000,0.679894,0.840000,1.000000,,"Saint-Gobain Glass","SGG COOL-LITE ST 720 5mm",8089173,"",256,1510862943,0,0.142815,0.100338,0
21289,"COOL-LITE ST 720 6mm.SGG","IGDB v47.0",1,0,6.000000,0.088470,0.332753,0.104254,0.131575,0.258070,0.153579,0.000000,0.679798,0.840000,1.000000,,"Saint-Gobain Glass","SGG COOL-LITE ST 720 6mm",7957327,"",256,1510862689,0,0.131575,0.088470,0
21290,"COOL-LITE ST 720 8mm.SGG","IGDB v47.0",1,0,8.000000,0.070564,0.333215,0.085706,0.112472,0.258387,0.125430,0.000000,0.679921,0.840000,1.000000,,"Saint-Gobain Glass","SGG COOL-LITE ST 720 8mm",7627844,"#",256,1510862943,0,0.112472,0.070564,0
21292,"COOL-LITE ST 220 5mm.SGG","IGDB v48.0",1,0,5.000000,0.117329,0.333749,0.142653,0.125648,0.258430,0.144362,0.000000,0.679894,0.837000,1.000000,,"Saint-Gobain Glass","SGG COOL-LITE ST 220 5mm",6710115,"",256,1510862993,0,0.125648,0.117329,0
21293,"COOL-LITE ST 220 6mm.SGG","IGDB v48.0",1,0,6.000000,0.106358,0.332839,0.124388,0.113149,0.257787,0.125022,0.000000,0.679798,0.840000,1.000000,,"Saint-Gobain Glass","SGG COOL-LITE ST 220 6mm",6315615,"",256,1510862988,0,0.113149,0.106358,0
21294,"COOL-LITE ST 220 8mm.SGG","IGDB v48.0",1,0,8.000000,0.086486,0.332537,0.098234,0.091214,0.257562,0.097321,0.000000,0.679921,0.840000,1.000000,,"Saint-Gobain Glass","SGG COOL-LITE ST 220 8mm",5592152,"",256,1510862987,0,0.091214,0.086486,0
21296,"COOL-LITE ST 108 6mm.SGG","IGDB v47.0",1,0,6.000000,0.055815,0.491417,0.402601,0.089740,0.344737,0.434891,0.000000,0.163035,0.840000,1.000000,,"Saint-Gobain Glass","SGG COOL-LITE ST 108 6mm",5526867,"",256,1510862677,0,0.089740,0.055815,0
21297,"COOL-LITE ST 108 8mm.SGG","IGDB v47.0",1,0,8.000000,0.053878,0.490535,0.384236,0.088687,0.344204,0.429336,0.000000,0.162918,0.840000,1.000000,,"Saint-Gobain Glass","SGG COOL-LITE ST 108 8mm",5461330,"",256,1510862642,0,0.088687,0.053878,0
21298,"COOL-LITE ST 108 10mm.SGG","IGDB v47.0",1,0,10.000000,0.052784,0.490514,0.368659,0.088030,0.344128,0.424949,0.000000,0.163068,0.840000,1.000000,,"Saint-Gobain Glass","SGG COOL-LITE ST 108 10mm",5461074,"",256,1510862642,0,0.088030,0.052784,0
21300,"COOL-LITE ST 408 5mm.SGG","IGDB v47.0",1,0,5.000000,0.038279,0.491687,0.195561,0.076225,0.344539,0.326495,0.000000,0.162971,0.840000,1.000000,,"Saint-Gobain Glass","SGG COOL-LITE ST 408 5mm",5066824,"",256,1510862944,0,0.076225,0.038279,0
21301,"COOL-LITE ST 408 6mm.SGG","IGDB v47.0",1,0,6.000000,0.035687,0.490793,0.173470,0.073502,0.344066,0.306660,0.000000,0.163088,0.840000,1.000000,,"Saint-Gobain Glass","SGG COOL-LITE ST 408 6mm",5001030,"",256,1510862677,0,0.073502,0.035687,0
21302,"COOL-LITE ST 408 8mm.SGG","IGDB v47.0",1,0,8.000000,0.030174,0.490717,0.142474,0.067781,0.344034,0.272026,0.000000,0.162799,0.840000,1.000000,,"Saint-Gobain Glass","SGG COOL-LITE ST 408 8mm",4803649,"",256,1510862644,0,0.067781,0.030174,0
21304,"COOL-LITE ST 708 5mm.SGG","IGDB v47.0",1,0,5.000000,0.032672,0.491539,0.158434,0.060671,0.344607,0.225595,0.000000,0.162624,0.840000,1.000000,,"Saint-Gobain Glass","SGG COOL-LITE ST 708 5mm",4999228,"",256,1510862944,0,0.060671,0.032672,0
21305,"COOL-LITE ST 708 6mm.SGG","IGDB v47.0",1,0,6.000000,0.029477,0.491630,0.135753,0.055863,0.344743,0.199053,0.000000,0.162745,0.840000,1.000000,,"Saint-Gobain Glass","SGG COOL-LITE ST 708 6mm",4867640,"",256,1510862690,0,0.055863,0.029477,0
21306,"COOL-LITE ST 708 8mm.SGG","IGDB v47.0",1,0,8.000000,0.023192,0.490656,0.105634,0.047185,0.343997,0.158053,0.000000,0.162778,0.840000,1.000000,,"Saint-Gobain Glass","SGG COOL-LITE ST 708 8mm",4669744,"",256,1510862943,0,0.047185,0.023192,0
21308,"COOL-LITE ST 208 5mm.SGG","IGDB v48.0",1,0,5.000000,0.034729,0.491512,0.201236,0.053730,0.344590,0.185951,0.000000,0.163035,0.837000,1.000000,,"Saint-Gobain Glass","SGG COOL-LITE ST 208 5mm",4014149,"",256,1510862992,0,0.053730,0.034729,0
21309,"COOL-LITE ST 208 6mm.SGG","IGDB v48.0",1,0,6.000000,0.031355,0.491604,0.173340,0.048401,0.344720,0.158912,0.000000,0.162918,0.840000,1.000000,,"Saint-Gobain Glass","SGG COOL-LITE ST 208 6mm",3751234,"",256,1510862992,0,0.048401,0.031355,0
21310,"COOL-LITE ST 208 8mm.SGG","IGDB v48.0",1,0,8.000000,0.024756,0.490633,0.132879,0.038792,0.343994,0.119822,0.000000,0.163068,0.840000,1.000000,,"Saint-Gobain Glass","SGG COOL-LITE ST 208 8mm",3290684,"",256,1510862993,0,0.038792,0.024756,0
21312,"COOL-LITE STB 120 6mm.SGG","IGDB v45.0",1,0,6.000000,0.185008,0.388633,0.192605,0.219941,0.289904,0.210022,0.000000,0.688594,0.840000,1.000000,,"Saint-Gobain Glass","SGG COOL-LITE STB 120 6mm",8356479,"",256,1510862676,0,0.219941,0.185008,0
21313,"COOL-LITE STB 120 8mm.SGG","IGDB v45.0",1,0,8.000000,0.180537,0.388400,0.185829,0.218280,0.289610,0.207973,0.000000,0.688499,0.840000,1.000000,,"Saint-Gobain Glass","SGG COOL-LITE STB 120 8mm",8356478,"",256,1510862645,0,0.218280,0.180537,0
21314,"COOL-LITE STB 120 10mm.SGG","IGDB v45.0",1,0,10.000000,0.176067,0.388594,0.179512,0.217000,0.289986,0.205759,0.000000,0.688621,0.840000,1.000000,,"Saint-Gobain Glass","SGG COOL-LITE STB 120 10mm",8290686,"",256,1510862645,0,0.217000,0.176067,0
21316,"COOL-LITE KN 130 II 6mm.SGG","IGDB v45.0",1,0,6.000000,0.216590,0.269512,0.242187,0.347689,0.068005,0.207760,0.000000,0.136117,0.840000,1.000000,,"Saint-Gobain Glass","SGG COOL-LITE KN 130 II 6mm",10920851,"",256,1510862912,0,0.347689,0.216590,0
21317,"COOL-LITE KN 130 II 8mm.SGG","IGDB v45.0",1,0,8.000000,0.212832,0.269507,0.231506,0.345769,0.067766,0.205534,0.000000,0.135996,0.840000,1.000000,,"Saint-Gobain Glass","SGG COOL-LITE KN 130 II 8mm",10855058,"",256,1510862912,0,0.345769,0.212832,0
21318,"COOL-LITE KN 130 II 10mm.SGG","IGDB v45.0",1,0,10.000000,0.208912,0.269112,0.221854,0.343587,0.067819,0.203690,0.000000,0.136151,0.840000,1.000000,,"Saint-Gobain Glass","SGG COOL-LITE KN 130 II 10mm",10855058,"",256,1510862912,0,0.343587,0.208912,0
21320,"COOL-LITE KS 138 II 6mm.SGG","IGDB v44.0",1,0,6.000000,0.242008,0.429388,0.478094,0.401670,0.138254,0.392097,0.000000,0.050461,0.840000,1.000000,,"Saint-Gobain Glass","SGG COOL-LITE KS 138 II 6mm",11054498,"",256,1510862896,0,0.401670,0.242008,0
21321,"COOL-LITE KS 138 II 8mm.SGG","IGDB v44.0",1,0,8.000000,0.237196,0.429963,0.455072,0.398913,0.138596,0.388275,0.000000,0.050322,0.840000,1.000000,,"Saint-Gobain Glass","SGG COOL-LITE KS 138 II 8mm",11054241,"",256,1510862896,0,0.398913,0.237196,0
21322,"COOL-LITE KS 138 II 10mm.SGG","IGDB v44.0",1,0,10.000000,0.233815,0.429842,0.432949,0.396876,0.138363,0.383881,0.000000,0.050499,0.840000,1.000000,,"Saint-Gobain Glass","SGG COOL-LITE KS 138 II 10mm",10988704,"",256,1510862897,0,0.396876,0.233815,0
21324,"COOL-LITE KS 438 II 5mm.SGG","IGDB v48.0",1,0,5.000000,0.165277,0.428528,0.207961,0.340804,0.136741,0.296238,0.000000,0.050385,0.840000,1.000000,,"Saint-Gobain Glass","SGG COOL-LITE KS 438 II 5mm",10265486,"",256,1510862986,0,0.340804,0.165277,0
21325,"COOL-LITE KS 438 II 6mm.SGG","IGDB v48.0",1,0,6.000000,0.154727,0.428266,0.182228,0.329177,0.136051,0.279002,0.000000,0.050523,0.840000,1.000000,,"Saint-Gobain Glass","SGG COOL-LITE KS 438 II 6mm",10068362,"",256,1510862984,0,0.329177,0.154727,0
21326,"COOL-LITE KS 438 II 8mm.SGG","IGDB v48.0",1,0,8.000000,0.134302,0.427261,0.145210,0.305827,0.135066,0.247545,0.000000,0.050182,0.840000,1.000000,,"Saint-Gobain Glass","SGG COOL-LITE KS 438 II 8mm",9739394,"",256,1510862985,0,0.305827,0.134302,0
21328,"COOL-LITE KS 738 II 5mm.SGG","IGDB v45.0",1,0,5.000000,0.142537,0.428520,0.170173,0.272755,0.134911,0.206616,0.000000,0.050461,0.840000,1.000000,,"Saint-Gobain Glass","SGG COOL-LITE KS 738 II 5mm",10130552,"",256,1510862914,0,0.272755,0.142537,0
21329,"COOL-LITE KS 738 II 6mm.SGG","IGDB v45.0",1,0,6.000000,0.128370,0.428286,0.144260,0.251900,0.134316,0.183360,0.000000,0.050322,0.840000,1.000000,,"Saint-Gobain Glass","SGG COOL-LITE KS 738 II 6mm",9932912,"",256,1510862914,0,0.251900,0.128370,0
21330,"COOL-LITE KS 738 II 8mm.SGG","IGDB v45.0",1,0,8.000000,0.105280,0.427921,0.109925,0.215328,0.133564,0.146889,0.000000,0.050499,0.840000,1.000000,,"Saint-Gobain Glass","SGG COOL-LITE KS 738 II 8mm",9471842,"",256,1510862915,0,0.215328,0.105280,0
21332,"COOL-LITE KS 238 II 5mm.SGG","IGDB v48.0",1,0,5.000000,0.150520,0.426879,0.238408,0.240098,0.133320,0.170521,0.000000,0.050461,0.840000,1.000000,,"Saint-Gobain Glass","SGG COOL-LITE KS 238 II 5mm",8357513,"",256,1510862989,0,0.240098,0.150520,0
21333,"COOL-LITE KS 238 II 6mm.SGG","IGDB v48.0",1,0,6.000000,0.136524,0.427842,0.205033,0.216837,0.133272,0.146645,0.000000,0.050322,0.840000,1.000000,,"Saint-Gobain Glass","SGG COOL-LITE KS 238 II 6mm",7831428,"",256,1510862987,0,0.216837,0.136524,0
21334,"COOL-LITE KS 238 II 8mm.SGG","IGDB v48.0",1,0,8.000000,0.111387,0.426684,0.154351,0.176103,0.132118,0.111434,0.000000,0.050499,0.840000,1.000000,,"Saint-Gobain Glass","SGG COOL-LITE KS 238 II 8mm",6976378,"",256,1510862987,0,0.176103,0.111387,0
21336,"COOL-LITE KS 146 II 6mm.SGG","IGDB v44.0",1,0,6.000000,0.273208,0.426196,0.428595,0.468135,0.135620,0.316047,0.000000,0.050439,0.840000,1.000000,,"Saint-Gobain Glass","SGG COOL-LITE KS 146 II 6mm",12040619,"",256,1510862897,0,0.468135,0.273208,0
21337,"COOL-LITE KS 146 II 8mm.SGG","IGDB v44.0",1,0,8.000000,0.267963,0.425904,0.407123,0.465209,0.135297,0.313062,0.000000,0.050301,0.840000,1.000000,,"Saint-Gobain Glass","SGG COOL-LITE KS 146 II 8mm",12040618,"",256,1510862896,0,0.465209,0.267963,0
21338,"COOL-LITE KS 146 II 10mm.SGG","IGDB v44.0",1,0,10.000000,0.263996,0.427075,0.386574,0.462928,0.135802,0.309536,0.000000,0.050478,0.840000,1.000000,,"Saint-Gobain Glass","SGG COOL-LITE KS 146 II 10mm",11975081,"",256,1510862897,0,0.462928,0.263996,0
21340,"COOL-LITE KS 446 II 5mm.SGG","IGDB v48.0",1,0,5.000000,0.189585,0.424372,0.181234,0.398159,0.132838,0.240322,0.000000,0.050364,0.840000,1.000000,,"Saint-Gobain Glass","SGG COOL-LITE KS 446 II 5mm",11186071,"",256,1510862984,0,0.398159,0.189585,0
21341,"COOL-LITE KS 446 II 6mm.SGG","IGDB v48.0",1,0,6.000000,0.177314,0.425060,0.159469,0.384631,0.132902,0.227297,0.000000,0.050502,0.840000,1.000000,,"Saint-Gobain Glass","SGG COOL-LITE KS 446 II 6mm",10988946,"",256,1510862986,0,0.384631,0.177314,0
21342,"COOL-LITE KS 446 II 8mm.SGG","IGDB v48.0",1,0,8.000000,0.155465,0.424741,0.127008,0.358088,0.132089,0.202588,0.000000,0.050160,0.840000,1.000000,,"Saint-Gobain Glass","SGG COOL-LITE KS 446 II 8mm",10594442,"",256,1510862983,0,0.358088,0.155465,0
21344,"COOL-LITE KS 746 II 5mm.SGG","IGDB v45.0",1,0,5.000000,0.163399,0.424672,0.150646,0.318923,0.130600,0.170717,0.000000,0.050439,0.837000,1.000000,,"Saint-Gobain Glass","SGG COOL-LITE KS 746 II 5mm",10985599,"",256,1510862915,0,0.318923,0.163399,0
21345,"COOL-LITE KS 746 II 6mm.SGG","IGDB v45.0",1,0,6.000000,0.147692,0.424051,0.128226,0.294572,0.130033,0.152615,0.000000,0.050301,0.837000,1.000000,,"Saint-Gobain Glass","SGG COOL-LITE KS 746 II 6mm",10787703,"",256,1510862915,0,0.294572,0.147692,0
21346,"COOL-LITE KS 746 II 8mm.SGG","IGDB v45.0",1,0,8.000000,0.121764,0.423617,0.098539,0.251844,0.128942,0.124148,0.000000,0.050478,0.837000,1.000000,,"Saint-Gobain Glass","SGG COOL-LITE KS 746 II 8mm",10326376,"",256,1510862915,0,0.251844,0.121764,0
21348,"COOL-LITE KS 246 II 5mm.SGG","IGDB v48.0",1,0,5.000000,0.169074,0.423409,0.217078,0.280496,0.129103,0.142557,0.000000,0.050439,0.840000,1.000000,,"Saint-Gobain Glass","SGG COOL-LITE KS 246 II 5mm",9080977,"",256,1510862986,0,0.280496,0.169074,0
21349,"COOL-LITE KS 246 II 6mm.SGG","IGDB v48.0",1,0,6.000000,0.152230,0.423623,0.188069,0.252502,0.128842,0.124559,0.000000,0.050301,0.840000,1.000000,,"Saint-Gobain Glass","SGG COOL-LITE KS 246 II 6mm",8554892,"",256,1510862985,0,0.252502,0.152230,0
21350,"COOL-LITE KS 246 II 8mm.SGG","IGDB v48.0",1,0,8.000000,0.125075,0.423204,0.143643,0.205473,0.127750,0.097357,0.000000,0.050478,0.840000,1.000000,,"Saint-Gobain Glass","SGG COOL-LITE KS 246 II 8mm",7634050,"",256,1510862986,0,0.205473,0.125075,0
21352,"COOL-LITE KB 130 II 6mm.SGG","IGDB v45.0",1,0,6.000000,0.191046,0.360235,0.245916,0.278418,0.172629,0.206068,0.000000,0.086674,0.840000,1.000000,,"Saint-Gobain Glass","SGG COOL-LITE KB 130 II 6mm",9343626,"",256,1510862912,0,0.278418,0.191046,0
21353,"COOL-LITE KB 130 II 8mm.SGG","IGDB v45.0",1,0,8.000000,0.187153,0.359939,0.235575,0.276561,0.172729,0.204228,0.000000,0.086544,0.840000,1.000000,,"Saint-Gobain Glass","SGG COOL-LITE KB 130 II 8mm",9278089,"",256,1510862912,0,0.276561,0.187153,0
21354,"COOL-LITE KB 130 II 10mm.SGG","IGDB v45.0",1,0,10.000000,0.183283,0.359839,0.225822,0.274615,0.172558,0.202372,0.000000,0.086710,0.840000,1.000000,,"Saint-Gobain Glass","SGG COOL-LITE KB 130 II 10mm",9277832,"",256,1510862911,0,0.274615,0.183283,0
21356,"COOL-LITE ET 150 6mm.SGG","IGDB v44.0",1,0,6.000000,0.413388,0.193201,0.126332,0.504053,0.109587,0.130704,0.000000,0.574121,0.840000,1.000000,,"Saint-Gobain Glass","SGG COOL-LITE ET 150 6mm",12631986,"",256,1510862898,0,0.504053,0.413388,0
21357,"COOL-LITE ET 150 8mm.SGG","IGDB v44.0",1,0,8.000000,0.402684,0.192598,0.122542,0.500289,0.109373,0.129466,0.000000,0.574024,0.840000,1.000000,,"Saint-Gobain Glass","SGG COOL-LITE ET 150 8mm",12566449,"",256,1510862897,0,0.500289,0.402684,0
21358,"COOL-LITE ET 150 10mm.SGG","IGDB v44.0",1,0,10.000000,0.393967,0.193284,0.120271,0.497644,0.109973,0.128894,0.000000,0.574148,0.840000,1.000000,,"Saint-Gobain Glass","SGG COOL-LITE ET 150 10mm",12500656,"",256,1510862896,0,0.497644,0.393967,0
21360,"COOL-LITE ET 450 5mm.SGG","IGDB v48.0",1,0,5.000000,0.260606,0.188643,0.080157,0.428728,0.106454,0.106624,0.000000,0.574068,0.840000,1.000000,,"Saint-Gobain Glass","SGG COOL-LITE ET 450 5mm",11711645,"",256,1510862994,0,0.428728,0.260606,0
21361,"COOL-LITE ET 450 6mm.SGG","IGDB v48.0",1,0,6.000000,0.238003,0.188100,0.075861,0.413779,0.105825,0.102813,0.000000,0.574165,0.840000,1.000000,,"Saint-Gobain Glass","SGG COOL-LITE ET 450 6mm",11514521,"",256,1510862994,0,0.413779,0.238003,0
21362,"COOL-LITE ET 450 8mm.SGG","IGDB v48.0",1,0,8.000000,0.202397,0.188477,0.068394,0.386152,0.105067,0.094967,0.000000,0.573925,0.840000,1.000000,,"Saint-Gobain Glass","SGG COOL-LITE ET 450 8mm",11120272,"",256,1510862993,0,0.386152,0.202397,0
21364,"COOL-LITE ET 750 5mm.SGG","IGDB v48.0",1,0,5.000000,0.227449,0.187887,0.071393,0.344092,0.103285,0.084215,0.000000,0.573779,0.840000,1.000000,,"Saint-Gobain Glass","SGG COOL-LITE ET 750 5mm",11511173,"",256,1510862994,0,0.344092,0.227449,0
21365,"COOL-LITE ET 750 6mm.SGG","IGDB v48.0",1,0,6.000000,0.201022,0.187233,0.066146,0.317527,0.102504,0.078284,0.000000,0.573880,0.840000,1.000000,,"Saint-Gobain Glass","SGG COOL-LITE ET 750 6mm",11313276,"",256,1510862989,0,0.317527,0.201022,0
21366,"COOL-LITE ET 750 8mm.SGG","IGDB v48.0",1,0,8.000000,0.160974,0.187547,0.059931,0.272270,0.101956,0.069572,0.000000,0.573907,0.840000,1.000000,,"Saint-Gobain Glass","SGG COOL-LITE ET 750 8mm",10851948,"",256,1510862990,0,0.272270,0.160974,0
21368,"COOL-LITE ET 250 5mm.SGG","IGDB v48.0",1,0,5.000000,0.267446,0.189232,0.077558,0.303728,0.102637,0.074661,0.000000,0.574121,0.840000,1.000000,,"Saint-Gobain Glass","SGG COOL-LITE ET 250 5mm",9541016,"",256,1510862992,0,0.303728,0.267446,0
21369,"COOL-LITE ET 250 6mm.SGG","IGDB v48.0",1,0,6.000000,0.241261,0.187666,0.071255,0.273242,0.101355,0.068750,0.000000,0.574024,0.840000,1.000000,,"Saint-Gobain Glass","SGG COOL-LITE ET 250 6mm",9014930,"",256,1510862993,0,0.273242,0.241261,0
21370,"COOL-LITE ET 250 8mm.SGG","IGDB v48.0",1,0,8.000000,0.197797,0.187435,0.062875,0.221835,0.100537,0.060619,0.000000,0.574148,0.840000,1.000000,,"Saint-Gobain Glass","SGG COOL-LITE ET 250 8mm",8028295,"",256,1510862994,0,0.221835,0.197797,0
21372,"COOL-LITE ET 125 6mm.SGG","IGDB v49.0",1,0,6.000000,0.206349,0.269730,0.250516,0.283767,0.090003,0.282488,0.000000,0.220586,0.840000,1.000000,,"Saint-Gobain Glass","SGG COOL-LITE ET 125 6mm",8819598,"",256,1510862658,0,0.283767,0.206349,0
21373,"COOL-LITE ET 125 8mm.SGG","IGDB v49.0",1,0,8.000000,0.202760,0.269564,0.240880,0.282471,0.089943,0.279663,0.000000,0.220474,0.840000,1.000000,,"Saint-Gobain Glass","SGG COOL-LITE ET 125 8mm",8819597,"",256,1510863000,0,0.282471,0.202760,0
21374,"COOL-LITE ET 125 10mm.SGG","IGDB v49.0",1,0,10.000000,0.198194,0.269467,0.231753,0.280649,0.089937,0.276673,0.000000,0.220617,0.840000,1.000000,,"Saint-Gobain Glass","SGG COOL-LITE ET 125 10mm",8819340,"",256,1510862999,0,0.280649,0.198194,0
21376,"COOL-LITE ET 425 5mm.SGG","IGDB v49.0",1,0,5.000000,0.131420,0.267749,0.133846,0.240951,0.088408,0.216198,0.000000,0.220193,0.840000,1.000000,,"Saint-Gobain Glass","SGG COOL-LITE ET 425 5mm",8227453,"",256,1510863001,0,0.240951,0.131420,0
21377,"COOL-LITE ET 425 6mm.SGG","IGDB v49.0",1,0,6.000000,0.120198,0.267573,0.122018,0.232461,0.088197,0.204868,0.000000,0.220309,0.840000,1.000000,,"Saint-Gobain Glass","SGG COOL-LITE ET 425 6mm",8095865,"",256,1510863000,0,0.232461,0.120198,0
21378,"COOL-LITE ET 425 8mm.SGG","IGDB v49.0",1,0,8.000000,0.103073,0.268505,0.103752,0.216954,0.088397,0.183630,0.000000,0.220340,0.840000,1.000000,,"Saint-Gobain Glass","SGG COOL-LITE ET 425 8mm",7767411,"",256,1510863000,0,0.216954,0.103073,0
21380,"COOL-LITE ET 725 5mm.SGG","IGDB v49.0",1,0,5.000000,0.113909,0.267733,0.111166,0.192951,0.087397,0.154424,0.000000,0.220408,0.840000,1.000000,,"Saint-Gobain Glass","SGG COOL-LITE ET 725 5mm",8093289,"",256,1510863001,0,0.192951,0.113909,0
21381,"COOL-LITE ET 725 6mm.SGG","IGDB v49.0",1,0,6.000000,0.100210,0.267434,0.098251,0.177600,0.087240,0.138479,0.000000,0.220586,0.840000,1.000000,,"Saint-Gobain Glass","SGG COOL-LITE ET 725 6mm",7895650,"",256,1510862658,0,0.177600,0.100210,0
21382,"COOL-LITE ET 725 8mm.SGG","IGDB v49.0",1,0,8.000000,0.080508,0.268113,0.081588,0.152041,0.087507,0.113884,0.000000,0.220474,0.840000,1.000000,,"Saint-Gobain Glass","SGG COOL-LITE ET 725 8mm",7631702,"",256,1510862999,0,0.152041,0.080508,0
21384,"COOL-LITE ET 225 5mm.SGG","IGDB v49.0",1,0,5.000000,0.132791,0.268627,0.134664,0.171067,0.087815,0.130418,0.000000,0.220525,0.840000,1.000000,,"Saint-Gobain Glass","SGG COOL-LITE ET 225 5mm",6648440,"",256,1510862999,0,0.171067,0.132791,0
21385,"COOL-LITE ET 225 6mm.SGG","IGDB v49.0",1,0,6.000000,0.119258,0.267527,0.119046,0.153766,0.086892,0.114138,0.000000,0.220637,0.840000,1.000000,,"Saint-Gobain Glass","SGG COOL-LITE ET 225 6mm",6253683,"",256,1510862999,0,0.153766,0.119258,0
21386,"COOL-LITE ET 225 8mm.SGG","IGDB v49.0",1,0,8.000000,0.097330,0.267976,0.096661,0.124792,0.087018,0.090781,0.000000,0.220361,0.840000,1.000000,,"Saint-Gobain Glass","SGG COOL-LITE ET 225 8mm",5529962,"",256,1510863000,0,0.124792,0.097330,0
21388,"COOL-LITE KBT 140 6mm.SGG","IGDB v48.0",1,0,6.000000,0.278276,0.308036,0.212957,0.404826,0.106522,0.226426,0.000000,0.123888,0.840000,1.000000,,"Saint-Gobain Glass","SGG COOL-LITE KBT 140 6mm",10988964,"",256,1510862683,0,0.404826,0.278276,0
21389,"COOL-LITE KBT 140 8mm.SGG","IGDB v48.0",1,0,8.000000,0.271505,0.306958,0.204206,0.401738,0.106132,0.223637,0.000000,0.123766,0.840000,1.000000,,"Saint-Gobain Glass","SGG COOL-LITE KBT 140 8mm",10988706,"",256,1510862991,0,0.401738,0.271505,0
21390,"COOL-LITE KBT 140 10mm.SGG","IGDB v48.0",1,0,10.000000,0.265662,0.306762,0.197725,0.399114,0.105787,0.221990,0.000000,0.123922,0.840000,1.000000,,"Saint-Gobain Glass","SGG COOL-LITE KBT 140 10mm",10923170,"",256,1510862718,0,0.399114,0.265662,0
21392,"REFLECTASOL 6mm.SGG","IGDB v44.0",1,0,6.000000,0.529762,0.376044,0.328986,0.321372,0.535345,0.466264,0.000000,0.845601,0.840000,1.000000,,"Saint-Gobain Glass","SGG REFLECTASOL 6mm",7508912,"",256,1510862648,0,0.321372,0.529762,0
21393,"REFLECTASOL 8mm.SGG","IGDB v44.0",1,0,8.000000,0.512577,0.374126,0.316935,0.318601,0.534622,0.460888,0.000000,0.845540,0.840000,1.000000,,"Saint-Gobain Glass","SGG REFLECTASOL 8mm",7508911,"",256,1510862648,0,0.318601,0.512577,0
21394,"REFLECTASOL 10mm.SGG","IGDB v44.0",1,0,10.000000,0.496765,0.373916,0.306698,0.316366,0.535071,0.456261,0.000000,0.845631,0.840000,1.000000,,"Saint-Gobain Glass","SGG REFLECTASOL 10mm",7443374,"",256,1510862648,0,0.316366,0.496765,0
21395,"REFLECTASOL BRONZE 6mm.SGG","IGDB v50.0",1,0,6.000000,0.325608,0.366344,0.137706,0.175194,0.531267,0.168116,0.000000,0.845514,0.840000,1.000000,,"Saint-Gobain Glass","SGG REFLECTASOL BRONZE 6mm",5205132,"",256,1510863024,0,0.175194,0.325608,0
21396,"REFLECTASOL GREEN 6mm.SGG","IGDB v50.0",1,0,6.000000,0.254664,0.364443,0.163934,0.259380,0.533456,0.329298,0.000000,0.845514,0.840000,1.000000,,"Saint-Gobain Glass","SGG REFLECTASOL GREEN 6mm",6850968,"",256,1510863024,0,0.259380,0.254664,0
21397,"REFLECTASOL GREY 6mm.SGG","IGDB v50.0",1,0,6.000000,0.300516,0.366125,0.124843,0.152267,0.531284,0.140180,0.000000,0.845514,0.837000,1.000000,,"Saint-Gobain Glass","SGG REFLECTASOL GREY 6mm",5335165,"",256,1510863024,0,0.152267,0.300516,0
21398,"REFLECTASOL BLUE 6mm.SGG","IGDB v50.0",1,0,6.000000,0.218275,0.362781,0.126109,0.195341,0.531706,0.212316,0.000000,0.845514,0.840000,1.000000,,"Saint-Gobain Glass","SGG REFLECTASOL BLUE 6mm",6781566,"",256,1510863023,0,0.195341,0.218275,0
21400,"COOL-LITE STB 136 6mm.SGG","IGDB v50.0",1,0,6.000000,0.323619,0.277337,0.146963,0.359329,0.149363,0.179944,0.000000,0.751407,0.840000,1.000000,,"Saint-Gobain Glass","SGG COOL-LITE STB 136 6mm",10396575,"#",256,1510863025,0,0.359329,0.323619,0
21401,"COOL-LITE STB 136 8mm.SGG","IGDB v50.0",1,0,8.000000,0.316482,0.278241,0.142938,0.357591,0.149676,0.178182,0.000000,0.751288,0.840000,1.000000,,"Saint-Gobain Glass","SGG COOL-LITE STB 136 8mm",10396318,"",256,1510863024,0,0.357591,0.316482,0
21402,"COOL-LITE STB 136 10mm.SGG","IGDB v50.0",1,0,10.000000,0.308850,0.277201,0.138365,0.355321,0.149157,0.176308,0.000000,0.751381,0.840000,1.000000,,"Saint-Gobain Glass","SGG COOL-LITE STB 136 10mm",10330781,"",256,1510863025,0,0.355321,0.308850,0
21404,"PLANISTAR SUN 3mm.SGG","IGDB v44.0",1,0,3.000000,0.352430,0.500145,0.406837,0.791886,0.082507,0.088802,0.000000,0.026592,0.840000,1.000000,,"Saint-Gobain Glass","SGG PLANISTAR SUN 3mm",14739681,"#",256,1510862873,0,0.791886,0.352430,0
21405,"PLANISTAR SUN 4mm.SGG","IGDB v44.0",1,0,4.000000,0.349626,0.499238,0.392626,0.788884,0.081931,0.088006,0.000000,0.026447,0.840000,1.000000,,"Saint-Gobain Glass","SGG PLANISTAR SUN 4mm",14739680,"#",256,1510862873,0,0.788884,0.349626,0
21406,"PLANISTAR SUN 6mm.SGG","IGDB v44.0",1,0,6.000000,0.345301,0.498922,0.368288,0.783871,0.081412,0.087871,0.000000,0.026633,0.840000,1.000000,,"Saint-Gobain Glass","SGG PLANISTAR SUN 6mm",14673887,"",256,1510862894,0,0.783871,0.345301,0
21407,"PLANITHERM 4S 3mm.SGG","IGDB v45.0",1,0,3.000000,0.419476,0.483895,0.458167,0.717134,0.190306,0.230912,0.000000,0.022414,0.840000,1.000000,,"Saint-Gobain Glass","SGG PLANITHERM 4S 3mm",13819356,"#",256,1510862721,0,0.717134,0.419476,0
21408,"PLANITHERM 4S 4mm.SGG","IGDB v45.0",1,0,4.000000,0.415606,0.483770,0.444391,0.714777,0.190063,0.229985,0.000000,0.022268,0.840000,1.000000,,"Saint-Gobain Glass","SGG PLANITHERM 4S 4mm",13753564,"#",256,1510862660,0,0.714777,0.415606,0
21409,"PLANITHERM ONE II 3mm.SGG","IGDB v86.0",1,0,3.000000,0.492022,0.440507,0.393422,0.773701,0.166305,0.181546,0.000000,0.048388,0.840000,1.000000,,"Saint-Gobain Glass","SGG PLANITHERM ONE II 3mm",14279907,"#",256,1657950500,0,0.773701,0.492022,0
21410,"PLANITHERM ONE II 4mm.SGG","IGDB v86.0",1,0,4.000000,0.487005,0.440487,0.381804,0.771192,0.166300,0.180517,0.000000,0.048347,0.840000,1.000000,,"Saint-Gobain Glass","SGG PLANITHERM ONE II 4mm",14279907,"#",256,1657950500,0,0.771192,0.487005,0
21411,"PLANITHERM ONE II 6mm.SGG","IGDB v86.0",1,0,6.000000,0.477488,0.439863,0.359992,0.766258,0.165939,0.178917,0.000000,0.048129,0.840000,1.000000,,"Saint-Gobain Glass","SGG PLANITHERM ONE II 6mm",14214370,"#",256,1657950500,0,0.766258,0.477488,0
21412,"PLANITHERM ONE II 8mm.SGG","IGDB v86.0",1,0,8.000000,0.468440,0.439546,0.339935,0.761485,0.165445,0.177211,0.000000,0.048509,0.840000,1.000000,,"Saint-Gobain Glass","SGG PLANITHERM ONE II 8mm",14148577,"#",256,1657950500,0,0.761485,0.468440,0
21413,"PLANITHERM ONE 3mm.SGG","IGDB v86.0",1,0,3.000000,0.472435,0.453317,0.407217,0.773698,0.166334,0.181658,0.000000,0.028766,0.840000,1.000000,,"Saint-Gobain Glass","SGG PLANITHERM ONE 3mm",14279908,"#",256,1657950500,0,0.773698,0.472435,0
21414,"PLANITHERM ONE 4mm.SGG","IGDB v86.0",1,0,4.000000,0.468037,0.453196,0.395055,0.771152,0.166179,0.180745,0.000000,0.030179,0.840000,1.000000,,"Saint-Gobain Glass","SGG PLANITHERM ONE 4mm",14279907,"#",256,1657950500,0,0.771152,0.468037,0
21415,"PLANITHERM ONE 6mm.SGG","IGDB v86.0",1,0,6.000000,0.459291,0.452986,0.372250,0.766241,0.165928,0.178854,0.000000,0.029628,0.840000,1.000000,,"Saint-Gobain Glass","SGG PLANITHERM ONE 6mm",14214370,"#",256,1657950500,0,0.766241,0.459291,0
21416,"PLANITHERM ONE 8mm.SGG","IGDB v86.0",1,0,8.000000,0.450674,0.452386,0.351331,0.761337,0.165342,0.177074,0.000000,0.028345,0.840000,1.000000,,"Saint-Gobain Glass","SGG PLANITHERM ONE 8mm",14148577,"#",256,1657950501,0,0.761337,0.450674,0
21417,"PLANITHERM ONE 10mm.SGG","IGDB v86.0",1,0,10.000000,0.442802,0.452030,0.331965,0.756756,0.165025,0.175351,0.000000,0.028090,0.840000,1.000000,,"Saint-Gobain Glass","SGG PLANITHERM ONE 10mm",14083039,"#",256,1657950501,0,0.756756,0.442802,0
21418,"PLANITHERM ONE II 10mm.SGG","IGDB v86.0",1,0,10.000000,0.459373,0.439115,0.321492,0.756431,0.165133,0.175625,0.000000,0.048479,0.840000,1.000000,,"Saint-Gobain Glass","SGG PLANITHERM ONE II 10mm",14083039,"#",256,1657950501,0,0.756431,0.459373,0
21421,"PLANITHERM XN II 3mm.SGG","IGDB v86.0",1,0,3.000000,0.625478,0.299875,0.255660,0.894142,0.043073,0.050364,0.000000,0.052531,0.840000,1.000000,,"Saint-Gobain Glass","SGG PLANITHERM XN II 3mm",15594482,"#",256,1657950501,0,0.894142,0.625478,0
21422,"PLANITHERM XN II 4mm.SGG","IGDB v86.0",1,0,4.000000,0.618720,0.299685,0.247836,0.891328,0.042906,0.050246,0.000000,0.051298,0.840000,1.000000,,"Saint-Gobain Glass","SGG PLANITHERM XN II 4mm",15528946,"#",256,1657950501,0,0.891328,0.618720,0
21423,"PLANITHERM XN II 5mm.SGG","IGDB v86.0",1,0,5.000000,0.612053,0.299143,0.240127,0.888443,0.042643,0.050140,0.000000,0.050479,0.840000,1.000000,,"Saint-Gobain Glass","SGG PLANITHERM XN II 5mm",15528945,"#",256,1657950501,0,0.888443,0.612053,0
21424,"PLANITHERM XN II 6mm.SGG","IGDB v86.0",1,0,6.000000,0.605818,0.298808,0.232850,0.885837,0.042328,0.050107,0.000000,0.051190,0.840000,1.000000,,"Saint-Gobain Glass","SGG PLANITHERM XN II 6mm",15528944,"#",256,1657950501,0,0.885837,0.605818,0
21425,"PLANITHERM XN II 8mm.SGG","IGDB v86.0",1,0,8.000000,0.593065,0.298163,0.219333,0.880142,0.041995,0.050236,0.000000,0.051937,0.840000,1.000000,,"Saint-Gobain Glass","SGG PLANITHERM XN II 8mm",15463151,"#",256,1657950501,0,0.880142,0.593065,0
21426,"PLANITHERM XN II 10mm.SGG","IGDB v86.0",1,0,10.000000,0.581124,0.297575,0.206500,0.874496,0.041386,0.049985,0.000000,0.052036,0.840000,1.000000,,"Saint-Gobain Glass","SGG PLANITHERM XN II 10mm",15397614,"#",256,1657950502,0,0.874496,0.581124,0
21428,"PLANITHERM XN II DIAM 4mm.SGG","IGDB v86.0",1,0,4.000000,0.635394,0.300471,0.265668,0.897520,0.043352,0.050414,0.000000,0.053563,0.840000,1.000000,,"Saint-Gobain Glass","SGG PLANITHERM XN II DIAMANT 4mm",15660275,"",256,1657950502,0,0.897520,0.635394,0
21429,"PLANITHERM XN II DIAM 6mm.SGG","IGDB v86.0",1,0,6.000000,0.629727,0.300355,0.258220,0.894967,0.043238,0.050353,0.000000,0.052547,0.840000,1.000000,,"Saint-Gobain Glass","SGG PLANITHERM XN II DIAMANT 6mm",15660018,"#",256,1657950502,0,0.894967,0.629727,0
21430,"PLANITHERM XN II DIAM 8mm.SGG","IGDB v86.0",1,0,8.000000,0.624307,0.299897,0.250965,0.892378,0.043062,0.050222,0.000000,0.052629,0.840000,1.000000,,"Saint-Gobain Glass","SGG PLANITHERM XN II DIAMANT 8mm",15594482,"#",256,1657950502,0,0.892378,0.624307,0
21431,"PLANITHERM XN II DIAM 10mm.SGG","IGDB v86.0",1,0,10.000000,0.619020,0.299614,0.244009,0.889954,0.042682,0.050180,0.000000,0.052542,0.840000,1.000000,,"Saint-Gobain Glass","SGG PLANITHERM XN II DIAMANT 10mm",15594481,"#",256,1657950502,0,0.889954,0.619020,0
21433,"PLANITHERM XN 3mm.SGG","IGDB v86.0",1,0,3.000000,0.616514,0.301301,0.256646,0.900182,0.038811,0.051014,0.000000,0.053579,0.840000,1.000000,,"Saint-Gobain Glass","SGG PLANITHERM XN 3mm",15660274,"#",256,1657950502,0,0.900182,0.616514,0
21434,"PLANITHERM XN 4mm.SGG","IGDB v86.0",1,0,4.000000,0.610115,0.300949,0.248473,0.897342,0.038586,0.050820,0.000000,0.053779,0.840000,1.000000,,"Saint-Gobain Glass","SGG PLANITHERM XN 4mm",15660273,"#",256,1657950502,0,0.897342,0.610115,0
21435,"PLANITHERM XN 5mm.SGG","IGDB v86.0",1,0,5.000000,0.603610,0.300827,0.240824,0.894538,0.038491,0.050754,0.000000,0.054001,0.840000,1.000000,,"Saint-Gobain Glass","SGG PLANITHERM XN 5mm",15594737,"#",256,1657950502,0,0.894538,0.603610,0
21436,"PLANITHERM XN 6mm.SGG","IGDB v86.0",1,0,6.000000,0.597396,0.300283,0.233442,0.891576,0.038159,0.050849,0.000000,0.054108,0.840000,1.000000,,"Saint-Gobain Glass","SGG PLANITHERM XN 6mm",15594736,"#",256,1657950503,0,0.891576,0.597396,0
21437,"PLANITHERM XN 8mm.SGG","IGDB v86.0",1,0,8.000000,0.585437,0.299693,0.219638,0.886094,0.037609,0.050639,0.000000,0.054115,0.840000,1.000000,,"Saint-Gobain Glass","SGG PLANITHERM XN 8mm",15528943,"#",256,1657950503,0,0.886094,0.585437,0
