Repository: aegis1980/glass-explore

# Glass Explore

(c)2026 Jon Robinson. All Rights Reserved.

Glass Explore is a Dash web app for exploring architectural glazing products from the International Glazing Database (IGDB). It lets you pick glass products, build a simple insulated glass unit, and calculate optical and thermal properties using `pywincalc`.

The app currently focuses on the `Energy` page:

- search and filter IGDB glass products
- plot solar transmittance, visible transmittance, and colour spaces
- build a double-glazing unit with a coated lite, gas gap, and clear/ultraclear lite
- calculate U-value, SHGC or solar factor, visible transmittance, reflectance, and transmitted/reflected colours

File: data/igdb.csv (part 34 of 38)
"ID","Name","Source","SpectralData","AngularFunction","Thickness","Tsol","Rsol1","Rsol2","Tvis","Rvis1","Rvis2","Tir","emis1","emis2","Conductivity","Comment","Manufacturer","ProductName","Color","Certification","Status","Timestamp","Specularity","Tvis2","Tsol2","MaterialID"
21438,"PLANITHERM XN 10mm.SGG","IGDB v86.0",1,0,10.000000,0.573554,0.299034,0.207036,0.880497,0.037331,0.050738,0.000000,0.053867,0.840000,1.000000,,"Saint-Gobain Glass","SGG PLANITHERM XN 10mm",15463405,"#",256,1657950503,0,0.880497,0.573554,0
21440,"PLANITHERM XN DIAM 4mm.SGG","IGDB v86.0",1,0,4.000000,0.626237,0.301834,0.266585,0.903674,0.039039,0.050977,0.000000,0.053910,0.840000,1.000000,,"Saint-Gobain Glass","SGG PLANITHERM XN DIAM 4mm",15726066,"#",256,1657950503,0,0.903674,0.626237,0
21441,"PLANITHERM XN DIAM 6mm.SGG","IGDB v86.0",1,0,6.000000,0.620825,0.301709,0.259151,0.900998,0.039107,0.050913,0.000000,0.054037,0.840000,1.000000,,"Saint-Gobain Glass","SGG PLANITHERM XN DIAM 6mm",15725810,"#",256,1657950503,0,0.900998,0.620825,0
21442,"PLANITHERM XN DIAM 8mm.SGG","IGDB v86.0",1,0,8.000000,0.615611,0.301279,0.251779,0.898421,0.038748,0.050921,0.000000,0.054566,0.840000,1.000000,,"Saint-Gobain Glass","SGG PLANITHERM XN DIAM 8mm",15725809,"#",256,1657950503,0,0.898421,0.615611,0
21443,"PLANITHERM XN DIAM 10mm.SGG","IGDB v86.0",1,0,10.000000,0.610523,0.300951,0.244813,0.896088,0.038489,0.050794,0.000000,0.054127,0.840000,1.000000,,"Saint-Gobain Glass","SGG PLANITHERM XN DIAM 10mm",15660273,"#",256,1657950503,0,0.896088,0.610523,0
21445,"PLANITHERM HN 3mm.SGG","IGDB v44.0",1,0,3.000000,0.581970,0.228070,0.193830,0.771627,0.049429,0.080016,0.000000,0.145081,0.840000,1.000000,,"Saint-Gobain Glass","SGG PLANITHERM HN 3mm",15066590,"#",256,1510862873,0,0.771627,0.581970,0
21446,"PLANITHERM HN 4mm.SGG","IGDB v44.0",1,0,4.000000,0.576285,0.228959,0.188644,0.769986,0.049707,0.079846,0.000000,0.144962,0.840000,1.000000,,"Saint-Gobain Glass","SGG PLANITHERM HN 4mm",15001054,"#",256,1510862872,0,0.769986,0.576285,0
21447,"PLANITHERM HN 5mm.SGG","IGDB v44.0",1,0,5.000000,0.569905,0.227836,0.182741,0.767468,0.048979,0.079172,0.000000,0.145114,0.840000,1.000000,,"Saint-Gobain Glass","SGG PLANITHERM HN 5mm",15001053,"",256,1510862873,0,0.767468,0.569905,0
21448,"PLANITHERM HN 6mm.SGG","IGDB v44.0",1,0,6.000000,0.562600,0.227358,0.177883,0.764459,0.048944,0.078808,0.000000,0.145016,0.840000,1.000000,,"Saint-Gobain Glass","SGG PLANITHERM HN 6mm",14935261,"",256,1510862873,0,0.764459,0.562600,0
21450,"PLANITHERM LUX 3mm.SGG","IGDB v77.0",1,0,3.000000,0.713519,0.145399,0.144887,0.874374,0.055029,0.070747,0.000000,0.081536,0.845514,1.000000,,"Saint-Gobain Glass","SGG PLANITHERM LUX 3mm",15528431,"#",256,1641409388,0,0.874374,0.713519,0
21451,"PLANITHERM LUX 4mm.SGG","IGDB v77.0",1,0,4.000000,0.696361,0.144219,0.138662,0.868084,0.054553,0.070318,0.000000,0.081271,0.845514,1.000000,,"Saint-Gobain Glass","SGG PLANITHERM LUX 4mm",15462638,"#",256,1641409388,0,0.868084,0.696361,0
21452,"PLANITHERM LUX 5mm.SGG","IGDB v77.0",1,0,5.000000,0.679763,0.143142,0.133136,0.861852,0.053908,0.069995,0.000000,0.081721,0.845514,1.000000,,"Saint-Gobain Glass","SGG PLANITHERM LUX 5mm",15397101,"#",256,1641409388,0,0.861852,0.679763,0
21453,"PLANITHERM LUX 6mm.SGG","IGDB v77.0",1,0,6.000000,0.663903,0.142240,0.127841,0.855861,0.053397,0.069576,0.000000,0.080698,0.845514,1.000000,,"Saint-Gobain Glass","SGG PLANITHERM LUX 6mm",15331308,"#",256,1641409388,0,0.855861,0.663903,0
21455,"PLANITHERM LUX II 3mm.SGG","IGDB v47.0",1,0,3.000000,0.741682,0.167910,0.146817,0.895751,0.056203,0.066007,0.000000,0.086732,0.840000,1.000000,,"Saint-Gobain Glass","SGG PLANITHERM LUX II 3mm",15660019,"#",256,1510862944,0,0.895751,0.741682,0
21456,"PLANITHERM LUX II 4mm.SGG","IGDB v47.0",1,0,4.000000,0.732740,0.167468,0.142544,0.892731,0.056043,0.065395,0.000000,0.086413,0.840000,1.000000,,"Saint-Gobain Glass","SGG PLANITHERM LUX II 4mm",15660018,"#",256,1510862944,0,0.892731,0.732740,0
21457,"PLANITHERM LUX II 6mm.SGG","IGDB v47.0",1,0,6.000000,0.714679,0.165340,0.135774,0.886617,0.054971,0.064985,0.000000,0.086218,0.840000,1.000000,,"Saint-Gobain Glass","SGG PLANITHERM LUX II 6mm",15594481,"#",256,1510862945,0,0.886617,0.714679,0
21467,"BIOCLEAN II 3mm.SGG","IGDB v47.0",1,0,3.000000,0.857613,0.108842,0.114565,0.876984,0.114272,0.115303,0.000000,0.845601,0.840000,1.000000,,"Saint-Gobain Glass","SGG BIOCLEAN II 3mm",15462897,"#",256,1510862946,0,0.876984,0.857613,0
21468,"BIOCLEAN II 4mm.SGG","IGDB v47.0",1,0,4.000000,0.847673,0.109593,0.112844,0.875028,0.114740,0.114770,0.000000,0.845540,0.840000,1.000000,,"Saint-Gobain Glass","SGG BIOCLEAN II 4mm",15462896,"#",256,1510862946,0,0.875028,0.847673,0
21469,"BIOCLEAN II 6mm.SGG","IGDB v47.0",1,0,6.000000,0.826165,0.107127,0.108536,0.869426,0.113881,0.113379,0.000000,0.845631,0.840000,1.000000,,"Saint-Gobain Glass","SGG BIOCLEAN II 6mm",15397103,"#",256,1510862946,0,0.869426,0.826165,0
21470,"BIOCLEAN II 8mm.SGG","IGDB v47.0",1,0,8.000000,0.804530,0.105502,0.105276,0.863339,0.113308,0.112479,0.000000,0.845542,0.840000,1.000000,,"Saint-Gobain Glass","SGG BIOCLEAN II 8mm",15331566,"",256,1510862945,0,0.863339,0.804530,0
21472,"BIOCLEAN + 3mm.SGG","IGDB v47.0",1,0,3.000000,0.858156,0.109977,0.114809,0.877449,0.114914,0.115190,0.000000,0.845649,0.840000,1.000000,,"Saint-Gobain Glass","SGG BIOCLEAN + 3mm",15462897,"#",256,1510862949,0,0.877449,0.858156,0
21473,"BIOCLEAN + 4mm.SGG","IGDB v47.0",1,0,4.000000,0.847396,0.109635,0.112400,0.874827,0.115100,0.114306,0.000000,0.845386,0.840000,1.000000,,"Saint-Gobain Glass","SGG BIOCLEAN + 4mm",15462896,"#",256,1510862949,0,0.874827,0.847396,0
21474,"BIOCLEAN + 6mm.SGG","IGDB v47.0",1,0,6.000000,0.825048,0.107093,0.108665,0.868826,0.113955,0.113354,0.000000,0.845225,0.840000,1.000000,,"Saint-Gobain Glass","SGG BIOCLEAN + 6mm",15397103,"#",256,1510862949,0,0.868826,0.825048,0
21475,"PLANITHERM INOX 4mm.SGG","IGDB v81.0",1,0,4.000000,0.586623,0.321523,0.272660,0.882997,0.050048,0.060083,0.000000,0.055862,0.840000,1.000000,,"Saint-Gobain Glass","SGG PLANITHERM INOX 4mm",15528943,"#",256,1641409433,0,0.882997,0.586623,0
21476,"PLANITHERM INOX 6mm.SGG","IGDB v81.0",1,0,6.000000,0.574978,0.320943,0.255995,0.877574,0.049557,0.059829,0.000000,0.053569,0.840000,1.000000,,"Saint-Gobain Glass","SGG PLANITHERM INOX 6mm",15528686,"#",256,1641409433,0,0.877574,0.574978,0
21477,"PLANITHERM INOX 8mm.SGG","IGDB v81.0",1,0,8.000000,0.563473,0.320396,0.240718,0.871968,0.049170,0.059781,0.000000,0.054218,0.840000,1.000000,,"Saint-Gobain Glass","SGG PLANITHERM INOX 8mm",15463149,"#",256,1641409433,0,0.871968,0.563473,0
21478,"PLANITHERM INOX 10mm.SGG","IGDB v81.0",1,0,10.000000,0.552629,0.319734,0.226449,0.866439,0.048567,0.059442,0.000000,0.053925,0.840000,1.000000,,"Saint-Gobain Glass","SGG PLANITHERM INOX 10mm",15397355,"#",256,1641409433,0,0.866439,0.552629,0
21479,"BIOCLEAN+ & PLT XN 3mm.SGG","IGDB v53.0",1,0,3.000000,0.622722,0.305949,0.314659,0.873392,0.085326,0.073473,0.000000,0.845540,0.050410,1.000000,,"Saint-Gobain Glass","SGG BIOCLEAN+ & PLT XN 3mm",15200751,"",256,1510863048,0,0.873392,0.622722,0
21480,"BIOCLEAN+ & PLT XN 4mm.SGG","IGDB v53.0",1,0,4.000000,0.617141,0.296707,0.315295,0.870555,0.085189,0.072974,0.000000,0.845649,0.050296,1.000000,,"Saint-Gobain Glass","SGG BIOCLEAN+ & PLT XN 4mm",15200751,"",256,1510863048,0,0.870555,0.617141,0
21481,"PLANITHERM INOX 3mm.SGG","IGDB v81.0",1,0,3.000000,0.592615,0.321844,0.281553,0.885776,0.050334,0.060102,0.000000,0.054777,0.840000,1.000000,,"Saint-Gobain Glass","SGG PLANITHERM INOX 3mm",15594480,"#",256,1641409433,0,0.885776,0.592615,0
21482,"PLANITHERM INOX 5mm.SGG","IGDB v81.0",1,0,5.000000,0.580810,0.321276,0.264127,0.880355,0.049641,0.059935,0.000000,0.055509,0.840000,1.000000,,"Saint-Gobain Glass","SGG PLANITHERM INOX 5mm",15528686,"#",256,1641409433,0,0.880355,0.580810,0
21483,"PLANITHERM ULTRA N 3mm.SGG","IGDB v64.0",1,0,3.000000,0.593017,0.322230,0.281639,0.885683,0.050049,0.059877,0.000000,0.046797,0.840000,1.000000,,"Saint-Gobain Glass","SGG PLANITHERM ULTRA N 3mm",15594480,"#",256,1586299406,0,0.885683,0.593017,0
21484,"PLANITHERM ULTRA N 4mm.SGG","IGDB v53.0",1,0,4.000000,0.587046,0.321088,0.271917,0.882958,0.049348,0.059298,0.000000,0.046658,0.840000,1.000000,,"Saint-Gobain Glass","SGG PLANITHERM ULTRA N 4mm",15528943,"#",256,1510863037,0,0.882958,0.587046,0
21485,"PLANITHERM ULTRA N 5mm.SGG","IGDB v64.0",1,0,5.000000,0.580180,0.320573,0.263228,0.879565,0.048978,0.059116,0.000000,0.046836,0.840000,1.000000,,"Saint-Gobain Glass","SGG PLANITHERM ULTRA N 5mm",15528686,"#",256,1586299406,0,0.879565,0.580180,0
21486,"PLANITHERM ULTRA N 6mm.SGG","IGDB v53.0",1,0,6.000000,0.575012,0.321184,0.256280,0.877240,0.049479,0.059574,0.000000,0.046721,0.840000,1.000000,,"Saint-Gobain Glass","SGG PLANITHERM ULTRA N 6mm",15528686,"#",256,1510862676,0,0.877240,0.575012,0
21487,"PLANITHERM ULTRA N 8mm.SGG","IGDB v53.0",1,0,8.000000,0.563730,0.320691,0.240152,0.871583,0.049093,0.058874,0.000000,0.046860,0.840000,1.000000,,"Saint-Gobain Glass","SGG PLANITHERM ULTRA N 8mm",15462893,"",256,1510863038,0,0.871583,0.563730,0
21489,"STADIP CLEAR 55-1.SGG","IGDB v50.0",1,0,10.380000,0.769387,0.070718,0.071014,0.885306,0.079986,0.080139,0.000000,0.845514,0.845514,0.880000,,"Saint-Gobain Glass","SGG STADIP CLEAR 55-1",15660015,"#",256,1510863500,0,0.885306,0.769387,0
21490,"STADIP CLEAR 55-4.SGG","IGDB v50.0",1,0,11.520000,0.718046,0.067143,0.067321,0.876949,0.078882,0.078916,0.000000,0.845514,0.845514,0.671000,,"Saint-Gobain Glass","SGG STADIP CLEAR 55-4",15463150,"#",256,1510863499,0,0.876949,0.718046,0
21491,"STADIP SILENCE CLEAR 33-1.SGG","IGDB v53.0",1,0,6.380000,0.806986,0.072510,0.073438,0.896235,0.080357,0.080980,0.000000,0.845514,0.845514,0.819000,,"Saint-Gobain Glass","SGG STADIP SILENCE CLEAR 33-1",15791345,"#",256,1510863499,0,0.896235,0.806986,0
21492,"STADIP SILENCE CLEAR 44-1.SGG","IGDB v53.0",1,0,8.380000,0.788284,0.072240,0.071988,0.891307,0.080408,0.080476,0.000000,0.845514,0.845514,0.856000,,"Saint-Gobain Glass","SGG STADIP SILENCE CLEAR 44-1",15725552,"#",256,1510863500,0,0.891307,0.788284,0
21495,"PLANITHERM XN lami33-1.SGG","IGDB v53.0",1,0,6.380000,0.604087,0.297392,0.220603,0.892985,0.038739,0.049133,0.000000,0.050233,0.845514,0.819000,,"Saint-Gobain Glass","SGG PLANITHERM XN lami33-1",15529200,"#",256,1510863499,0,0.892985,0.604087,0
21496,"PLANITHERM XN lami44-1.SGG","IGDB v53.0",1,0,8.380000,0.592220,0.298016,0.207935,0.887227,0.038737,0.049776,0.000000,0.050372,0.845514,0.856000,,"Saint-Gobain Glass","SGG PLANITHERM XN lami44-1",15463407,"#",256,1510863499,0,0.887227,0.592220,0
21501,"015_Clear_B500.KUR","IGDB v67.0",1,0,4.553000,0.830012,0.077680,0.077680,0.900996,0.085292,0.085292,0.000000,0.837000,0.837000,0.796000,,"Kuraray","Trosifol Clear",15856883,"#",256,1586299407,0,0.900996,0.830012,0
21502,"030_Clear_B500.KUR","IGDB v67.0",1,0,4.934000,0.806229,0.076608,0.076608,0.900820,0.085765,0.085765,0.000000,0.837000,0.837000,0.657000,,"Kuraray","Trosifol Clear",15660274,"#",256,1586299407,0,0.900820,0.806229,0
21503,"045_CLEAR_PVB6_BUT.KUR","IGDB v47.0",1,0,7.440000,0.739455,0.068053,0.068508,0.887842,0.074365,0.074996,0.000000,0.840000,0.840000,0.637000,,"Kuraray","Butacite NC010",15725551,"#",256,1510863490,0,0.887842,0.739455,0
21504,"060_CLEAR_PVB6_BUT.KUR","IGDB v47.0",1,0,7.800000,0.726336,0.073916,0.074347,0.883945,0.082101,0.082349,0.000000,0.840000,0.840000,0.580000,,"Kuraray","Butacite® NC010",15660015,"#",256,1510863491,0,0.883945,0.726336,0
21505,"090_CLEAR_PVB6_BUT.KUR","IGDB v47.0",1,0,8.570000,0.718707,0.065938,0.066439,0.889398,0.072790,0.072966,0.000000,0.840000,0.840000,0.502000,,"Kuraray","Butacite® NC010",15660015,"#",256,1510863488,0,0.889398,0.718707,0
21510,"035_SentryGlas.KUR","IGDB v67.0",1,0,5.155000,0.803539,0.075548,0.075548,0.899968,0.084770,0.084770,0.000000,0.837000,0.837000,0.602000,,"Kuraray","SentryGlas",15791346,"#",256,1586299407,0,0.899968,0.803539,0
21511,"060_CLEAR_SG6.KUR","IGDB v56.0",1,0,7.524000,0.740402,0.065305,0.065305,0.888392,0.074476,0.074427,0.000000,0.840000,0.840000,0.556700,,"Kuraray","SentryGlas®",15791087,"#",256,1510863491,0,0.888392,0.740402,0
21512,"090_CLEAR_SG6.KUR","IGDB v49.0",1,0,8.610000,0.711086,0.071142,0.069637,0.876886,0.078248,0.077808,0.000000,0.840000,0.840000,0.503000,,"Kuraray","SentryGlas®",15594222,"#",256,1510863498,0,0.876886,0.711086,0
21513,"100_CLEAR_SG6.KUR","IGDB v49.0",1,0,8.860000,0.706296,0.070029,0.071766,0.875695,0.078861,0.079620,0.000000,0.840000,0.840000,0.484000,,"Kuraray","SentryGlas®",15528686,"#",256,1510863497,0,0.875695,0.706296,0
21514,"060_SentryGlas_NUV.KUR","IGDB v67.0",1,0,5.779000,0.816488,0.072940,0.072940,0.901557,0.080733,0.080733,0.000000,0.837000,0.837000,0.506000,,"Kuraray","SentryGlas Natural UV",15856883,"#",256,1586299407,0,0.901557,0.816488,0
21515,"007_PET_BUT.KUR","IGDB v66.0",1,0,0.180000,0.861647,0.117173,0.117279,0.869240,0.122200,0.122131,0.000000,0.950000,0.950000,0.155000,,"Kuraray","BE-1028 PET Film",15528176,"#",256,1586299407,0,0.869240,0.861647,0
21517,"015_Clear_B100.KUR","IGDB v67.0",1,0,4.562000,0.826610,0.078486,0.078486,0.901661,0.085975,0.085975,0.000000,0.837000,0.837000,0.792000,,"Kuraray","Trosifol Clear",15791347,"#",256,1586299407,0,0.901661,0.826610,0
21518,"030_Clear_B100.KUR","IGDB v67.0",1,0,4.997000,0.810540,0.077746,0.077746,0.901611,0.085985,0.085985,0.000000,0.837000,0.837000,0.640000,,"Kuraray","Trosifol Clear",15791346,"#",256,1586299408,0,0.901611,0.810540,0
21519,"045_Clear_BG_R15_TRO.KUR","IGDB v47.0",1,0,5.318250,0.785468,0.074062,0.074324,0.894952,0.080271,0.079829,0.000000,0.840000,0.840000,0.563100,,"Kuraray","Trosifol 045 clear BG R15 PVB LAMINATE",15791345,"#",256,1510863490,0,0.894952,0.785468,0
21520,"060_Clear_BGR_TRO.KUR","IGDB v49.0",1,0,7.180000,0.812655,0.075244,0.075674,0.898530,0.081042,0.081137,0.000000,0.840000,0.840000,0.563000,,"Kuraray","Trosifol 060 clear BG R15 PVB LAMINATE",15791347,"#",256,1510863498,0,0.898530,0.812655,0
21521,"030_NaturalUV.KUR","IGDB v67.0",1,0,4.937000,0.831212,0.076808,0.076808,0.903529,0.084364,0.084364,0.000000,0.837000,0.837000,0.636000,,"Kuraray","Trosifol Natural UV",15856883,"#",256,1586299408,0,0.903529,0.831212,0
21522,"060_CLEAR_XTSP.KUR","IGDB v47.0",1,0,5.674000,0.777922,0.074216,0.074620,0.896436,0.080919,0.080513,0.000000,0.840000,0.840000,0.510100,,"Kuraray","Trosifol 060 XT_SP PVB LAMINATE",15791345,"#",256,1510863491,0,0.896436,0.777922,0
21523,"090_CLEAR_XTSP.KUR","IGDB v47.0",1,0,6.375000,0.766435,0.073825,0.074502,0.897134,0.080770,0.080508,0.000000,0.840000,0.840000,0.441800,,"Kuraray","Trosifol 090 XT_SP PVB LAMINATE",15725810,"#",256,1510863489,0,0.897134,0.766435,0
21524,"030_SC_Mono.KUR","IGDB v67.0",1,0,4.963000,0.815036,0.077823,0.077823,0.902536,0.085732,0.085732,0.000000,0.837000,0.837000,0.649000,,"Kuraray","Trosifol SC Monolayer",15856883,"#",256,1586299408,0,0.902536,0.815036,0
21525,"020_SC_Multi.KUR","IGDB v67.0",1,0,4.702000,0.823974,0.073299,0.073299,0.905988,0.080945,0.080945,0.000000,0.837000,0.837000,0.717000,,"Kuraray","Trosifol SC Mulitlayer",15857139,"#",256,1586299408,0,0.905988,0.823974,0
21526,"030_SC_Multi.KUR","IGDB v67.0",1,0,4.971000,0.809090,0.077429,0.077429,0.900226,0.085674,0.085674,0.000000,0.837000,0.837000,0.647000,,"Kuraray","Trosifol SC Multilayer",15791346,"#",256,1586299408,0,0.900226,0.809090,0
21527,"030_LIGHT_BLUEGREEN_BG.KUR","IGDB v47.0",1,0,4.913000,0.689350,0.072751,0.070566,0.722160,0.075764,0.073693,0.000000,0.840000,0.840000,0.652200,,"Kuraray","Trosifol 030 light blue green BG PVB LAMINATE",14607305,"#",256,1510863490,0,0.722160,0.689350,0
21528,"015_Light_Green.KUR","IGDB v67.0",1,0,4.529000,0.765258,0.074956,0.074956,0.826927,0.080714,0.080714,0.000000,0.837000,0.837000,0.808000,,"Kuraray","Trosifol Light Green",15200724,"#",256,1586299409,0,0.826927,0.765258,0
21529,"015_Asahi_Grey.KUR","IGDB v67.0",1,0,4.601000,0.501444,0.059784,0.059784,0.390934,0.057923,0.057923,0.000000,0.837000,0.837000,0.774000,,"Kuraray","Trosifol Asahi Grey",11250590,"#",256,1586299409,0,0.390934,0.501444,0
21530,"015_Grey.KUR","IGDB v67.0",1,0,4.579000,0.550901,0.062252,0.062252,0.427532,0.059826,0.059826,0.000000,0.837000,0.837000,0.784000,,"Kuraray","Trosifol Grey",12169641,"#",256,1586299409,0,0.427532,0.550901,0
21531,"030_GREY_BG_R15.KUR","IGDB v47.0",1,0,4.970000,0.539351,0.069697,0.066493,0.458077,0.071751,0.067746,0.000000,0.840000,0.840000,0.637000,,"Kuraray","Trosifol 030 grey BG R15 PVB LAMINATE",12170422,"#",256,1510863489,0,0.458077,0.539351,0
21532,"015_Light_Brown.KUR","IGDB v67.0",1,0,4.549000,0.577896,0.061987,0.061987,0.549099,0.062445,0.062445,0.000000,0.837000,0.837000,0.798000,,"Kuraray","Trosifol Light Brown",11846346,"#",256,1586299409,0,0.549099,0.577896,0
21533,"015_Medium_Brown.KUR","IGDB v67.0",1,0,4.551000,0.317659,0.051492,0.051492,0.226271,0.051028,0.051028,0.000000,0.837000,0.837000,0.797000,,"Kuraray","Trosifol Medium Brown",6913936,"#",256,1586299409,0,0.226271,0.317659,0
21534,"030_Bronze.KUR","IGDB v67.0",1,0,4.891000,0.459327,0.057501,0.057501,0.361968,0.056120,0.056120,0.000000,0.837000,0.837000,0.669000,,"Kuraray","Trosifol Bronze",10198705,"#",256,1586299410,0,0.361968,0.459327,0
21535,"015_Medium_Bronze.KUR","IGDB v67.0",1,0,4.525000,0.599022,0.063475,0.063475,0.558685,0.064267,0.064267,0.000000,0.837000,0.837000,0.810000,,"Kuraray","Trosifol Medium Bronze",12305103,"#",256,1586299410,0,0.558685,0.599022,0
21536,"015_OceanBlue.KUR","IGDB v67.0",1,0,4.534000,0.750173,0.072796,0.072796,0.738223,0.073838,0.073838,0.000000,0.837000,0.837000,0.806000,,"Kuraray","Trosifol Ocean Blue",15525827,"#",256,1586299410,0,0.738223,0.750173,0
21537,"015_SkyBlue.KUR","IGDB v67.0",1,0,4.605000,0.688009,0.073576,0.073576,0.613858,0.069557,0.069557,0.000000,0.837000,0.837000,0.772000,,"Kuraray","Trosifol Sky Blue",15654279,"#",256,1586299410,0,0.613858,0.688009,0
21538,"015_Medium_Blue.KUR","IGDB v67.0",1,0,4.532000,0.572926,0.073866,0.073866,0.361383,0.062630,0.062630,0.000000,0.837000,0.837000,0.807000,,"Kuraray","Trosifol Medium Blue",15318528,"#",256,1586299410,0,0.361383,0.572926,0
21539,"015_Violet.KUR","IGDB v67.0",1,0,4.598000,0.633955,0.073942,0.073942,0.313998,0.064383,0.064383,0.000000,0.837000,0.837000,0.776000,,"Kuraray","Trosifol Violet",14455205,"#",256,1586299411,0,0.313998,0.633955,0
21540,"015_YELLOW_Y85.KUR","IGDB v47.0",1,0,4.492000,0.726278,0.071276,0.072469,0.852311,0.077727,0.078150,0.000000,0.840000,0.840000,0.786000,,"Kuraray","TROSIFOL 015YELLOWPVB Y.85 LAMINATE",1896950,"#",256,1510863486,0,0.852311,0.726278,0
21541,"015_Red.KUR","IGDB v67.0",1,0,4.501000,0.608049,0.080311,0.080311,0.234068,0.077994,0.077994,0.000000,0.837000,0.837000,0.823000,,"Kuraray","Trosifol Red",8016095,"#",256,1586299411,0,0.234068,0.608049,0
21542,"030_Diamond_White.KUR","IGDB v67.0",1,0,4.948000,0.015268,0.701228,0.701228,0.007700,0.880506,0.880506,0.000000,0.837000,0.837000,0.653000,,"Kuraray","Trosifol Diamond White",4639,"#",256,1586299411,0,0.007700,0.015268,0
21543,"015_Shining_White.KUR","IGDB v67.0",1,0,4.623000,0.268114,0.507734,0.507734,0.210536,0.719542,0.719542,0.000000,0.837000,0.837000,0.765000,,"Kuraray","Trosifol Shining White",7175557,"#",256,1586299411,0,0.210536,0.268114,0
21544,"030_Brilliant_Black.KUR","IGDB v67.0",1,0,4.969000,0.000305,0.046785,0.046785,0.000000,0.049233,0.049233,0.000000,0.837000,0.837000,0.647000,,"Kuraray","Trosifol Brilliant Black",0,"#",256,1586299411,0,0.000000,0.000305,0
21545,"015_Light_BlueGreen.KUR","IGDB v67.0",1,0,4.581000,0.720985,0.071879,0.071879,0.722466,0.074119,0.074119,0.000000,0.837000,0.837000,0.783000,,"Kuraray","Trosifol Light Blue-Green",14672587,"#",256,1586299523,0,0.722466,0.720985,0
21546,"030_Solar_Grey.KUR","IGDB v67.0",1,0,4.963000,0.528794,0.057990,0.057990,0.426475,0.054170,0.054170,0.000000,0.837000,0.837000,0.637000,,"Kuraray","Trosifol Solar Grey",11776425,"#",256,1586299523,0,0.426475,0.528794,0
21547,"015_SFTWHTE6_BUT.KUR","IGDB v47.0",1,0,6.360000,0.703358,0.073677,0.071718,0.839725,0.081832,0.080719,0.000000,0.840000,0.840000,0.818000,,"Kuraray","Butacite® 0218000",15265257,"#",256,1510863485,0,0.839725,0.703358,0
21551,"030_UltraClear.KUR","IGDB v67.0",1,0,4.895000,0.813019,0.077761,0.077761,0.903019,0.085846,0.085846,0.000000,0.837000,0.837000,0.668000,,"Kuraray","Trosifol UltraClear",15791347,"#",256,1586299523,0,0.903019,0.813019,0
21553,"060_UltraClear.KUR","IGDB v67.0",1,0,5.261000,0.792826,0.076581,0.076581,0.902433,0.085835,0.085835,0.000000,0.837000,0.837000,0.523000,,"Kuraray","Trosifol UltraClear",15725811,"#",256,1586299522,0,0.902433,0.792826,0
21555,"030_ExtraStiff.KUR","IGDB v67.0",1,0,4.965000,0.806877,0.077034,0.077034,0.900417,0.085353,0.085353,0.000000,0.837000,0.837000,0.648000,,"Kuraray","Trosifol Extra Stiff",15791346,"#",256,1586299522,0,0.900417,0.806877,0
21557,"030_UV_ExtraProtect.KUR","IGDB v67.0",1,0,4.932000,0.800999,0.077047,0.077047,0.902011,0.085672,0.085672,0.000000,0.837000,0.837000,0.657000,,"Kuraray","Trosifol UV Extra Protect",15463922,"#",256,1586299523,0,0.902011,0.800999,0
21565,"030_SentryGlas.KUR","IGDB v67.0",1,0,4.981000,0.814016,0.077561,0.077561,0.901229,0.085532,0.085532,0.000000,0.837000,0.837000,0.644000,,"Kuraray","SentryGlas",15856883,"#",256,1586299522,0,0.901229,0.814016,0
21567,"030_SGX.KUR","IGDB v67.0",1,0,5.146000,0.805436,0.076794,0.076794,0.901365,0.085398,0.085398,0.000000,0.837000,0.837000,0.604000,,"Kuraray","SentryGlas Xtra",15856883,"#",256,1586299523,0,0.901365,0.805436,0
22500,"07t_ATG.GLW","IGDB v72.0",1,0,0.700000,0.918660,0.077599,0.077567,0.920478,0.079156,0.079128,0.000000,0.840000,0.840000,1.090000,,"Corning Incorporated","0.7 mm Architectural Technical Glazing",16054006,"#",256,1595268544,0,0.920478,0.918660,0
22501,"05t_ATG.GLW","IGDB v72.0",1,0,0.500000,0.918744,0.077344,0.077320,0.920265,0.078981,0.079005,0.000000,0.840000,0.840000,1.090000,,"Corning Incorporated","0.5 mm Architectural Technical Glazing",16054006,"#",256,1595268544,0,0.920265,0.918744,0
25000,"SB60CLR_090SGP_CLRLAM_3.VTA","IGDB v60.0",1,0,8.844280,0.347735,0.336552,0.277922,0.729882,0.094077,0.096585,0.000000,0.840000,0.840000,0.503634,,"Vitro formerly PPG","3mmSB60(2)Clear_090SGP_3mmClear",14082264,"#",256,1538271247,0,0.729882,0.347735,0
25001,"SB60CLR_090SGP_CLRLAM_5.VTA","IGDB v60.0",1,0,11.638280,0.333067,0.301501,0.248917,0.718327,0.092988,0.095400,0.000000,0.840000,0.840000,0.571131,,"Vitro formerly PPG","5mmSB60(2)Clear_090SGP_5mmClear",14016469,"#",256,1538271248,0,0.718327,0.333067,0
25002,"SB60CLR_090SGP_CLRLAM_6.VTA","IGDB v60.0",1,0,13.619480,0.323397,0.279570,0.230846,0.710229,0.092223,0.094570,0.000000,0.840000,0.840000,0.609206,,"Vitro formerly PPG","6mmSB60(2)Clear_090SGP_6mmClear",13950675,"#",256,1538271248,0,0.710229,0.323397,0
25003,"SB60CLR_060SGP_CLRLAM_3.VTA","IGDB v60.0",1,0,7.927340,0.352069,0.336790,0.296325,0.736893,0.094596,0.097584,0.000000,0.840000,0.840000,0.602284,,"Vitro formerly PPG","3mmSB60(2)Clear_060SGP_3mmClear",14148057,"#",256,1538271248,0,0.736893,0.352069,0
25004,"SB60CLR_060SGP_CLRLAM_5.VTA","IGDB v60.0",1,0,10.721340,0.337207,0.301728,0.265242,0.725215,0.093470,0.096382,0.000000,0.840000,0.840000,0.671512,,"Vitro formerly PPG","5mmSB60(2)Clear_060SGP_5mmClear",14082262,"#",256,1538271248,0,0.725215,0.337207,0
25005,"SB60CLR_060SGP_CLRLAM_6.VTA","IGDB v60.0",1,0,12.702540,0.327423,0.279784,0.245845,0.717045,0.092692,0.095517,0.000000,0.840000,0.840000,0.707856,,"Vitro formerly PPG","6mmSB60(2)Clear_060SGP_6mmClear",14016468,"#",256,1538271249,0,0.717045,0.327423,0
25006,"SB60CLR_035SGP_CLRLAM_3.VTA","IGDB v60.0",1,0,7.442200,0.353325,0.336866,0.308177,0.738310,0.094691,0.097767,0.000000,0.840000,0.840000,0.687088,,"Vitro formerly PPG","3mmSB60(2)Clear_035SGP_3mmClear",14279129,"#",256,1538271249,0,0.738310,0.353325,0
25007,"SB60CLR_035SGP_CLRLAM_5.VTA","IGDB v60.0",1,0,10.236200,0.338428,0.301809,0.275844,0.726615,0.093591,0.096586,0.000000,0.840000,0.840000,0.751124,,"Vitro formerly PPG","5mmSB60(2)Clear_035SGP_5mmClear",14147798,"#",256,1538271249,0,0.726615,0.338428,0
25008,"SB60CLR_035SGP_CLRLAM_6.VTA","IGDB v60.0",1,0,12.217400,0.328622,0.279861,0.255643,0.718422,0.092793,0.095736,0.000000,0.840000,0.840000,0.782276,,"Vitro formerly PPG","6mmSB60(2)Clear_035SGP_6mmClear",14082004,"#",256,1538271249,0,0.718422,0.328622,0
25009,"SB60CLR_090PVB_CLRLAM_3.VTA","IGDB v60.0",1,0,8.834120,0.349240,0.336679,0.275887,0.738886,0.094731,0.097835,0.000000,0.840000,0.840000,0.503634,,"Vitro formerly PPG","3mmSB60(2)Clear_090PVB_3mmClear",14082522,"#",256,1538271250,0,0.738886,0.349240,0
25010,"SB60CLR_090PVB_CLRLAM_5.VTA","IGDB v60.0",1,0,11.628120,0.334512,0.301629,0.247136,0.727182,0.093627,0.096622,0.000000,0.840000,0.840000,0.572862,,"Vitro formerly PPG","5mmSB60(2)Clear_090PVB_5mmClear",13951190,"#",256,1538271250,0,0.727182,0.334512,0
25011,"SB60CLR_090PVB_CLRLAM_6.VTA","IGDB v60.0",1,0,13.609320,0.324805,0.279683,0.229209,0.718973,0.092821,0.095771,0.000000,0.840000,0.840000,0.610937,,"Vitro formerly PPG","6mmSB60(2)Clear_090PVB_6mmClear",13885652,"#",256,1538271250,0,0.718973,0.324805,0
25012,"SB60CLR_060PVB_CLRLAM_3.VTA","IGDB v60.0",1,0,8.072120,0.352627,0.336848,0.294607,0.741817,0.094941,0.098302,0.000000,0.840000,0.840000,0.581515,,"Vitro formerly PPG","3mmSB60(2)Clear_060PVB_3mmClear",14213849,"#",256,1538271250,0,0.741817,0.352627,0
25013,"SB60CLR_060PVB_CLRLAM_5.VTA","IGDB v60.0",1,0,10.866120,0.337738,0.301793,0.263506,0.730072,0.093840,0.097072,0.000000,0.840000,0.840000,0.652474,,"Vitro formerly PPG","5mmSB60(2)Clear_060PVB_5mmClear",14148054,"#",256,1538271251,0,0.730072,0.337738,0
25014,"SB60CLR_060PVB_CLRLAM_6.VTA","IGDB v60.0",1,0,12.847320,0.327928,0.279842,0.244127,0.721848,0.093050,0.096214,0.000000,0.840000,0.840000,0.688819,,"Vitro formerly PPG","6mmSB60(2)Clear_060PVB_6mmClear",14016724,"#",256,1538271251,0,0.721848,0.327928,0
25015,"SB60CLR_090SGP_SGRLAM_3.VTA","IGDB v60.0",1,0,8.844280,0.240843,0.331074,0.156787,0.489332,0.079458,0.068486,0.000000,0.840000,0.840000,0.503634,,"Vitro formerly PPG","3mmSB60(2)Clear_090SGP_3mmSolargray",11910070,"#",256,1538271252,0,0.489332,0.240843,0
25016,"SB60CLR_090SGP_SGRLAM_5.VTA","IGDB v60.0",1,0,11.638280,0.197347,0.295062,0.117553,0.406372,0.075500,0.061748,0.000000,0.840000,0.840000,0.571131,,"Vitro formerly PPG","5mmSB60(2)Clear_090SGP_5mmSolargray",11054247,"#",256,1538271252,0,0.406372,0.197347,0
25017,"SB60CLR_090SGP_SGRLAM_6.VTA","IGDB v60.0",1,0,13.619480,0.171545,0.272716,0.098653,0.356292,0.073396,0.058275,0.000000,0.840000,0.840000,0.609206,,"Vitro formerly PPG","6mmSB60(2)Clear_090SGP_6mmSolargray",10461853,"#",256,1538271252,0,0.356292,0.171545,0
25018,"SB60CLR_060SGP_SGRLAM_3.VTA","IGDB v60.0",1,0,7.927340,0.243867,0.331194,0.166774,0.493986,0.079683,0.068943,0.000000,0.840000,0.840000,0.602284,,"Vitro formerly PPG","3mmSB60(2)Clear_060SGP_3mmSolargray",11975863,"#",256,1538271252,0,0.493986,0.243867,0
25019,"SB60CLR_060SGP_SGRLAM_5.VTA","IGDB v60.0",1,0,10.721340,0.199827,0.295146,0.124549,0.410237,0.075665,0.062057,0.000000,0.840000,0.840000,0.671512,,"Vitro formerly PPG","5mmSB60(2)Clear_060SGP_5mmSolargray",11120039,"#",256,1538271253,0,0.410237,0.199827,0
25020,"SB60CLR_060SGP_SGRLAM_6.VTA","IGDB v60.0",1,0,12.702540,0.173723,0.272786,0.104131,0.359695,0.073527,0.058519,0.000000,0.840000,0.840000,0.707856,,"Vitro formerly PPG","6mmSB60(2)Clear_060SGP_6mmSolargray",10527645,"#",256,1538271253,0,0.359695,0.173723,0
25021,"SB60CLR_035SGP_SGRLAM_3.VTA","IGDB v60.0",1,0,7.442200,0.244734,0.331231,0.173612,0.494948,0.079731,0.069029,0.000000,0.840000,0.840000,0.687088,,"Vitro formerly PPG","3mmSB60(2)Clear_035SGP_3mmSolargray",12106935,"#",256,1538271253,0,0.494948,0.244734,0
25022,"SB60CLR_035SGP_SGRLAM_5.VTA","IGDB v60.0",1,0,10.236200,0.200554,0.295178,0.129491,0.411040,0.075701,0.062116,0.000000,0.840000,0.840000,0.751124,,"Vitro formerly PPG","5mmSB60(2)Clear_035SGP_5mmSolargray",11185575,"#",256,1538271253,0,0.411040,0.200554,0
25023,"SB60CLR_035SGP_SGRLAM_6.VTA","IGDB v60.0",1,0,12.217400,0.174361,0.272803,0.108088,0.360390,0.073556,0.058573,0.000000,0.840000,0.840000,0.782276,,"Vitro formerly PPG","6mmSB60(2)Clear_035SGP_6mmSolargray",10593181,"#",256,1538271254,0,0.360390,0.174361,0
25024,"SB60CLR_090PVB_SGRLAM_3.VTA","IGDB v60.0",1,0,8.834120,0.241775,0.331131,0.155836,0.495328,0.079735,0.069047,0.000000,0.840000,0.840000,0.503634,,"Vitro formerly PPG","3mmSB60(2)Clear_090PVB_3mmSolargray",11910327,"#",256,1538271255,0,0.495328,0.241775,0
25025,"SB60CLR_090PVB_SGRLAM_5.VTA","IGDB v60.0",1,0,11.628120,0.198057,0.295098,0.116951,0.411350,0.075715,0.062126,0.000000,0.840000,0.840000,0.572862,,"Vitro formerly PPG","5mmSB60(2)Clear_090PVB_5mmSolargray",11054504,"#",256,1538271255,0,0.411350,0.198057,0
25026,"SB60CLR_090PVB_SGRLAM_6.VTA","IGDB v60.0",1,0,13.609320,0.172123,0.272749,0.098224,0.360651,0.073564,0.058576,0.000000,0.840000,0.840000,0.610937,,"Vitro formerly PPG","6mmSB60(2)Clear_090PVB_6mmSolargray",10396573,"#",256,1538271255,0,0.360651,0.172123,0
25027,"SB60CLR_060PVB_SGRLAM_3.VTA","IGDB v60.0",1,0,8.072120,0.244139,0.331214,0.165328,0.497281,0.079842,0.069241,0.000000,0.840000,0.840000,0.581515,,"Vitro formerly PPG","3mmSB60(2)Clear_060PVB_3mmSolargray",12041399,"#",256,1538271255,0,0.497281,0.244139,0
25028,"SB60CLR_060PVB_SGRLAM_5.VTA","IGDB v60.0",1,0,10.866120,0.199994,0.295160,0.123353,0.412982,0.075791,0.062272,0.000000,0.840000,0.840000,0.652474,,"Vitro formerly PPG","5mmSB60(2)Clear_060PVB_5mmSolargray",11120040,"#",256,1538271256,0,0.412982,0.199994,0
25029,"SB60CLR_060PVB_SGRLAM_6.VTA","IGDB v60.0",1,0,12.847320,0.173839,0.272794,0.103104,0.362098,0.073621,0.058679,0.000000,0.840000,0.840000,0.688819,,"Vitro formerly PPG","6mmSB60(2)Clear_060PVB_6mmSolargray",10527901,"#",256,1538271256,0,0.362098,0.173839,0
25030,"SB60CLR_090SGP_SBZLAM_3.VTA","IGDB v60.0",1,0,8.844280,0.263807,0.332044,0.186953,0.542743,0.082211,0.073609,0.000000,0.840000,0.840000,0.503634,,"Vitro formerly PPG","3mmSB60(2)Clear_090SGP_3mmSolarbronze",11977413,"#",256,1538271256,0,0.542743,0.263807,0
25031,"SB60CLR_090SGP_SBZLAM_5.VTA","IGDB v60.0",1,0,11.638280,0.224516,0.296038,0.146372,0.471024,0.078347,0.067042,0.000000,0.840000,0.840000,0.571131,,"Vitro formerly PPG","5mmSB60(2)Clear_090SGP_5mmSolarbronze",11056826,"#",256,1538271256,0,0.471024,0.224516,0
25032,"SB60CLR_090SGP_SBZLAM_6.VTA","IGDB v60.0",1,0,13.619480,0.200425,0.273659,0.125135,0.426053,0.076168,0.063420,0.000000,0.840000,0.840000,0.609206,,"Vitro formerly PPG","6mmSB60(2)Clear_090SGP_6mmSolarbronze",10464691,"#",256,1538271257,0,0.426053,0.200425,0
25033,"SB60CLR_060SGP_SBZLAM_3.VTA","IGDB v60.0",1,0,7.927340,0.267064,0.332170,0.199271,0.547909,0.082475,0.074157,0.000000,0.840000,0.840000,0.602284,,"Vitro formerly PPG","3mmSB60(2)Clear_060SGP_3mmSolarbronze",12043206,"#",256,1538271257,0,0.547909,0.267064,0
25034,"SB60CLR_060SGP_SBZLAM_5.VTA","IGDB v60.0",1,0,10.721340,0.227270,0.296145,0.155686,0.475488,0.078576,0.067445,0.000000,0.840000,0.840000,0.671512,,"Vitro formerly PPG","5mmSB60(2)Clear_060SGP_5mmSolarbronze",11122619,"#",256,1538271257,0,0.475488,0.227270,0
25035,"SB60CLR_060SGP_SBZLAM_6.VTA","IGDB v60.0",1,0,12.702540,0.202893,0.273736,0.132829,0.430099,0.076337,0.063746,0.000000,0.840000,0.840000,0.707856,,"Vitro formerly PPG","6mmSB60(2)Clear_060SGP_6mmSolarbronze",10530484,"#",256,1538271257,0,0.430099,0.202893,0
25036,"SB60CLR_035SGP_SBZLAM_3.VTA","IGDB v60.0",1,0,7.442200,0.267955,0.332213,0.207567,0.548933,0.082546,0.074268,0.000000,0.840000,0.840000,0.687088,,"Vitro formerly PPG","3mmSB60(2)Clear_035SGP_3mmSolarbronze",12108742,"#",256,1538271258,0,0.548933,0.267955,0
25037,"SB60CLR_035SGP_SBZLAM_5.VTA","IGDB v60.0",1,0,10.236200,0.228030,0.296180,0.162133,0.476386,0.078630,0.067530,0.000000,0.840000,0.840000,0.751124,,"Vitro formerly PPG","5mmSB60(2)Clear_035SGP_5mmSolarbronze",11188155,"#",256,1538271258,0,0.476386,0.228030,0
25038,"SB60CLR_035SGP_SBZLAM_6.VTA","IGDB v60.0",1,0,12.217400,0.203560,0.273763,0.138229,0.430895,0.076368,0.063804,0.000000,0.840000,0.840000,0.782276,,"Vitro formerly PPG","6mmSB60(2)Clear_035SGP_6mmSolarbronze",10596020,"#",256,1538271258,0,0.430895,0.203560,0
25039,"SB60CLR_090PVB_SBZLAM_3.VTA","IGDB v60.0",1,0,8.834120,0.264950,0.332117,0.185683,0.549424,0.082567,0.074299,0.000000,0.840000,0.840000,0.503634,,"Vitro formerly PPG","3mmSB60(2)Clear_090PVB_3mmSolarbronze",11977670,"#",256,1538271259,0,0.549424,0.264950,0
25040,"SB60CLR_090PVB_SBZLAM_5.VTA","IGDB v60.0",1,0,11.628120,0.225478,0.296105,0.145455,0.476803,0.078652,0.067564,0.000000,0.840000,0.840000,0.572862,,"Vitro formerly PPG","5mmSB60(2)Clear_090PVB_5mmSolarbronze",11057083,"#",256,1538271259,0,0.476803,0.225478,0
25041,"SB60CLR_090PVB_SBZLAM_6.VTA","IGDB v60.0",1,0,13.609320,0.201289,0.273701,0.124410,0.431292,0.076387,0.063833,0.000000,0.840000,0.840000,0.610937,,"Vitro formerly PPG","6mmSB60(2)Clear_090PVB_6mmSolarbronze",10465204,"#",256,1538271259,0,0.431292,0.201289,0
25042,"SB60CLR_060PVB_SBZLAM_3.VTA","IGDB v60.0",1,0,8.072120,0.267439,0.332205,0.197660,0.551522,0.082679,0.074540,0.000000,0.840000,0.840000,0.581515,,"Vitro formerly PPG","3mmSB60(2)Clear_060PVB_3mmSolarbronze",12043462,"#",256,1538271259,0,0.551522,0.267439,0
25043,"SB60CLR_060PVB_SBZLAM_5.VTA","IGDB v60.0",1,0,10.866120,0.227568,0.296171,0.154250,0.478626,0.078723,0.067751,0.000000,0.840000,0.840000,0.652474,,"Vitro formerly PPG","5mmSB60(2)Clear_060PVB_5mmSolarbronze",11188155,"#",256,1538271260,0,0.478626,0.227568,0
25044,"SB60CLR_060PVB_SBZLAM_6.VTA","IGDB v60.0",1,0,12.847320,0.203135,0.273758,0.131515,0.432928,0.076461,0.063987,0.000000,0.840000,0.840000,0.688819,,"Vitro formerly PPG","6mmSB60(2)Clear_060PVB_6mmSolarbronze",10596276,"#",256,1538271260,0,0.432928,0.203135,0
25045,"SB60CLR_090SGP_SLXLAM_5.VTA","IGDB v60.0",1,0,11.638280,0.262848,0.298700,0.099423,0.641099,0.087849,0.085364,0.000000,0.840000,0.840000,0.571131,,"Vitro formerly PPG","5mmSB60(2)Clear_090SGP_5mmSolexia",13227715,"#",256,1538271260,0,0.641099,0.262848,0
25046,"SB60CLR_090SGP_SLXLAM_6.VTA","IGDB v60.0",1,0,13.619480,0.245767,0.276524,0.085217,0.619094,0.086311,0.082982,0.000000,0.840000,0.840000,0.609206,,"Vitro formerly PPG","6mmSB60(2)Clear_090SGP_6mmSolexia",12965053,"#",256,1538271260,0,0.619094,0.245767,0
25047,"SB60CLR_060SGP_SLXLAM_5.VTA","IGDB v60.0",1,0,10.721340,0.266115,0.298868,0.104706,0.647269,0.088257,0.086133,0.000000,0.840000,0.840000,0.671512,,"Vitro formerly PPG","5mmSB60(2)Clear_060SGP_5mmSolexia",13293507,"#",256,1538271261,0,0.647269,0.266115,0
25048,"SB60CLR_060SGP_SLXLAM_6.VTA","IGDB v60.0",1,0,12.702540,0.248823,0.276673,0.089218,0.625052,0.086679,0.083714,0.000000,0.840000,0.840000,0.707856,,"Vitro formerly PPG","6mmSB60(2)Clear_060SGP_6mmSolexia",13030846,"#",256,1538271261,0,0.625052,0.248823,0
25049,"SB60CLR_035SGP_SLXLAM_5.VTA","IGDB v60.0",1,0,10.236200,0.267153,0.298928,0.108521,0.648515,0.088335,0.086290,0.000000,0.840000,0.840000,0.751124,,"Vitro formerly PPG","5mmSB60(2)Clear_035SGP_5mmSolexia",13359300,"#",256,1538271261,0,0.648515,0.267153,0
25050,"SB60CLR_035SGP_SLXLAM_6.VTA","IGDB v60.0",1,0,12.217400,0.249813,0.276732,0.092157,0.626263,0.086767,0.083889,0.000000,0.840000,0.840000,0.782276,,"Vitro formerly PPG","6mmSB60(2)Clear_035SGP_6mmSolexia",13096382,"#",256,1538271261,0,0.626263,0.249813,0
25051,"SB60CLR_090PVB_SLXLAM_5.VTA","IGDB v60.0",1,0,11.628120,0.264035,0.298791,0.099097,0.649007,0.088352,0.086335,0.000000,0.840000,0.840000,0.572862,,"Vitro formerly PPG","5mmSB60(2)Clear_090PVB_5mmSolexia",13162692,"#",256,1538271261,0,0.649007,0.264035,0
25052,"SB60CLR_090PVB_SLXLAM_6.VTA","IGDB v60.0",1,0,13.609320,0.246882,0.276610,0.085034,0.626724,0.086785,0.083904,0.000000,0.840000,0.840000,0.610937,,"Vitro formerly PPG","6mmSB60(2)Clear_090PVB_6mmSolexia",12965310,"#",256,1538271262,0,0.626724,0.246882,0
25053,"SB60CLR_060PVB_SLXLAM_5.VTA","IGDB v60.0",1,0,10.866120,0.266550,0.298914,0.103671,0.651636,0.088536,0.086710,0.000000,0.840000,0.840000,0.652474,,"Vitro formerly PPG","5mmSB60(2)Clear_060PVB_5mmSolexia",13293764,"#",256,1538271262,0,0.651636,0.266550,0
25054,"SB60CLR_060PVB_SLXLAM_6.VTA","IGDB v60.0",1,0,12.847320,0.249228,0.276722,0.088396,0.629260,0.086950,0.084261,0.000000,0.840000,0.840000,0.688819,,"Vitro formerly PPG","6mmSB60(2)Clear_060PVB_6mmSolexia",13096638,"#",256,1538271262,0,0.629260,0.249228,0
25055,"SB60SGR_090SGP_CLRLAM_5.VTA","IGDB v60.0",1,0,11.638280,0.197347,0.143994,0.242484,0.406413,0.060920,0.077923,0.000000,0.840000,0.840000,0.571131,,"Vitro formerly PPG","5mmSB60(2)Solargray_090SGP_5mmClear",11054247,"#",256,1538271263,0,0.406413,0.197347,0
25056,"SB60SGR_090SGP_CLRLAM_6.VTA","IGDB v60.0",1,0,13.619480,0.171555,0.120174,0.223998,0.356325,0.057636,0.075756,0.000000,0.840000,0.840000,0.609206,,"Vitro formerly PPG","6mmSB60(2)Solargray_090SGP_6mmClear",10461853,"#",256,1538271263,0,0.356325,0.171555,0
25057,"SB60SGR_060SGP_CLRLAM_5.VTA","IGDB v60.0",1,0,10.721340,0.199847,0.144081,0.258660,0.410282,0.061067,0.078569,0.000000,0.840000,0.840000,0.671512,,"Vitro formerly PPG","5mmSB60(2)Solargray_060SGP_5mmClear",11120039,"#",256,1538271263,0,0.410282,0.199847,0
25058,"SB60SGR_060SGP_CLRLAM_6.VTA","IGDB v60.0",1,0,12.702540,0.173735,0.120240,0.238846,0.359723,0.057753,0.076368,0.000000,0.840000,0.840000,0.707856,,"Vitro formerly PPG","6mmSB60(2)Solargray_060SGP_6mmClear",10527645,"#",256,1538271263,0,0.359723,0.173735,0
25059,"SB60SGR_035SGP_CLRLAM_5.VTA","IGDB v60.0",1,0,10.236200,0.200576,0.144112,0.269201,0.411095,0.061120,0.078699,0.000000,0.840000,0.840000,0.751124,,"Vitro formerly PPG","5mmSB60(2)Solargray_035SGP_5mmClear",11185575,"#",256,1538271264,0,0.411095,0.200576,0
25060,"SB60SGR_035SGP_CLRLAM_6.VTA","IGDB v60.0",1,0,12.217400,0.174374,0.120259,0.248584,0.360424,0.057773,0.076479,0.000000,0.840000,0.840000,0.782276,,"Vitro formerly PPG","6mmSB60(2)Solargray_035SGP_6mmClear",10593181,"#",256,1538271264,0,0.360424,0.174374,0
25061,"SB60SGR_090PVB_CLRLAM_5.VTA","IGDB v60.0",1,0,11.628120,0.198059,0.144035,0.240611,0.411388,0.061132,0.078719,0.000000,0.840000,0.840000,0.572862,,"Vitro formerly PPG","5mmSB60(2)Solargray_090PVB_5mmClear",11054504,"#",256,1538271264,0,0.411388,0.198059,0
25062,"SB60SGR_090PVB_CLRLAM_6.VTA","IGDB v60.0",1,0,13.609320,0.172137,0.120199,0.222271,0.360684,0.057780,0.076503,0.000000,0.840000,0.840000,0.610937,,"Vitro formerly PPG","6mmSB60(2)Solargray_090PVB_6mmClear",10396573,"#",256,1538271264,0,0.360684,0.172137,0
25063,"SB60SGR_060PVB_CLRLAM_5.VTA","IGDB v60.0",1,0,10.866120,0.200018,0.144093,0.256885,0.413012,0.061195,0.079027,0.000000,0.840000,0.840000,0.652474,,"Vitro formerly PPG","5mmSB60(2)Solargray_060PVB_5mmClear",11120040,"#",256,1538271265,0,0.413012,0.200018,0
25064,"SB60SGR_060PVB_CLRLAM_6.VTA","IGDB v60.0",1,0,12.847320,0.173856,0.120241,0.237075,0.362123,0.057837,0.076786,0.000000,0.840000,0.840000,0.688819,,"Vitro formerly PPG","6mmSB60(2)Solargray_060PVB_6mmClear",10527901,"#",256,1538271265,0,0.362123,0.173856,0
25065,"SB60CLR_075SFX_CLRLAM_6.VTA","IGDB v60.0",1,0,13.131800,0.315942,0.280757,0.228182,0.697346,0.091333,0.092796,0.000000,0.840000,0.840000,0.636898,,"Vitro formerly PPG","6mmSB60(2)Clear_075Saflex®VSO2_6mmClear",13622737,"#",256,1538271265,0,0.697346,0.315942,0
25066,"SB60PAC_075SFX_CLRLAM_6.VTA","IGDB v60.0",1,0,13.289280,0.140631,0.064365,0.219975,0.333735,0.055454,0.073988,0.000000,0.840000,0.840000,0.645551,,"Vitro formerly PPG","6mmSB60(2)Pacifica_075Saflex®VSO2_6mmClear",11445624,"#",256,1538271265,0,0.333735,0.140631,0
25067,"SB60PAC_090SGP_CLRLAM_6.VTA","IGDB v60.0",1,0,13.619480,0.144887,0.064514,0.223660,0.340267,0.055697,0.075109,0.000000,0.840000,0.840000,0.609206,,"Vitro formerly PPG","6mmSB60(2)Pacifica_090SGP_6mmClear",11708281,"#",256,1538271266,0,0.340267,0.144887,0
25068,"SB60PAC_060SGP_CLRLAM_6.VTA","IGDB v60.0",1,0,12.702540,0.146808,0.064581,0.238496,0.343563,0.055820,0.075691,0.000000,0.840000,0.840000,0.688819,,"Vitro formerly PPG","6mmSB60(2)Pacifica_060SGP_6mmClear",11773817,"#",256,1538271266,0,0.343563,0.146808,0
