Repository: aegis1980/glass-explore

# Glass Explore

(c)2026 Jon Robinson. All Rights Reserved.

Glass Explore is a Dash web app for exploring architectural glazing products from the International Glazing Database (IGDB). It lets you pick glass products, build a simple insulated glass unit, and calculate optical and thermal properties using `pywincalc`.

The app currently focuses on the `Energy` page:

- search and filter IGDB glass products
- plot solar transmittance, visible transmittance, and colour spaces
- build a double-glazing unit with a coated lite, gas gap, and clear/ultraclear lite
- calculate U-value, SHGC or solar factor, visible transmittance, reflectance, and transmitted/reflected colours

File: data/igdb.csv (part 35 of 38)
"ID","Name","Source","SpectralData","AngularFunction","Thickness","Tsol","Rsol1","Rsol2","Tvis","Rvis1","Rvis2","Tir","emis1","emis2","Conductivity","Comment","Manufacturer","ProductName","Color","Certification","Status","Timestamp","Specularity","Tvis2","Tsol2","MaterialID"
25069,"SB60PAC_090PVB_CLRLAM_6.VTA","IGDB v60.0",1,0,13.609320,0.145261,0.064533,0.221922,0.344423,0.055836,0.075828,0.000000,0.840000,0.840000,0.609206,,"Vitro formerly PPG","6mmSB60(2)Pacifica_090PVB_6mmClear",11708537,"#",256,1538271266,0,0.344423,0.145261,0
25070,"SB60PAC_060PVB_CLRLAM_6.VTA","IGDB v60.0",1,0,12.847320,0.146918,0.064591,0.236724,0.345971,0.055903,0.076108,0.000000,0.840000,0.840000,0.688819,,"Vitro formerly PPG","6mmSB60(2)Pacifica_060PVB_6mmClear",11774073,"#",256,1538271266,0,0.345971,0.146918,0
25071,"SB60SBL_075SFX_CLRLAM_6.VTA","IGDB v60.0",1,0,13.289280,0.201167,0.122329,0.221533,0.440470,0.063070,0.077877,0.000000,0.840000,0.840000,0.645551,,"Vitro formerly PPG","6mmSB60(2)Solarblue_075Saflex®VSO2_6mmClear",12236700,"#",256,1538271267,0,0.440470,0.201167,0
25072,"SB60SBL_090SGP_CLRLAM_6.VTA","IGDB v60.0",1,0,13.619480,0.206820,0.122551,0.225304,0.449044,0.063435,0.079142,0.000000,0.840000,0.840000,0.609206,,"Vitro formerly PPG","6mmSB60(2)Solarblue_090SGP_6mmClear",12433565,"#",256,1538271267,0,0.449044,0.206820,0
25073,"SB60SBL_060SGP_CLRLAM_6.VTA","IGDB v60.0",1,0,12.702540,0.209495,0.122663,0.240188,0.453355,0.063654,0.079788,0.000000,0.840000,0.840000,0.688819,,"Vitro formerly PPG","6mmSB60(2)Solarblue_060SGP_6mmClear",12564894,"#",256,1538271267,0,0.453355,0.209495,0
25074,"SB60SBL_090PVB_CLRLAM_6.VTA","IGDB v60.0",1,0,13.609320,0.207455,0.122591,0.223578,0.454550,0.063707,0.079946,0.000000,0.840000,0.840000,0.609206,,"Vitro formerly PPG","6mmSB60(2)Solarblue_090PVB_6mmClear",12433822,"#",256,1538271267,0,0.454550,0.207455,0
25075,"SB60SBL_060PVB_CLRLAM_6.VTA","IGDB v60.0",1,0,12.847320,0.209657,0.122674,0.238419,0.456467,0.063788,0.080279,0.000000,0.840000,0.840000,0.688819,,"Vitro formerly PPG","6mmSB60(2)Solarblue_060PVB_6mmClear",12565150,"#",256,1538271268,0,0.456467,0.209657,0
25076,"SB60SGR_075SFX_CLRLAM_6.VTA","IGDB v60.0",1,0,13.210540,0.167312,0.120044,0.221647,0.349701,0.057408,0.074661,0.000000,0.840000,0.840000,0.638628,,"Vitro formerly PPG","6mmSB60(2)Solargray_075Saflex®VSO2_6mmClear",10199451,"#",256,1538271268,0,0.349701,0.167312,0
25077,"SB60SBZ_075SFX_CLRLAM_6.VTA","IGDB v60.0",1,0,13.210540,0.195720,0.153214,0.222549,0.418186,0.061825,0.077311,0.000000,0.840000,0.840000,0.638628,,"Vitro formerly PPG","6mmSB60(2)Solarbronze_075Saflex®VSO2_6mmClear",10267826,"#",256,1538271268,0,0.418186,0.195720,0
25078,"SB60SBZ_090PVB_CLRLAM_6.VTA","IGDB v60.0",1,0,13.530580,0.201540,0.153428,0.224564,0.431525,0.062389,0.079347,0.000000,0.840000,0.840000,0.609206,,"Vitro formerly PPG","6mmSB60(2)Solarbronze_090PVB_6mmClear",10465204,"#",256,1538271269,0,0.431525,0.201540,0
25079,"SB60SBZ_060PVB_CLRLAM_6.VTA","IGDB v60.0",1,0,12.768580,0.203405,0.153479,0.239486,0.433162,0.062451,0.079673,0.000000,0.840000,0.840000,0.688819,,"Vitro formerly PPG","6mmSB60(2)Solarbronze_060PVB_6mmClear",10596276,"#",256,1538271269,0,0.433162,0.203405,0
25080,"SB60SBZ_090PVB_CLRLAM_5.VTA","IGDB v60.0",1,0,11.580000,0.220690,0.179536,0.222676,0.468142,0.065466,0.080358,0.000000,0.840000,0.840000,0.583000,,"Vitro formerly PPG","5mmSB60(2)Solarbronze_090PVB_5mmClear",11056569,"#",256,1538271269,0,0.468142,0.220690,0
25081,"AZR_090SGP_SB60CLRLAM_6.VTA","IGDB v60.0",1,0,13.619480,0.200346,0.056959,0.274157,0.545131,0.071815,0.078617,0.000000,0.840000,0.840000,0.609206,,"Vitro formerly PPG","6mmAzuria_090SGP_6mmSB60(3)Clear",13225121,"#",256,1538271269,0,0.545131,0.200346,0
25082,"AZR_090PVB_SB60CLRLAM_6.VTA","IGDB v60.0",1,0,13.609320,0.200976,0.057048,0.274206,0.552219,0.072557,0.078999,0.000000,0.840000,0.840000,0.610937,,"Vitro formerly PPG","6mmAzuria_090PVB_6mmSB60(3)Clear",13225377,"#",256,1538271270,0,0.552219,0.200976,0
25083,"GRL_090SGP_SB60CLRLAM_6.VTA","IGDB v60.0",1,0,13.619480,0.034639,0.043951,0.269521,0.071676,0.043530,0.064545,0.000000,0.840000,0.840000,0.609206,,"Vitro formerly PPG","6mmGrayliteII_090SGP_6mmSB60(3)Clear",4803657,"#",256,1538271270,0,0.071676,0.034639,0
25084,"GRL_090PVB_SB60CLRLAM_6.VTA","IGDB v60.0",1,0,13.609320,0.034737,0.044007,0.269522,0.072605,0.043555,0.064549,0.000000,0.840000,0.840000,0.610937,,"Vitro formerly PPG","6mmGrayliteII_090PVB_6mmSB60(3)Clear",4803913,"#",256,1538271270,0,0.072605,0.034737,0
25085,"AZR_090SGP_SB60CLRLAM_5.VTA","IGDB v60.0",1,0,11.638280,0.217877,0.061360,0.296489,0.576249,0.074721,0.080407,0.000000,0.840000,0.840000,0.571131,,"Vitro formerly PPG","5mmAzuria_090SGP_5mmSB60(3)Clear",13422763,"#",256,1538271271,0,0.576249,0.217877,0
25086,"AZR_090PVB_SB60CLRLAM_5.VTA","IGDB v60.0",1,0,11.628120,0.218610,0.061496,0.296548,0.583752,0.075549,0.080825,0.000000,0.840000,0.840000,0.572862,,"Vitro formerly PPG","5mmAzuria_090PVB_5mmSB60(3)Clear",13423020,"#",256,1538271271,0,0.583752,0.218610,0
25087,"GRL_090SGP_SB60CLRLAM_5.VTA","IGDB v60.0",1,0,11.638280,0.052306,0.046256,0.291408,0.107898,0.044143,0.065074,0.000000,0.840000,0.840000,0.571131,,"Vitro formerly PPG","5mmGrayliteII_090SGP_5mmSB60(3)Clear",5856601,"#",256,1538271272,0,0.107898,0.052306,0
25088,"GRL_090PVB_SB60CLRLAM_5.VTA","IGDB v60.0",1,0,11.628120,0.052478,0.046351,0.291411,0.109288,0.044167,0.065098,0.000000,0.840000,0.840000,0.572862,,"Vitro formerly PPG","5mmGrayliteII_090PVB_5mmSB60(3)Clear",5856858,"#",256,1538271272,0,0.109288,0.052478,0
25089,"AZR_090SGP_SB60CLRLAM_3.VTA","IGDB v60.0",1,0,8.844280,0.249177,0.074746,0.332368,0.623989,0.079503,0.083327,0.000000,0.840000,0.840000,0.503634,,"Vitro formerly PPG","3mmAzuria_090SGP_3mmSB60(3)Clear",13686202,"#",256,1538271272,0,0.623989,0.249177,0
25090,"AZR_090PVB_SB60CLRLAM_3.VTA","IGDB v60.0",1,0,8.834120,0.250112,0.074969,0.332443,0.632111,0.080447,0.083819,0.000000,0.840000,0.840000,0.503634,,"Vitro formerly PPG","3mmAzuria_090PVB_3mmSB60(3)Clear",13686714,"#",256,1538271273,0,0.632111,0.250112,0
25091,"GRL_090SGP_SB60CLRLAM_3.VTA","IGDB v60.0",1,0,8.844280,0.094113,0.055672,0.326752,0.192523,0.046485,0.066606,0.000000,0.840000,0.840000,0.503634,,"Vitro formerly PPG","3mmGrayliteII_090SGP_3mmSB60(3)Clear",7699062,"#",256,1538271273,0,0.192523,0.094113,0
25092,"GRL_090PVB_SB60CLRLAM_3.VTA","IGDB v60.0",1,0,8.834120,0.094456,0.055830,0.326764,0.195015,0.046583,0.066658,0.000000,0.840000,0.840000,0.503634,,"Vitro formerly PPG","3mmGrayliteII_090PVB_3mmSB60(3)Clear",7699319,"#",256,1538271273,0,0.195015,0.094456,0
25093,"SLX_090SGP_SB60CLRLAM_3.VTA","IGDB v60.0",1,0,8.844280,0.290268,0.130310,0.333595,0.671231,0.084768,0.086064,0.000000,0.840000,0.840000,0.503634,,"Vitro formerly PPG","3mmSolexia_090SGP_3mmSB60(3)Clear",13490891,"#",256,1538271274,0,0.671231,0.290268,0
25094,"SLX_090PVB_SB60CLRLAM_3.VTA","IGDB v60.0",1,0,8.834120,0.291584,0.130600,0.333687,0.679967,0.085853,0.086607,0.000000,0.840000,0.840000,0.503634,,"Vitro formerly PPG","3mmSolexia_090PVB_3mmSB60(3)Clear",13491148,"#",256,1538271274,0,0.679967,0.291584,0
25095,"SB60SGR_090PVB_CLRLAM_3.VTA","IGDB v81.0",1,0,8.834120,0.240953,0.191810,0.268265,0.493816,0.064327,0.079301,0.000000,0.840000,0.840000,0.503634,,"Vitro formerly PPG","3mmSB60(2)Solargray_090PVB_3mmClear",11910327,"#",256,1641409448,0,0.493816,0.240953,0
25096,"SB60SGR_075SFX_CLRLAM_5.VTA","IGDB v81.0",1,0,11.297919,0.195356,0.143005,0.240631,0.405561,0.057657,0.074692,0.000000,0.840000,0.840000,0.602284,,"Vitro formerly PPG","5mmSB60(2)Solargray_075Saflex®VSO2_5mmClear",10988710,"#",256,1641409448,0,0.405561,0.195356,0
25097,"SB60SGR_090PVB_CLRLAM_3_5.VTA","IGDB v81.0",1,0,10.231120,0.235504,0.191664,0.239826,0.489647,0.064144,0.078690,0.000000,0.840000,0.840000,0.539978,,"Vitro formerly PPG","3mmSB60(2)Solargray_090PVB_5mmClear",11844534,"#",256,1641409448,0,0.489647,0.235504,0
25098,"ATL_090PVB_SB70XLSTRLAM_6.VTA","IGDB v61.0",1,0,13.609320,0.153820,0.075901,0.495241,0.452391,0.110254,0.131950,0.000000,0.840000,0.840000,0.610937,,"Vitro formerly PPG","6mmAtlantica_090PVB_6mmSB70XL(3)Starphire",11123105,"#",256,1538271449,0,0.452391,0.153820,0
25099,"PAC_090PVB_SB70XLSTRLAM_6.VTA","IGDB v60.0",1,0,13.609320,0.108643,0.066851,0.493796,0.286684,0.071366,0.126263,0.000000,0.840000,0.840000,0.610937,,"Vitro formerly PPG","6mmPacifica_090PVB_6mmSB70XL(3)Starphire",10918513,"#",256,1538271449,0,0.286684,0.108643,0
25100,"SB67CLR_075SFX_CLRLAM_5.VTA","IGDB v61.0",1,0,11.307200,0.213493,0.376300,0.291761,0.513376,0.149977,0.129873,0.000000,0.840000,0.840000,0.602043,,"Vitro formerly PPG","5mmSB67(2)Clear_075Saflex®VSO2_5mmClear",11321783,"#",256,1538271274,0,0.513376,0.213493,0
25101,"SB67CLR_075SFX_CLRLAM_6.VTA","IGDB v61.0",1,0,13.288400,0.207989,0.349885,0.271092,0.507253,0.148703,0.128828,0.000000,0.840000,0.840000,0.640037,,"Vitro formerly PPG","6mmSB67(2)Clear_075Saflex®VSO2_6mmClear",11255989,"#",256,1538271275,0,0.507253,0.207989,0
25102,"SB67CLR_090SGP_CLRLAM_5.VTA","IGDB v61.0",1,0,11.637200,0.219158,0.376512,0.299059,0.523065,0.150449,0.133253,0.000000,0.840000,0.840000,0.571281,,"Vitro formerly PPG","5mmSB67(2)Clear_090SGP_5mmClear",11518649,"#",256,1538271275,0,0.523065,0.219158,0
25103,"SB67CLR_090SGP_CLRLAM_6.VTA","IGDB v61.0",1,0,13.618400,0.213567,0.350084,0.277963,0.516826,0.149158,0.132169,0.000000,0.840000,0.840000,0.609301,,"Vitro formerly PPG","6mmSB67(2)Clear_090SGP_6mmClear",11518391,"#",256,1538271275,0,0.516826,0.213567,0
25104,"SB67CLR_060SGP_CLRLAM_5.VTA","IGDB v61.0",1,0,10.721200,0.222068,0.376615,0.317623,0.528284,0.150706,0.135114,0.000000,0.840000,0.840000,0.671763,,"Vitro formerly PPG","5mmSB67(2)Clear_060SGP_5mmClear",11649978,"#",256,1538271276,0,0.528284,0.222068,0
25105,"SB67CLR_060SGP_CLRLAM_6.VTA","IGDB v61.0",1,0,12.702400,0.216399,0.350188,0.295067,0.521985,0.149426,0.134010,0.000000,0.840000,0.840000,0.708036,,"Vitro formerly PPG","6mmSB67(2)Clear_060SGP_6mmClear",11584184,"#",256,1538271276,0,0.521985,0.216399,0
25106,"SB67CLR_035SGP_CLRLAM_5.VTA","IGDB v61.0",1,0,10.237200,0.223155,0.376648,0.327978,0.529146,0.150756,0.135531,0.000000,0.840000,0.840000,0.751115,,"Vitro formerly PPG","5mmSB67(2)Clear_035SGP_5mmClear",11715514,"#",256,1538271277,0,0.529146,0.223155,0
25107,"SB67CLR_035SGP_CLRLAM_6.VTA","IGDB v61.0",1,0,12.218400,0.217470,0.350221,0.304667,0.522844,0.149464,0.134422,0.000000,0.840000,0.840000,0.782736,,"Vitro formerly PPG","6mmSB67(2)Clear_035SGP_6mmClear",11649720,"#",256,1538271277,0,0.522844,0.217470,0
25108,"SB67CLR_090PVB_CLRLAM_5.VTA","IGDB v61.0",1,0,11.627200,0.220146,0.376581,0.299149,0.529900,0.150786,0.135597,0.000000,0.840000,0.840000,0.572143,,"Vitro formerly PPG","5mmSB67(2)Clear_090PVB_5mmClear",11518906,"#",256,1538271277,0,0.529900,0.220146,0
25109,"SB67CLR_090PVB_CLRLAM_6.VTA","IGDB v61.0",1,0,13.608400,0.214516,0.350160,0.278039,0.523578,0.149506,0.134484,0.000000,0.840000,0.840000,0.610168,,"Vitro formerly PPG","6mmSB67(2)Clear_090PVB_6mmClear",11518904,"#",256,1538271278,0,0.523578,0.214516,0
25110,"SB67CLR_060PVB_CLRLAM_5.VTA","IGDB v61.0",1,0,10.867200,0.222102,0.376645,0.317420,0.531908,0.150890,0.136546,0.000000,0.840000,0.840000,0.652184,,"Vitro formerly PPG","5mmSB67(2)Clear_060PVB_5mmClear",11650234,"#",256,1538271278,0,0.531908,0.222102,0
25111,"SB67CLR_060PVB_CLRLAM_6.VTA","IGDB v61.0",1,0,12.848400,0.216435,0.350222,0.294731,0.525580,0.149599,0.135435,0.000000,0.840000,0.840000,0.689170,,"Vitro formerly PPG","6mmSB67(2)Clear_060PVB_6mmClear",11584440,"#",256,1538271278,0,0.525580,0.216435,0
25112,"SB67CLR_030PVB_CLRLAM_5.VTA","IGDB v61.0",1,0,10.107200,0.223210,0.376673,0.334087,0.532030,0.150896,0.136635,0.000000,0.840000,0.840000,0.777274,,"Vitro formerly PPG","5mmSB67(2)Clear_030PVB_5mmClear",11715770,"#",256,1538271279,0,0.532030,0.223210,0
25113,"SB67CLR_030PVB_CLRLAM_6.VTA","IGDB v61.0",1,0,12.088400,0.217520,0.350244,0.310179,0.525697,0.149604,0.135523,0.000000,0.840000,0.840000,0.806759,,"Vitro formerly PPG","6mmSB67(2)Clear_030PVB_6mmClear",11649976,"#",256,1538271279,0,0.525697,0.217520,0
25114,"SB67OBL_075SFX_CLRLAM_6.VTA","IGDB v61.0",1,0,13.288400,0.159487,0.274895,0.269333,0.365942,0.099516,0.123070,0.000000,0.840000,0.840000,0.640037,,"Vitro formerly PPG","6mmSB67(2)Optiblue_075Saflex®VSO2_6mmClear",10331801,"#",256,1538271279,0,0.365942,0.159487,0
25115,"SB67OBL_090SGP_CLRLAM_6.VTA","IGDB v61.0",1,0,13.618400,0.163870,0.275022,0.276119,0.372869,0.099765,0.126198,0.000000,0.840000,0.840000,0.609301,,"Vitro formerly PPG","6mmSB67(2)Optiblue_090SGP_6mmClear",10528922,"#",256,1538271280,0,0.372869,0.163870,0
25116,"SB67OBL_060SGP_CLRLAM_6.VTA","IGDB v61.0",1,0,12.702400,0.166114,0.275069,0.293178,0.376567,0.099896,0.127922,0.000000,0.840000,0.840000,0.708036,,"Vitro formerly PPG","6mmSB67(2)Optiblue_060SGP_6mmClear",10594459,"#",256,1538271280,0,0.376567,0.166114,0
25117,"SB67OBL_035SGP_CLRLAM_6.VTA","IGDB v61.0",1,0,12.218400,0.166988,0.275095,0.302765,0.377215,0.099921,0.128312,0.000000,0.840000,0.840000,0.782736,,"Vitro formerly PPG","6mmSB67(2)Optiblue_035SGP_6mmClear",10660251,"#",256,1538271280,0,0.377215,0.166988,0
25118,"SB67OBL_090PVB_CLRLAM_6.VTA","IGDB v61.0",1,0,13.608400,0.164454,0.275053,0.276152,0.377716,0.099941,0.128349,0.000000,0.840000,0.840000,0.610168,,"Vitro formerly PPG","6mmSB67(2)Optiblue_090PVB_6mmClear",10529179,"#",256,1538271281,0,0.377716,0.164454,0
25119,"SB67OBL_060PVB_CLRLAM_6.VTA","IGDB v61.0",1,0,12.848400,0.166019,0.275093,0.292825,0.379191,0.099998,0.129251,0.000000,0.840000,0.840000,0.689170,,"Vitro formerly PPG","6mmSB67(2)Optiblue_060PVB_6mmClear",10594715,"#",256,1538271281,0,0.379191,0.166019,0
25120,"SB67OBL_030PVB_CLRLAM_6.VTA","IGDB v61.0",1,0,12.088400,0.166944,0.275112,0.308264,0.379283,0.100002,0.129333,0.000000,0.840000,0.840000,0.806759,,"Vitro formerly PPG","6mmSB67(2)Optiblue_030PVB_6mmClear",10660251,"#",256,1538271281,0,0.379283,0.166944,0
25121,"SB67STR_075SFX_STRLAM_6.VTA","IGDB v61.0",1,0,13.288400,0.237000,0.501259,0.393422,0.535858,0.154626,0.133675,0.000000,0.840000,0.840000,0.640037,,"Vitro formerly PPG","6mmSB67(2)Starphire_075Saflex®VSO2_6mmStarphire",11518911,"#",256,1538271282,0,0.535858,0.237000,0
25122,"SB67STR_090SGP_STRLAM_6.VTA","IGDB v61.0",1,0,13.618400,0.243163,0.501500,0.402917,0.545981,0.155147,0.137205,0.000000,0.840000,0.840000,0.609301,,"Vitro formerly PPG","6mmSB67(2)Starphire_090SGP_6mmStarphire",11781568,"#",256,1538271282,0,0.545981,0.243163,0
25123,"SB67STR_060SGP_STRLAM_6.VTA","IGDB v61.0",1,0,12.702400,0.246384,0.501614,0.428032,0.551426,0.155412,0.139149,0.000000,0.840000,0.840000,0.708036,,"Vitro formerly PPG","6mmSB67(2)Starphire_060SGP_6mmStarphire",11847361,"#",256,1538271282,0,0.551426,0.246384,0
25124,"SB67STR_035SGP_STRLAM_6.VTA","IGDB v61.0",1,0,12.218400,0.247546,0.501654,0.441544,0.552326,0.155469,0.139577,0.000000,0.840000,0.840000,0.782736,,"Vitro formerly PPG","6mmSB67(2)Starphire_035SGP_6mmStarphire",11912897,"#",256,1538271283,0,0.552326,0.247546,0
25125,"SB67STR_090PVB_STRLAM_6.VTA","IGDB v61.0",1,0,13.608400,0.244258,0.501578,0.402976,0.553118,0.155501,0.139656,0.000000,0.840000,0.840000,0.610168,,"Vitro formerly PPG","6mmSB67(2)Starphire_090PVB_6mmStarphire",11781825,"#",256,1538271283,0,0.553118,0.244258,0
25126,"SB67STR_060PVB_STRLAM_6.VTA","IGDB v61.0",1,0,12.848400,0.246433,0.501646,0.428718,0.555203,0.155597,0.140643,0.000000,0.840000,0.840000,0.689170,,"Vitro formerly PPG","6mmSB67(2)Starphire_060PVB_6mmStarphire",11912897,"#",256,1538271283,0,0.555203,0.246433,0
25127,"SB67STR_030PVB_STRLAM_6.VTA","IGDB v61.0",1,0,12.088400,0.247634,0.501674,0.450465,0.555328,0.155603,0.140734,0.000000,0.840000,0.840000,0.806759,,"Vitro formerly PPG","6mmSB67(2)Starphire_030PVB_6mmStarphire",11912897,"#",256,1538271283,0,0.555328,0.247634,0
25200,"SB70XLSTR_090SGP_CLRLAM_6.VTA","IGDB v61.0",1,0,13.619480,0.226083,0.498452,0.311596,0.594035,0.139774,0.158848,0.000000,0.840000,0.840000,0.609206,,"Vitro formerly PPG","6mmSB70XL(2)Starphire_090SGP_6mmClear",12963269,"#",256,1538271284,0,0.594035,0.226083,0
25201,"SB70XLSTR_060SGP_CLRLAM_6.VTA","IGDB v61.0",1,0,12.702540,0.228894,0.498594,0.328931,0.599756,0.140126,0.161054,0.000000,0.840000,0.840000,0.707856,,"Vitro formerly PPG","6mmSB70XL(2)Starphire_060SGP_6mmClear",13094342,"#",256,1538271284,0,0.599756,0.228894,0
25202,"SB70XLSTR_035SGP_CLRLAM_6.VTA","IGDB v61.0",1,0,12.217400,0.229985,0.498644,0.339405,0.600938,0.140204,0.161482,0.000000,0.840000,0.840000,0.782276,,"Vitro formerly PPG","6mmSB70XL(2)Starphire_035SGP_6mmClear",13160134,"#",256,1538271285,0,0.600938,0.229985,0
25203,"SB70XLSTR_090PVB_CLRLAM_6.VTA","IGDB v61.0",1,0,13.609320,0.227354,0.498557,0.310199,0.601401,0.140206,0.161651,0.000000,0.840000,0.840000,0.610937,,"Vitro formerly PPG","6mmSB70XL(2)Starphire_090PVB_6mmClear",12963526,"#",256,1538271285,0,0.601401,0.227354,0
25204,"SB70XLSTR_060PVB_CLRLAM_6.VTA","IGDB v61.0",1,0,12.847320,0.229329,0.498650,0.326948,0.603796,0.140355,0.162637,0.000000,0.840000,0.840000,0.688819,,"Vitro formerly PPG","6mmSB70XL(2)Starphire_060PVB_6mmClear",13094598,"#",256,1538271285,0,0.603796,0.229329,0
25205,"SB70XLSTR_090SGP_SGRLAM_6.VTA","IGDB v61.0",1,0,13.619480,0.116853,0.494042,0.124996,0.297187,0.126651,0.074699,0.000000,0.840000,0.840000,0.609206,,"Vitro formerly PPG","6mmSB70XL(2)Starphire_090SGP_6mmSolargray",9737618,"#",256,1538271285,0,0.297187,0.116853,0
25206,"SB70XLSTR_060SGP_SGRLAM_6.VTA","IGDB v61.0",1,0,12.702540,0.118335,0.494081,0.131212,0.300019,0.126743,0.075249,0.000000,0.840000,0.840000,0.707856,,"Vitro formerly PPG","6mmSB70XL(2)Starphire_060SGP_6mmSolargray",9737874,"#",256,1538271285,0,0.300019,0.118335,0
25207,"SB70XLSTR_035SGP_SGRLAM_6.VTA","IGDB v61.0",1,0,12.217400,0.118918,0.494090,0.135368,0.300619,0.126748,0.075358,0.000000,0.840000,0.840000,0.782276,,"Vitro formerly PPG","6mmSB70XL(2)Starphire_035SGP_6mmSolargray",9803410,"#",256,1538271286,0,0.300619,0.118918,0
25208,"SB70XLSTR_090PVB_SGRLAM_6.VTA","IGDB v61.0",1,0,13.609320,0.117398,0.494069,0.124618,0.300839,0.126764,0.075394,0.000000,0.840000,0.840000,0.610937,,"Vitro formerly PPG","6mmSB70XL(2)Starphire_090PVB_6mmSolargray",9737875,"#",256,1538271286,0,0.300839,0.117398,0
25209,"SB70XLSTR_060PVB_SGRLAM_6.VTA","IGDB v61.0",1,0,12.847320,0.118458,0.494098,0.130029,0.302017,0.126814,0.075644,0.000000,0.840000,0.840000,0.688819,,"Vitro formerly PPG","6mmSB70XL(2)Starphire_060PVB_6mmSolargray",9803411,"#",256,1538271286,0,0.302017,0.118458,0
25210,"SB70XLSTR_090SGP_SBZLAM_6.VTA","IGDB v61.0",1,0,13.619480,0.136553,0.494620,0.161209,0.355795,0.128595,0.086579,0.000000,0.840000,0.840000,0.609206,,"Vitro formerly PPG","6mmSB70XL(2)Starphire_090SGP_6mmSolarbronze",9740199,"#",256,1538271286,0,0.355795,0.136553,0
25211,"SB70XLSTR_060SGP_SBZLAM_6.VTA","IGDB v61.0",1,0,12.702540,0.138221,0.494662,0.169870,0.359168,0.128696,0.087360,0.000000,0.840000,0.840000,0.707856,,"Vitro formerly PPG","6mmSB70XL(2)Starphire_060SGP_6mmSolarbronze",9805992,"#",256,1538271287,0,0.359168,0.138221,0
25212,"SB70XLSTR_035SGP_SBZLAM_6.VTA","IGDB v61.0",1,0,12.217400,0.138822,0.494683,0.175505,0.359842,0.128735,0.087489,0.000000,0.840000,0.840000,0.782276,,"Vitro formerly PPG","6mmSB70XL(2)Starphire_035SGP_6mmSolarbronze",9871528,"#",256,1538271287,0,0.359842,0.138822,0
25213,"SB70XLSTR_090PVB_SBZLAM_6.VTA","IGDB v61.0",1,0,13.609320,0.137307,0.494654,0.160653,0.360154,0.128750,0.087563,0.000000,0.840000,0.840000,0.610937,,"Vitro formerly PPG","6mmSB70XL(2)Starphire_090PVB_6mmSolarbronze",9740456,"#",256,1538271287,0,0.360154,0.137307,0
25214,"SB70XLSTR_060PVB_SBZLAM_6.VTA","IGDB v61.0",1,0,12.847320,0.138430,0.494684,0.168455,0.361517,0.128802,0.087895,0.000000,0.840000,0.840000,0.688819,,"Vitro formerly PPG","6mmSB70XL(2)Starphire_060PVB_6mmSolarbronze",9871784,"#",256,1538271287,0,0.361517,0.138430,0
25215,"SB70XLSTR_090SGP_SLXLAM_6.VTA","IGDB v61.0",1,0,13.619480,0.184462,0.496767,0.113350,0.517213,0.135617,0.132525,0.000000,0.840000,0.840000,0.609206,,"Vitro formerly PPG","6mmSB70XL(2)Starphire_090SGP_6mmSolexia",12108721,"#",256,1538271288,0,0.517213,0.184462,0
25216,"SB70XLSTR_060SGP_SLXLAM_6.VTA","IGDB v61.0",1,0,12.702540,0.186735,0.496860,0.118273,0.522198,0.135878,0.134239,0.000000,0.840000,0.840000,0.707856,,"Vitro formerly PPG","6mmSB70XL(2)Starphire_060SGP_6mmSolexia",12174513,"#",256,1538271288,0,0.522198,0.186735,0
25217,"SB70XLSTR_035SGP_SLXLAM_6.VTA","IGDB v61.0",1,0,12.217400,0.187638,0.496900,0.121559,0.523221,0.135941,0.134565,0.000000,0.840000,0.840000,0.782276,,"Vitro formerly PPG","6mmSB70XL(2)Starphire_035SGP_6mmSolexia",12240049,"#",256,1538271288,0,0.523221,0.187638,0
25218,"SB70XLSTR_090PVB_SLXLAM_6.VTA","IGDB v61.0",1,0,13.609320,0.185553,0.496842,0.113148,0.523624,0.135950,0.134677,0.000000,0.840000,0.840000,0.610937,,"Vitro formerly PPG","6mmSB70XL(2)Starphire_090PVB_6mmSolexia",12108978,"#",256,1538271288,0,0.523624,0.185553,0
25219,"SB70XLSTR_060PVB_SLXLAM_6.VTA","IGDB v61.0",1,0,12.847320,0.187172,0.496909,0.117122,0.525762,0.136057,0.135469,0.000000,0.840000,0.840000,0.688819,,"Vitro formerly PPG","6mmSB70XL(2)Starphire_060PVB_6mmSolexia",12240306,"#",256,1538271288,0,0.525762,0.187172,0
25220,"SB70XLSTR_090SGP_OBLLAM_6.VTA","IGDB v61.0",1,0,13.619480,0.169991,0.495589,0.243467,0.427256,0.130790,0.102589,0.000000,0.840000,0.840000,0.609206,,"Vitro formerly PPG","6mmSB70XL(2)Starphire_090SGP_6mmOptiblue",11907494,"#",256,1538271289,0,0.427256,0.169991,0
25221,"SB70XLSTR_060SGP_OBLLAM_6.VTA","IGDB v61.0",1,0,12.702540,0.172145,0.495666,0.256863,0.431340,0.130960,0.103771,0.000000,0.840000,0.840000,0.707856,,"Vitro formerly PPG","6mmSB70XL(2)Starphire_060SGP_6mmOptiblue",11973287,"#",256,1538271289,0,0.431340,0.172145,0
25222,"SB70XLSTR_035SGP_OBLLAM_6.VTA","IGDB v61.0",1,0,12.217400,0.173021,0.495694,0.265118,0.432228,0.130996,0.104007,0.000000,0.840000,0.840000,0.782276,,"Vitro formerly PPG","6mmSB70XL(2)Starphire_035SGP_6mmOptiblue",12038823,"#",256,1538271289,0,0.432228,0.173021,0
25223,"SB70XLSTR_090PVB_OBLLAM_6.VTA","IGDB v61.0",1,0,13.609320,0.170793,0.495640,0.242403,0.432500,0.131008,0.104073,0.000000,0.840000,0.840000,0.610937,,"Vitro formerly PPG","6mmSB70XL(2)Starphire_090PVB_6mmOptiblue",11907751,"#",256,1538271289,0,0.432500,0.170793,0
25224,"SB70XLSTR_060PVB_OBLLAM_6.VTA","IGDB v61.0",1,0,12.847320,0.172369,0.495693,0.255204,0.434264,0.131082,0.104603,0.000000,0.840000,0.840000,0.688819,,"Vitro formerly PPG","6mmSB70XL(2)Starphire_060PVB_6mmOptiblue",11973543,"#",256,1538271290,0,0.434264,0.172369,0
25225,"SB70XLCLR_090SGP_CLRLAM_5.VTA","IGDB v61.0",1,0,11.638280,0.220736,0.372056,0.335158,0.586219,0.139300,0.160526,0.000000,0.840000,0.840000,0.571131,,"Vitro formerly PPG","5mmSB70XL(2)Clear_090SGP_5mmClear",12897475,"#",256,1538271290,0,0.586219,0.220736,0
25226,"SB70XLCLR_060SGP_CLRLAM_5.VTA","IGDB v61.0",1,0,10.721340,0.223469,0.372177,0.353960,0.591856,0.139619,0.162791,0.000000,0.840000,0.840000,0.671512,,"Vitro formerly PPG","5mmSB70XL(2)Clear_060SGP_5mmClear",12963267,"#",256,1538271290,0,0.591856,0.223469,0
25227,"SB70XLCLR_035SGP_CLRLAM_5.VTA","IGDB v61.0",1,0,10.236200,0.224557,0.372233,0.365262,0.593035,0.139690,0.163208,0.000000,0.840000,0.840000,0.751124,,"Vitro formerly PPG","5mmSB70XL(2)Clear_035SGP_5mmClear",13094339,"#",256,1538271290,0,0.593035,0.224557,0
25228,"SB70XLCLR_090PVB_CLRLAM_5.VTA","IGDB v61.0",1,0,11.628120,0.221980,0.372155,0.333631,0.593490,0.139724,0.163378,0.000000,0.840000,0.840000,0.572862,,"Vitro formerly PPG","5mmSB70XL(2)Clear_090PVB_5mmClear",12897732,"#",256,1538271291,0,0.593490,0.221980,0
25229,"SB70XLCLR_060PVB_CLRLAM_5.VTA","IGDB v61.0",1,0,10.866120,0.223909,0.372251,0.351993,0.595869,0.139877,0.164389,0.000000,0.840000,0.840000,0.652474,,"Vitro formerly PPG","5mmSB70XL(2)Clear_060PVB_5mmClear",13028804,"#",256,1538271291,0,0.595869,0.223909,0
25230,"SB70XLCLR_090SGP_SGRLAM_5.VTA","IGDB v61.0",1,0,11.638280,0.127755,0.368186,0.151490,0.330793,0.127669,0.082843,0.000000,0.840000,0.840000,0.571131,,"Vitro formerly PPG","5mmSB70XL(2)Clear_090SGP_5mmSolargray",10132888,"#",256,1538271291,0,0.330793,0.127755,0
25231,"SB70XLCLR_060SGP_SGRLAM_5.VTA","IGDB v61.0",1,0,10.721340,0.129369,0.368226,0.159413,0.333949,0.127763,0.083557,0.000000,0.840000,0.840000,0.671512,,"Vitro formerly PPG","5mmSB70XL(2)Clear_060SGP_5mmSolargray",10198680,"#",256,1538271291,0,0.333949,0.129369,0
25232,"SB70XLCLR_035SGP_SGRLAM_5.VTA","IGDB v61.0",1,0,10.236200,0.130010,0.368248,0.164626,0.334629,0.127794,0.083680,0.000000,0.840000,0.840000,0.751124,,"Vitro formerly PPG","5mmSB70XL(2)Clear_035SGP_5mmSolargray",10264216,"#",256,1538271292,0,0.334629,0.130010,0
25233,"SB70XLCLR_090PVB_SGRLAM_5.VTA","IGDB v61.0",1,0,11.628120,0.128363,0.368217,0.150966,0.334856,0.127803,0.083749,0.000000,0.840000,0.840000,0.572862,,"Vitro formerly PPG","5mmSB70XL(2)Clear_090PVB_5mmSolargray",10133144,"#",256,1538271292,0,0.334856,0.128363,0
25234,"SB70XLCLR_060PVB_SGRLAM_5.VTA","IGDB v61.0",1,0,10.866120,0.129521,0.368245,0.158048,0.336166,0.127847,0.084067,0.000000,0.840000,0.840000,0.652474,,"Vitro formerly PPG","5mmSB70XL(2)Clear_060PVB_5mmSolargray",10264216,"#",256,1538271292,0,0.336166,0.129521,0
25235,"SB70XLCLR_090SGP_SBZLAM_5.VTA","IGDB v61.0",1,0,11.638280,0.145206,0.368736,0.190546,0.383617,0.129555,0.095032,0.000000,0.840000,0.840000,0.571131,,"Vitro formerly PPG","5mmSB70XL(2)Clear_090SGP_5mmSolarbronze",10200746,"#",256,1538271292,0,0.383617,0.145206,0
25236,"SB70XLCLR_060SGP_SBZLAM_5.VTA","IGDB v61.0",1,0,10.721340,0.146987,0.368793,0.201054,0.387260,0.129710,0.095978,0.000000,0.840000,0.840000,0.671512,,"Vitro formerly PPG","5mmSB70XL(2)Clear_060SGP_5mmSolarbronze",10266282,"#",256,1538271292,0,0.387260,0.146987,0
25237,"SB70XLCLR_035SGP_SBZLAM_5.VTA","IGDB v61.0",1,0,10.236200,0.147643,0.368811,0.207790,0.388004,0.129727,0.096154,0.000000,0.840000,0.840000,0.751124,,"Vitro formerly PPG","5mmSB70XL(2)Clear_035SGP_5mmSolarbronze",10332074,"#",256,1538271293,0,0.388004,0.147643,0
25238,"SB70XLCLR_090PVB_SBZLAM_5.VTA","IGDB v61.0",1,0,11.628120,0.146014,0.368781,0.189824,0.388345,0.129746,0.096239,0.000000,0.840000,0.840000,0.572862,,"Vitro formerly PPG","5mmSB70XL(2)Clear_090PVB_5mmSolarbronze",10201003,"#",256,1538271293,0,0.388345,0.146014,0
25239,"SB70XLCLR_060PVB_SBZLAM_5.VTA","IGDB v61.0",1,0,10.866120,0.147226,0.368817,0.199512,0.389833,0.129801,0.096631,0.000000,0.840000,0.840000,0.652474,,"Vitro formerly PPG","5mmSB70XL(2)Clear_060PVB_5mmSolarbronze",10266539,"#",256,1538271293,0,0.389833,0.147226,0
25240,"SB70XLCLR_090SGP_SLXLAM_5.VTA","IGDB v61.0",1,0,11.638280,0.186819,0.370684,0.133555,0.522958,0.135890,0.137859,0.000000,0.840000,0.840000,0.571131,,"Vitro formerly PPG","5mmSB70XL(2)Clear_090SGP_5mmSolexia",12174514,"#",256,1538271293,0,0.522958,0.186819,0
25241,"SB70XLCLR_060SGP_SLXLAM_5.VTA","IGDB v61.0",1,0,10.721340,0.189131,0.370775,0.139920,0.527997,0.136128,0.139671,0.000000,0.840000,0.840000,0.671512,,"Vitro formerly PPG","5mmSB70XL(2)Clear_060SGP_5mmSolexia",12240306,"#",256,1538271294,0,0.527997,0.189131,0
25242,"SB70XLCLR_035SGP_SLXLAM_5.VTA","IGDB v61.0",1,0,10.236200,0.190053,0.370816,0.144126,0.529051,0.136189,0.140019,0.000000,0.840000,0.840000,0.751124,,"Vitro formerly PPG","5mmSB70XL(2)Clear_035SGP_5mmSolexia",12305842,"#",256,1538271294,0,0.529051,0.190053,0
25243,"SB70XLCLR_090PVB_SLXLAM_5.VTA","IGDB v61.0",1,0,11.628120,0.187917,0.370760,0.133219,0.529424,0.136221,0.140144,0.000000,0.840000,0.840000,0.572862,,"Vitro formerly PPG","5mmSB70XL(2)Clear_090PVB_5mmSolexia",12174771,"#",256,1538271294,0,0.529424,0.187917,0
25244,"SB70XLCLR_060PVB_SLXLAM_5.VTA","IGDB v61.0",1,0,10.866120,0.189560,0.370831,0.138529,0.531581,0.136344,0.140964,0.000000,0.840000,0.840000,0.652474,,"Vitro formerly PPG","5mmSB70XL(2)Clear_060PVB_5mmSolexia",12305842,"#",256,1538271294,0,0.531581,0.189560,0
25245,"SB70XLSTR_075SFX_CLRLAM_6.VTA","IGDB v61.0",1,0,13.289280,0.220569,0.501642,0.304388,0.583797,0.139981,0.154870,0.000000,0.840000,0.840000,0.645551,,"Vitro formerly PPG","6mmSB70XL(2)Starphire_075Saflex®VSO2_6mmClear",12766148,"#",256,1538271295,0,0.583797,0.220569,0
25246,"SB70XLPAC_075SFX_CLRLAM_6.VTA","IGDB v61.0",1,0,13.289280,0.101557,0.071975,0.300342,0.271792,0.066731,0.142409,0.000000,0.840000,0.840000,0.645551,,"Vitro formerly PPG","6mmSB70XL(2)Pacifica_075Saflex®VSO2_6mmClear",10590060,"#",256,1538271295,0,0.271792,0.101557,0
25247,"SB70XLPAC_090SGP_CLRLAM_6.VTA","IGDB v61.0",1,0,13.619480,0.104634,0.072065,0.307433,0.277172,0.066895,0.146147,0.000000,0.840000,0.840000,0.609206,,"Vitro formerly PPG","6mmSB70XL(2)Pacifica_090SGP_6mmClear",10786925,"#",256,1538271295,0,0.277172,0.104634,0
25248,"SB70XLPAC_060SGP_CLRLAM_6.VTA","IGDB v61.0",1,0,12.702540,0.106017,0.072108,0.324674,0.279868,0.066989,0.148125,0.000000,0.840000,0.840000,0.688819,,"Vitro formerly PPG","6mmSB70XL(2)Pacifica_060SGP_6mmClear",10852462,"#",256,1538271296,0,0.279868,0.106017,0
25249,"SB70XLPAC_090PVB_CLRLAM_6.VTA","IGDB v61.0",1,0,13.609320,0.105073,0.072089,0.305954,0.280591,0.066993,0.148623,0.000000,0.840000,0.840000,0.609206,,"Vitro formerly PPG","6mmSB70XL(2)Pacifica_090PVB_6mmClear",10787182,"#",256,1538271296,0,0.280591,0.105073,0
25250,"SB70XLPAC_060PVB_CLRLAM_6.VTA","IGDB v62.0",1,0,12.847320,0.106207,0.072124,0.322651,0.281849,0.067047,0.149540,0.000000,0.840000,0.840000,0.688819,,"Vitro formerly PPG","6mmSB70XL(2)Pacifica_060PVB_6mmClear",10918254,"#",256,1538271296,0,0.281849,0.106207,0
25251,"SB70XLSBL_075SFX_CLRLAM_6.VTA","IGDB v62.0",1,0,13.289280,0.136482,0.146519,0.301191,0.358831,0.082150,0.144971,0.000000,0.840000,0.840000,0.645551,,"Vitro formerly PPG","6mmSB70XL(2)Solarblue_075Saflex®VSO2_6mmClear",11249550,"#",256,1538271296,0,0.358831,0.136482,0
25252,"SB70XLSBL_090SGP_CLRLAM_6.VTA","IGDB v62.0",1,0,13.619480,0.140466,0.146652,0.308336,0.365868,0.082398,0.148843,0.000000,0.840000,0.840000,0.609206,,"Vitro formerly PPG","6mmSB70XL(2)Solarblue_090SGP_6mmClear",11511951,"#",256,1538271297,0,0.365868,0.140466,0
25253,"SB70XLSBL_060SGP_CLRLAM_6.VTA","IGDB v62.0",1,0,12.702540,0.142296,0.146708,0.325598,0.369415,0.082536,0.150853,0.000000,0.840000,0.840000,0.688819,,"Vitro formerly PPG","6mmSB70XL(2)Solarblue_060SGP_6mmClear",11577744,"#",256,1538271297,0,0.369415,0.142296,0
25254,"SB70XLSBL_090PVB_CLRLAM_6.VTA","IGDB v62.0",1,0,13.609320,0.141099,0.146688,0.306864,0.370407,0.082569,0.151360,0.000000,0.840000,0.840000,0.609206,,"Vitro formerly PPG","6mmSB70XL(2)Solarblue_090PVB_6mmClear",11512208,"#",256,1538271297,0,0.370407,0.141099,0
25255,"SB70XLSBL_060PVB_CLRLAM_6.VTA","IGDB v62.0",1,0,12.847320,0.142493,0.146733,0.323575,0.371992,0.082632,0.152298,0.000000,0.840000,0.840000,0.688819,,"Vitro formerly PPG","6mmSB70XL(2)Solarblue_060PVB_6mmClear",11578000,"#",256,1538271297,0,0.371992,0.142493,0
25256,"SB70XLCLR_090PVB_SGRLAM_4.VTA","IGDB v62.0",1,0,9.893300,0.142318,0.391041,0.179141,0.370179,0.129607,0.091600,0.000000,0.840000,0.840000,0.557285,,"Vitro formerly PPG","4mmSB70XL(2)Clear_090PVB_4mmSolargray",10593696,"#",256,1538271298,0,0.370179,0.142318,0
25257,"SB70XLCLR_090PVB_SGRLAM_4_3.VTA","IGDB v62.0",1,0,9.258300,0.154185,0.391444,0.206911,0.401454,0.130802,0.099460,0.000000,0.840000,0.840000,0.541709,,"Vitro formerly PPG","4mmSB70XL(2)Clear_090PVB_3mmSolargray",10988454,"#",256,1538271298,0,0.401454,0.154185,0
25258,"SB70XLCLR_090SGP_CLRLAM_3.VTA","IGDB v62.0",1,0,8.844280,0.226652,0.414790,0.372775,0.595680,0.140918,0.162557,0.000000,0.840000,0.840000,0.503634,,"Vitro formerly PPG","3mmSB70XL(2)Clear_090SGP_3mmClear",13028806,"#",256,1538271298,0,0.595680,0.226652,0
25259,"SB70XLCLR_090PVB_CLRLAM_3.VTA","IGDB v62.0",1,0,8.803640,0.228843,0.414948,0.373402,0.604351,0.141427,0.166010,0.000000,0.840000,0.840000,0.507095,,"Vitro formerly PPG","3mmSB70XL(2)Clear_090PVB_3mmClear",13094598,"#",256,1538271298,0,0.604351,0.228843,0
25260,"SB70XLCLR_090SGP_SGRLAM_3.VTA","IGDB v62.0",1,0,8.844280,0.154397,0.411528,0.205660,0.398544,0.131181,0.098361,0.000000,0.840000,0.840000,0.503634,,"Vitro formerly PPG","3mmSB70XL(2)Clear_090SGP_3mmSolargray",10988198,"#",256,1538271298,0,0.398544,0.154397,0
25261,"SB70XLCLR_090PVB_SGRLAM_3.VTA","IGDB v62.0",1,0,8.803640,0.155798,0.411597,0.206075,0.404279,0.131392,0.099877,0.000000,0.840000,0.840000,0.507095,,"Vitro formerly PPG","3mmSB70XL(2)Clear_090PVB_3mmSolargray",11054246,"#",256,1538271299,0,0.404279,0.155798,0
25262,"SB70XLCLR_060PVB_CLRLAM_3.VTA","IGDB v62.0",1,0,8.072120,0.228939,0.413698,0.393007,0.603196,0.137513,0.162374,0.000000,0.840000,0.840000,0.581515,,"Vitro formerly PPG","3mmSB70XL(2)Clear_060PVB_3mmClear",13094598,"#",256,1538271446,0,0.603196,0.228939,0
25267,"AZR_090SGP_SB70XLSTRLAM_6.VTA","IGDB v62.0",1,0,13.619480,0.158861,0.072327,0.495572,0.455847,0.112616,0.132212,0.000000,0.840000,0.840000,0.609206,,"Vitro formerly PPG","6mmAzuria_090SGP_6mmSB70XL(3)Starphire",12369047,"#",256,1538271299,0,0.455847,0.158861,0
25268,"AZR_090PVB_SB70XLSTRLAM_6.VTA","IGDB v62.0",1,0,13.609320,0.159610,0.072147,0.495626,0.461804,0.114450,0.132474,0.000000,0.840000,0.840000,0.610937,,"Vitro formerly PPG","6mmAzuria_090PVB_6mmSB70XL(3)Starphire",12369303,"#",256,1538271299,0,0.461804,0.159610,0
25269,"GRL_090SGP_SB70XLSTRLAM_6.VTA","IGDB v62.0",1,0,13.619480,0.023543,0.045200,0.492358,0.059806,0.044268,0.122414,0.000000,0.840000,0.840000,0.609206,,"Vitro formerly PPG","6mmGrayliteII_090SGP_6mmSB70XL(3)Starphire",4408899,"#",256,1538271300,0,0.059806,0.023543,0
25270,"GRL_090PVB_SB70XLSTRLAM_6.VTA","IGDB v62.0",1,0,13.609320,0.023632,0.045270,0.492357,0.060571,0.044307,0.122422,0.000000,0.840000,0.840000,0.610937,,"Vitro formerly PPG","6mmGrayliteII_090PVB_6mmSB70XL(3)Starphire",4408899,"#",256,1538271300,0,0.060571,0.023632,0
25271,"AZR_090SGP_SB70XLCLRLAM_5.VTA","IGDB v62.0",1,0,11.638280,0.164215,0.079578,0.368531,0.469681,0.118786,0.129836,0.000000,0.840000,0.840000,0.571131,,"Vitro formerly PPG","5mmAzuria_090SGP_5mmSB70XL(3)Clear",12369564,"#",256,1538271300,0,0.469681,0.164215,0
25272,"AZR_090PVB_SB70XLCLRLAM_5.VTA","IGDB v62.0",1,0,11.628120,0.165019,0.079446,0.368584,0.475828,0.120774,0.130110,0.000000,0.840000,0.840000,0.572862,,"Vitro formerly PPG","5mmAzuria_090PVB_5mmSB70XL(3)Clear",12369820,"#",256,1538271301,0,0.475828,0.165019,0
25273,"GRL_090SGP_SB70XLCLRLAM_5.VTA","IGDB v62.0",1,0,11.638280,0.033796,0.048865,0.365214,0.087652,0.045744,0.119667,0.000000,0.840000,0.840000,0.571131,,"Vitro formerly PPG","5mmGrayliteII_090SGP_5mmSB70XL(3)Clear",5330001,"#",256,1538271301,0,0.087652,0.033796,0
25274,"GRL_090PVB_SB70XLCLRLAM_5.VTA","IGDB v62.0",1,0,11.628120,0.033938,0.048963,0.365214,0.088778,0.045807,0.119673,0.000000,0.840000,0.840000,0.572862,,"Vitro formerly PPG","5mmGrayliteII_090PVB_5mmSB70XL(3)Clear",5330257,"#",256,1538271301,0,0.088778,0.033938,0
25275,"AZR_090SGP_SB70XLCLRLAM_3.VTA","IGDB v62.0",1,0,8.844280,0.181872,0.100485,0.411955,0.508716,0.129555,0.132729,0.000000,0.840000,0.840000,0.503634,,"Vitro formerly PPG","3mmAzuria_090SGP_3mmSB70XL(3)Clear",12633001,"#",256,1538271302,0,0.508716,0.181872,0
25276,"AZR_090PVB_SB70XLCLRLAM_3.VTA","IGDB v62.0",1,0,8.834120,0.182803,0.100493,0.412021,0.515361,0.131834,0.133038,0.000000,0.840000,0.840000,0.503634,,"Vitro formerly PPG","3mmAzuria_090PVB_3mmSB70XL(3)Clear",12633258,"#",256,1538271302,0,0.515361,0.182803,0
25277,"GRL_090SGP_SB70XLCLRLAM_3.VTA","IGDB v62.0",1,0,8.844280,0.060486,0.063298,0.408322,0.156462,0.051326,0.121626,0.000000,0.840000,0.840000,0.503634,,"Vitro formerly PPG","3mmGrayliteII_090SGP_3mmSB70XL(3)Clear",7040875,"#",256,1538271302,0,0.156462,0.060486,0
25278,"GRL_090PVB_SB70XLCLRLAM_3.VTA","IGDB v62.0",1,0,8.834120,0.060782,0.063492,0.408327,0.158483,0.051549,0.121659,0.000000,0.840000,0.840000,0.503634,,"Vitro formerly PPG","3mmGrayliteII_090PVB_3mmSB70XL(3)Clear",7041132,"#",256,1538271303,0,0.158483,0.060782,0
25279,"SBZ_090SGP_SB70XLCLRLAM_3.VTA","IGDB v62.0",1,0,8.844280,0.168218,0.244379,0.410987,0.440334,0.106556,0.129580,0.000000,0.840000,0.840000,0.503634,,"Vitro formerly PPG","3mmSolarbronze_090SGP_3mmSB70XL(3)Clear",10990003,"#",256,1538271303,0,0.440334,0.168218,0
25280,"SBZ_090PVB_SB70XLCLRLAM_3.VTA","IGDB v62.0",1,0,8.834120,0.169169,0.244881,0.411032,0.446061,0.108216,0.129806,0.000000,0.840000,0.840000,0.503634,,"Vitro formerly PPG","3mmSolarbronze_090PVB_3mmSB70XL(3)Clear",10990260,"#",256,1538271303,0,0.446061,0.169169,0
25281,"SLX_090SGP_SB70XLCLRLAM_3.VTA","IGDB v62.0",1,0,8.844280,0.200091,0.177884,0.412523,0.547316,0.141790,0.134536,0.000000,0.840000,0.840000,0.503634,,"Vitro formerly PPG","3mmSolexia_090SGP_3mmSB70XL(3)Clear",12437433,"#",256,1538271304,0,0.547316,0.200091,0
25282,"SLX_090PVB_SB70XLCLRLAM_3.VTA","IGDB v62.0",1,0,8.834120,0.201250,0.178263,0.412601,0.554489,0.144388,0.134911,0.000000,0.840000,0.840000,0.503634,,"Vitro formerly PPG","3mmSolexia_090PVB_3mmSB70XL(3)Clear",12503226,"#",256,1538271304,0,0.554489,0.201250,0
25283,"SB70XL_060PVB_SB70XL_6.VTA","IGDB v62.0",1,0,12.847320,0.150481,0.515671,0.515671,0.428367,0.179726,0.179726,0.000000,0.840000,0.840000,0.688819,,"Vitro formerly PPG","6mmSB70XL(2)Starphire_060PVB_6mmSB70XL(3)Starphire",11186603,"#",256,1538271304,0,0.428367,0.150481,0
25284,"SB70XL_090PVB_SB70XL_6.VTA","IGDB v62.0",1,0,13.609320,0.149251,0.515271,0.515271,0.426701,0.179251,0.179251,0.000000,0.840000,0.840000,0.610937,,"Vitro formerly PPG","6mmSB70XL(2)Starphire_090PVB_6mmSB70XL(3)Starphire",11055275,"#",256,1538271305,0,0.426701,0.149251,0
25285,"SB70XL_035SGP_SB70XL_6.VTA","IGDB v62.0",1,0,12.217400,0.150459,0.515701,0.515701,0.426093,0.179094,0.179094,0.000000,0.840000,0.840000,0.782276,,"Vitro formerly PPG","6mmSB70XL(2)Starphire_035SGP_6mmSB70XL(3)Starphire",11186346,"#",256,1538271305,0,0.426093,0.150459,0
25286,"SB70XL_060SGP_SB70XL_6.VTA","IGDB v62.0",1,0,12.702540,0.149830,0.515551,0.515551,0.425366,0.178911,0.178911,0.000000,0.840000,0.840000,0.707856,,"Vitro formerly PPG","6mmSB70XL(2)Starphire_060SGP_6mmSB70XL(3)Starphire",11120810,"#",256,1538271305,0,0.425366,0.149830,0
25287,"SB70XL_090SGP_SB70XL_6.VTA","IGDB v62.0",1,0,13.619480,0.148025,0.514942,0.514942,0.421043,0.177779,0.177779,0.000000,0.840000,0.840000,0.609206,,"Vitro formerly PPG","6mmSB70XL(2)Starphire_090SGP_6mmSB70XL(3)Starphire",11055018,"#",256,1538271306,0,0.421043,0.148025,0
25288,"SB70XL_075SFX_SB70XL_6.VTA","IGDB v62.0",1,0,13.289280,0.144053,0.513736,0.513736,0.412981,0.175726,0.175726,0.000000,0.840000,0.840000,0.640359,,"Vitro formerly PPG","6mmSB70XL(2)STR_075Saflex®VSO2_6mmSB70XL(3)STR",10858152,"#",256,1538271306,0,0.412981,0.144053,0
25289,"SB70XLCLR_090SGP_EnAdvLE_5.VTA","IGDB v62.0",1,0,11.663680,0.204191,0.374347,0.326134,0.542026,0.147399,0.179863,0.000000,0.841148,0.157969,0.571131,,"Vitro formerly PPG","5mmSB70XL(2)CLR_090SGP_5mmEnergyAdvantage?(4)CLR",12371134,"#",256,1538271307,0,0.542026,0.204191,0
25299,"SB72STR_QS-41_PVB_CLR_6_5.VTA","IGDB v62.0",1,0,11.856720,0.252581,0.540534,0.363689,0.669061,0.153859,0.163688,0.000000,0.840000,0.840000,0.671512,,"Vitro formerly PPG","6mmSB72(2)Starphire_030QS-41_030PVB_5mmClear",13621202,"#",256,1538271454,0,0.669061,0.252581,0
25300,"SB90CLR_090PVB_CLRLAM_3.VTA","IGDB v62.0",1,0,8.834120,0.168970,0.462354,0.425066,0.464195,0.147569,0.258491,0.000000,0.840000,0.840000,0.503634,,"Vitro formerly PPG","3mmSB90(2)Clear_090PVB_3mmClear",11581107,"#",256,1538271307,0,0.464195,0.168970,0
25301,"SB90CLR_060PVB_CLRLAM_3.VTA","IGDB v62.0",1,0,8.072120,0.170629,0.462405,0.447286,0.465974,0.147643,0.260242,0.000000,0.840000,0.840000,0.581515,,"Vitro formerly PPG","3mmSB90(2)Clear_060PVB_3mmClear",11646899,"#",256,1538271307,0,0.465974,0.170629,0
25302,"SB90CLR_030PVB_CLRLAM_3.VTA","IGDB v62.0",1,0,7.312660,0.171625,0.462428,0.466588,0.466084,0.147647,0.260337,0.000000,0.840000,0.840000,0.716510,,"Vitro formerly PPG","3mmSB90(2)Clear_030PVB_3mmClear",11712435,"#",256,1538271308,0,0.466084,0.171625,0
25303,"SB90CLR_075SFX_CLRLAM_6.VTA","IGDB v62.0",1,0,13.289280,0.156562,0.384873,0.347799,0.436582,0.143966,0.239504,0.000000,0.840000,0.840000,0.640359,,"Vitro formerly PPG","6mmSB90(2)Clear_075Saflex®VSO2_6mmClear",11186861,"#",256,1538271308,0,0.436582,0.156562,0
