Repository: aegis1980/glass-explore

# Glass Explore

(c)2026 Jon Robinson. All Rights Reserved.

Glass Explore is a Dash web app for exploring architectural glazing products from the International Glazing Database (IGDB). It lets you pick glass products, build a simple insulated glass unit, and calculate optical and thermal properties using `pywincalc`.

The app currently focuses on the `Energy` page:

- search and filter IGDB glass products
- plot solar transmittance, visible transmittance, and colour spaces
- build a double-glazing unit with a coated lite, gas gap, and clear/ultraclear lite
- calculate U-value, SHGC or solar factor, visible transmittance, reflectance, and transmitted/reflected colours

File: data/igdb.csv (part 37 of 38)
"ID","Name","Source","SpectralData","AngularFunction","Thickness","Tsol","Rsol1","Rsol2","Tvis","Rvis1","Rvis2","Tir","emis1","emis2","Conductivity","Comment","Manufacturer","ProductName","Color","Certification","Status","Timestamp","Specularity","Tvis2","Tsol2","MaterialID"
26159,"SNX5123GY6.grd","IGDB v35.0",1,0,5.613400,0.112193,0.168991,0.562181,0.287814,0.063450,0.051922,0.000000,0.840000,0.020718,1.000345,,"Guardian","SunGuard® SNX 51/23 on Gray 6 mm",9344142,"#",256,1510862813,0,0.287814,0.112193,0
26160,"SNX5123C4.grd","IGDB v62.0",1,0,3.835400,0.216030,0.381401,0.566429,0.572150,0.112397,0.064671,0.000000,0.840000,0.020884,1.000345,,"Guardian","SunGuard® SNX 51/23 on Clear 4 mm",12503745,"#",256,1538271427,0,0.572150,0.216030,0
26171,"CG7257_3+3L30.grd","IGDB v47.0",1,0,6.705600,0.458202,0.321725,0.193049,0.776419,0.050077,0.079735,0.000000,0.045479,0.837079,0.702664,,"Guardian","ClimaGuard 72/57 exposed clr Lam, 3mm+.030PVB+3mm",14476771,"#",256,1510863471,0,0.776419,0.458202,0
26172,"CG7257_2+3L30.grd","IGDB v47.0",1,0,6.019800,0.462810,0.321932,0.199455,0.778612,0.050233,0.079917,0.000000,0.045479,0.837079,0.680165,,"Guardian","ClimaGuard 72/57 exposed clr Lam, 2.3mm+.030+3mm",14476771,"#",256,1510863471,0,0.778612,0.462810,0
26173,"CG7257_3+3L90.grd","IGDB v47.0",1,0,8.229600,0.445739,0.321059,0.163271,0.768970,0.049187,0.078427,0.000000,0.045479,0.837079,0.491519,,"Guardian","ClimaGuard 72/57 exposed clr Lam, 3mm+.090PVB+3mm",14214370,"#",256,1510863470,0,0.768970,0.445739,0
26174,"CG7257_3+3L90S.grd","IGDB v47.0",1,0,8.229600,0.449402,0.321218,0.163074,0.769904,0.049251,0.078561,0.000000,0.045479,0.837079,0.567670,,"Guardian","ClimaGuard 72/57 exposed clr Lam, 3mm+.090SGP+3mm",14345442,"#",256,1510863470,0,0.769904,0.449402,0
26180,"SGSNX-L6234UC6.grd","IGDB v81.0",1,0,5.613400,0.308175,0.483843,0.524359,0.735944,0.072046,0.054900,0.000000,0.840000,0.027756,1.000345,,"Guardian","SunGuard® SNX-L 62/34 on 6mm UltraClear",13951196,"#",256,1641409433,0,0.735944,0.308175,0
26181,"SGSNX-L6234C6.grd","IGDB v48.0",1,0,5.613400,0.297316,0.371310,0.524103,0.722197,0.072367,0.054664,0.000000,0.840000,0.027632,1.000345,,"Guardian","SunGuard® SNX-L 62/34 on 6mm Clear",13885400,"#",256,1510862995,0,0.722197,0.297316,0
26191,"SNX-L6234C#2L662.grd","IGDB v48.0",1,0,12.750799,0.241521,0.396968,0.360913,0.616521,0.145956,0.162524,0.000000,0.840000,0.840000,0.676704,,"Guardian","SunGuard® SNX-L 62/34 inside(6mm+.060""PVB+6)ClrLam",12898507,"#",256,1510863494,0,0.616521,0.241521,0
26192,"SNX-L6234C#2L663.grd","IGDB v48.0",1,0,13.512800,0.239629,0.396896,0.347503,0.614364,0.145835,0.161673,0.000000,0.840000,0.840000,0.597091,,"Guardian","SunGuard® SNX-L 62/34 inside(6mm+.090""PVB+6)ClrLam",12832715,"#",256,1510863494,0,0.614364,0.239629,0
26193,"SNX-L6234C#2sL662.grd","IGDB v48.0",1,0,12.750799,0.243858,0.397039,0.360256,0.617025,0.145984,0.162744,0.000000,0.840000,0.840000,0.707856,,"Guardian","SunGuard® SNX-L 62/34 inside(6mm+.060""SG+6)Clr Lam",12964043,"#",256,1510863494,0,0.617025,0.243858,0
26194,"SNX-L6234C#2sL663.grd","IGDB v48.0",1,0,13.512800,0.242388,0.396982,0.347494,0.615115,0.145877,0.161998,0.000000,0.840000,0.840000,0.631706,,"Guardian","SunGuard® SNX-L 62/34 inside(6mm+.090""SG+6)Clr Lam",12898251,"#",256,1510863493,0,0.615115,0.242388,0
26195,"SNX-L6234C#2vL663.grd","IGDB v48.0",1,0,13.131801,0.241003,0.396951,0.354227,0.616223,0.145939,0.162406,0.000000,0.840000,0.840000,0.652474,,"Guardian","SunGuard® SNX-L 62/34 inside(6mm+.075""VSO2+6)ClrLm",12898251,"#",256,1510863493,0,0.616223,0.241003,0
26220,"B1SN68C6+090+6.grd","IGDB v70.0",1,0,13.512800,0.341361,0.192724,0.444110,0.734462,0.058689,0.047325,0.000000,0.833487,0.038796,0.614398,,"Guardian","SunGuard® Bird1st on #1 (6+.090""PVB+6) SN68 on #4",14082521,"#",256,1586299525,0,0.734462,0.341361,0
26221,"B1SNX62C6+090+6.grd","IGDB v70.0",1,0,13.512800,0.242833,0.247217,0.544907,0.667305,0.068588,0.042871,0.000000,0.833487,0.020523,0.614398,,"Guardian","SunGuard® Bird1st #1 (6+.090""PVB+6) SNX62/27 #4",12966095,"#",256,1586299525,0,0.667305,0.242833,0
26252,"SGSNE50UC6.grd","IGDB v74.0",1,0,5.613400,0.250241,0.498234,0.516923,0.541041,0.166017,0.113091,0.000000,0.840000,0.023681,1.000345,,"Guardian","SunGuard® SNE 50/25 on 6mm UltraClear",12830389,"#",256,1641409397,0,0.541041,0.250241,0
26253,"SGSNE50UC8.grd","IGDB v74.0",1,0,7.467600,0.249536,0.489477,0.516888,0.540274,0.165288,0.112898,0.000000,0.840000,0.023681,1.000345,,"Guardian","SunGuard® SNE 50/25 on 8mm UltraClear",12830389,"#",256,1641409397,0,0.540274,0.249536,0
26258,"SGSNE50C6.grd","IGDB v74.0",1,0,5.613400,0.239556,0.389423,0.516759,0.531152,0.162885,0.112997,0.000000,0.840000,0.023681,1.000345,,"Guardian","SunGuard® SNE 50/25 on 6mm Clear",12699058,"#",256,1641409396,0,0.531152,0.239556,0
26259,"SGSNE50C8.grd","IGDB v74.0",1,0,7.467600,0.235715,0.354913,0.516698,0.527137,0.161245,0.112807,0.000000,0.840000,0.023681,1.000345,,"Guardian","SunGuard® SNE 50/25 on 8mm Clear",12699057,"#",256,1641409396,0,0.527137,0.235715,0
26260,"SGSNE50C10.grd","IGDB v77.0",1,0,9.067800,0.232407,0.328581,0.516635,0.523776,0.159791,0.112634,0.000000,0.840000,0.023681,1.000345,,"Guardian","SunGuard® SNE 50/25 on 10mm Clear",12633264,"#",256,1641409418,0,0.523776,0.232407,0
26280,"SGSNR35C6.grd","IGDB v82.0",1,0,5.613400,0.150653,0.468657,0.562138,0.365514,0.341487,0.131596,0.000000,0.840000,0.028795,1.000345,,"Guardian","SunGuard® SNR 35 on 6mm Clear",10135195,"#",256,1641409436,0,0.365514,0.150653,0
26281,"SGSNR35C8.grd","IGDB v82.0",1,0,7.467600,0.148333,0.432149,0.562084,0.362725,0.337054,0.131497,0.000000,0.840000,0.028795,1.000345,,"Guardian","SunGuard® SNR 35 on 8mm Clear",10069402,"#",256,1641409436,0,0.362725,0.148333,0
26282,"SGSNR35C10.grd","IGDB v82.0",1,0,9.067800,0.146405,0.404006,0.562074,0.360344,0.333289,0.131415,0.000000,0.840000,0.028795,1.000345,,"Guardian","SunGuard® SNR 35 on 10mm Clear",10069401,"#",256,1641409436,0,0.360344,0.146405,0
26286,"SGSNR35UC6.grd","IGDB v82.0",1,0,5.613400,0.157133,0.584484,0.562200,0.372596,0.351860,0.131661,0.000000,0.840000,0.028795,1.000345,,"Guardian","SunGuard® SNR 35 on 6mm UltraClear",10200990,"#",256,1641409436,0,0.372596,0.157133,0
26287,"SGSNR35UC8.grd","IGDB v82.0",1,0,7.467600,0.156643,0.575913,0.562198,0.371993,0.350875,0.131633,0.000000,0.840000,0.028795,1.000345,,"Guardian","SunGuard® SNR 35 on 8mm UltraClear",10200990,"#",256,1641409436,0,0.371993,0.156643,0
26288,"SGSNR35UC10.grd","IGDB v82.0",1,0,9.067800,0.156253,0.568612,0.562189,0.371467,0.350022,0.131622,0.000000,0.840000,0.028795,1.000345,,"Guardian","SunGuard® SNR 35 on 10mm UltraClear",10200989,"#",256,1641409436,0,0.371467,0.156253,0
26292,"SGSNR50C6.grd","IGDB v82.0",1,0,5.613400,0.240652,0.410384,0.516745,0.533094,0.237175,0.102280,0.000000,0.840000,0.028953,1.000345,,"Guardian","SunGuard® SNR 50 on 6mm Clear",12698808,"#",256,1641409437,0,0.533094,0.240652,0
26293,"SGSNR50C8.grd","IGDB v82.0",1,0,7.467600,0.236640,0.376589,0.516612,0.529057,0.234358,0.102066,0.000000,0.840000,0.028953,1.000345,,"Guardian","SunGuard® SNR 50 on 8mm Clear",12633015,"#",256,1641409437,0,0.529057,0.236640,0
26294,"SGSNR50C10.grd","IGDB v82.0",1,0,9.067800,0.233299,0.350644,0.516497,0.525606,0.231962,0.101886,0.000000,0.840000,0.028953,1.000345,,"Guardian","SunGuard® SNR 50 on 10mm Clear",12633014,"#",256,1641409437,0,0.525606,0.233299,0
26298,"SGSNR50UC6.grd","IGDB v82.0",1,0,5.613400,0.251861,0.517855,0.516926,0.543431,0.243352,0.102414,0.000000,0.840000,0.028953,1.000345,,"Guardian","SunGuard® SNR 50 on 6mm UltraClear",12764604,"#",256,1641409437,0,0.543431,0.251861,0
26299,"SGSNR50UC8.grd","IGDB v82.0",1,0,7.467600,0.251071,0.509867,0.516896,0.542554,0.242722,0.102366,0.000000,0.840000,0.028953,1.000345,,"Guardian","SunGuard® SNR 50 on 8mm UltraClear",12764603,"#",256,1641409437,0,0.542554,0.251071,0
26300,"SGSNR50UC10.grd","IGDB v82.0",1,0,9.067800,0.250390,0.503088,0.516884,0.541796,0.242182,0.102326,0.000000,0.840000,0.028953,1.000345,,"Guardian","SunGuard® SNR 50 on 10mm UltraClear",12764603,"#",256,1641409437,0,0.541796,0.250390,0
26513,"Clear_3.gri","IGDB v61.0",1,0,2.948940,0.839825,0.078785,0.078074,0.896614,0.085006,0.084823,0.000000,0.840000,0.840000,1.000345,,"Guardian India","Clear Float Glass 3 mm",15856881,"#",256,1538271327,0,0.896614,0.839825,0
26514,"Clear_4.gri","IGDB v61.0",1,0,3.850640,0.818860,0.077294,0.076401,0.891503,0.084585,0.084348,0.000000,0.840000,0.840000,1.000345,,"Guardian India","Clear Float Glass 4 mm",15791088,"#",256,1538271328,0,0.891503,0.818860,0
26515,"Clear_5.gri","IGDB v61.0",1,0,4.749800,0.798773,0.075912,0.074849,0.886441,0.084171,0.083880,0.000000,0.840000,0.840000,1.000345,,"Guardian India","Clear Float Glass 5 mm",15791087,"#",256,1538271327,0,0.886441,0.798773,0
26516,"Clear_6.gri","IGDB v61.0",1,0,5.750560,0.777312,0.074486,0.073248,0.880847,0.083716,0.083367,0.000000,0.840000,0.840000,1.000345,,"Guardian India","Clear Float Glass 6 mm",15725294,"#",256,1538271326,0,0.880847,0.777312,0
26517,"Clear_8.gri","IGDB v61.0",1,0,7.419340,0.743467,0.072339,0.070838,0.871613,0.082973,0.082527,0.000000,0.840000,0.840000,1.000345,,"Guardian India","Clear Float Glass 8 mm",15659755,"#",256,1538271327,0,0.871613,0.743467,0
26518,"Clear_10.gri","IGDB v61.0",1,0,9.420860,0.705800,0.070095,0.068319,0.860690,0.082105,0.081548,0.000000,0.840000,0.840000,1.000345,,"Guardian India","Clear Float Glass 10 mm",15528425,"#",256,1538271326,0,0.860690,0.705800,0
26519,"Clear_12.gri","IGDB v61.0",1,0,11.229340,0.674257,0.068330,0.066338,0.850961,0.081343,0.080687,0.000000,0.840000,0.840000,1.000345,,"Guardian India","Clear Float Glass 12 mm",15462631,"#",256,1538271326,0,0.850961,0.674257,0
26550,"Silver20clr6.gri","IGDB v61.0",1,0,5.740400,0.150763,0.253778,0.346952,0.196870,0.309826,0.259598,0.000000,0.840000,0.338794,1.000345,,"Guardian India","SunGuard® Solar Silver 20 on 6 mm Clear",8354934,"#",256,1538271399,0,0.196870,0.150763,0
26551,"Silver20clr8.gri","IGDB v61.0",1,0,7.416800,0.144674,0.237846,0.346871,0.194779,0.304411,0.259557,0.000000,0.840000,0.338794,1.000345,,"Guardian India","SunGuard® Solar Silver 20 on 8 mm Clear",8289396,"#",256,1538271406,0,0.194779,0.144674,0
26552,"Silver20clr10.gri","IGDB v61.0",1,0,9.423400,0.137905,0.221188,0.346786,0.192307,0.298091,0.259508,0.000000,0.840000,0.338794,1.000345,,"Guardian India","SunGuard® Solar Silver 20 on 10 mm Clear",8289139,"#",256,1538271396,0,0.192307,0.137905,0
26553,"Silver20clr12.gri","IGDB v61.0",1,0,11.226800,0.132239,0.208080,0.346719,0.190107,0.292539,0.259466,0.000000,0.840000,0.338794,1.000345,,"Guardian India","SunGuard® Solar Silver 20 on 12 mm Clear",8223602,"#",256,1538271396,0,0.190107,0.132239,0
26554,"Silver20gn6.gri","IGDB v61.0",1,0,5.740400,0.088520,0.129898,0.346287,0.166752,0.237311,0.259043,0.000000,0.840000,0.338794,1.000345,,"Guardian India","SunGuard® Solar Green 20 on 6 mm",7697766,"#",256,1538271402,0,0.166752,0.088520,0
26555,"Silver20gn8.gri","IGDB v61.0",1,0,7.594600,0.075459,0.112452,0.346180,0.156435,0.215323,0.258875,0.000000,0.840000,0.338794,1.000345,,"Guardian India","SunGuard® Solar Green 20 on 8 mm",7434848,"#",256,1538271401,0,0.156435,0.075459,0
26556,"Silver20gn10.gri","IGDB v61.0",1,0,9.601200,0.064905,0.099663,0.346096,0.146087,0.194668,0.258717,0.000000,0.840000,0.338794,1.000345,,"Guardian India","SunGuard® Solar Green 20 on 10 mm",7171930,"#",256,1538271401,0,0.146087,0.064905,0
26557,"Silver20gn12.gri","IGDB v61.0",1,0,11.404600,0.057564,0.091280,0.346037,0.137454,0.178492,0.258594,0.000000,0.840000,0.338794,1.000345,,"Guardian India","SunGuard® Solar Green 20 on 12 mm",6974805,"#",256,1538271400,0,0.137454,0.057564,0
26558,"RB20clr6.gri","IGDB v61.0",1,0,5.740400,0.171928,0.175637,0.388858,0.217155,0.200217,0.312462,0.000000,0.840000,0.525523,1.000345,,"Guardian India","SunGuard® Solar Royal Blue 20 on 6 mm Clear",8159614,"#",256,1538271405,0,0.217155,0.171928,0
26559,"RB20clr8.gri","IGDB v61.0",1,0,7.416800,0.164776,0.166304,0.388749,0.214858,0.197238,0.312411,0.000000,0.840000,0.525523,1.000345,,"Guardian India","SunGuard® Solar Royal Blue 20 on 8 mm Clear",8159613,"#",256,1538271407,0,0.214858,0.164776,0
26560,"RB20clr10.gri","IGDB v61.0",1,0,9.423400,0.156813,0.156548,0.388634,0.212142,0.193754,0.312352,0.000000,0.840000,0.525523,1.000345,,"Guardian India","SunGuard® Solar Royal Blue 20 on 10 mm Clear",8093819,"#",256,1538271403,0,0.212142,0.156813,0
26561,"RB20clr12.gri","IGDB v61.0",1,0,11.226800,0.150140,0.148864,0.388544,0.209723,0.190689,0.312300,0.000000,0.840000,0.525523,1.000345,,"Guardian India","SunGuard® Solar Royal Blue 20 on 12 mm Clear",8028282,"#",256,1538271403,0,0.209723,0.150140,0
26562,"RB20gn6.gri","IGDB v61.0",1,0,5.740400,0.098968,0.101807,0.387981,0.184052,0.159488,0.311779,0.000000,0.840000,0.525523,1.000345,,"Guardian India","SunGuard® Solar Aquamarine 20 on 6 mm",7502446,"#",256,1538271420,0,0.184052,0.098968,0
26563,"RB20gn8.gri","IGDB v61.0",1,0,7.594600,0.083711,0.091002,0.387849,0.172679,0.147007,0.311574,0.000000,0.840000,0.525523,1.000345,,"Guardian India","SunGuard® Solar Aquamarine 20 on 8 mm",7305064,"#",256,1538271407,0,0.172679,0.083711,0
26564,"RB20gn10.gri","IGDB v61.0",1,0,9.601200,0.071463,0.082865,0.387748,0.161262,0.135199,0.311380,0.000000,0.840000,0.525523,1.000345,,"Guardian India","SunGuard® Solar Aquamarine 20 on 10 mm",7042145,"#",256,1538271407,0,0.161262,0.071463,0
26565,"RB20gn12.gri","IGDB v61.0",1,0,11.404600,0.063008,0.077399,0.387679,0.151729,0.125890,0.311229,0.000000,0.840000,0.525523,1.000345,,"Guardian India","SunGuard® Solar Aquamarine 20 on 12 mm",6779484,"#",256,1538271420,0,0.151729,0.063008,0
26566,"LB52clr6.gri","IGDB v61.0",1,0,5.740400,0.466756,0.115898,0.159895,0.519788,0.165687,0.162980,0.000000,0.840000,0.789137,1.000345,,"Guardian India","SunGuard® Solar Light Blue 52 on 6 mm Clear",12501180,"#",256,1538271416,0,0.519788,0.466756,0
26567,"LB52clr8.gri","IGDB v61.0",1,0,7.416800,0.446253,0.111969,0.159016,0.514298,0.163323,0.162689,0.000000,0.840000,0.789137,1.000345,,"Guardian India","SunGuard® Solar Light Blue 52 on 8 mm Clear",12435386,"#",256,1538271417,0,0.514298,0.446253,0
26568,"LB52clr10.gri","IGDB v61.0",1,0,9.423400,0.423440,0.107794,0.158097,0.507806,0.160561,0.162348,0.000000,0.840000,0.789137,1.000345,,"Guardian India","SunGuard® Solar Light Blue 52 on 10 mm Clear",12369592,"#",256,1538271418,0,0.507806,0.423440,0
26569,"LB52clr12.gri","IGDB v61.0",1,0,11.226800,0.404341,0.104446,0.157376,0.502026,0.158132,0.162049,0.000000,0.840000,0.789137,1.000345,,"Guardian India","SunGuard® Solar Light Blue 52 on 12 mm Clear",12304054,"#",256,1538271417,0,0.502026,0.404341,0
26570,"SG32clr6.gri","IGDB v61.0",1,0,5.740400,0.271937,0.166387,0.248533,0.324105,0.219872,0.209715,0.000000,0.840000,0.680626,1.000345,,"Guardian India","SunGuard® Solar Silver Grey 32 on 6 mm Clear",10656915,"#",256,1538271395,0,0.324105,0.271937,0
26571,"SG32clr8.gri","IGDB v61.0",1,0,7.416800,0.260547,0.157924,0.248259,0.320701,0.216334,0.209603,0.000000,0.840000,0.680626,1.000345,,"Guardian India","SunGuard® Solar Silver Grey 32 on 8 mm Clear",10591378,"#",256,1538271395,0,0.320701,0.260547,0
26572,"SG32clr10.gri","IGDB v61.0",1,0,9.423400,0.247883,0.149044,0.247972,0.316676,0.212204,0.209473,0.000000,0.840000,0.680626,1.000345,,"Guardian India","SunGuard® Solar Silver Grey 32 on 10 mm Clear",10525584,"#",256,1538271396,0,0.316676,0.247883,0
26573,"SG32clr12.gri","IGDB v61.0",1,0,11.226800,0.237280,0.142027,0.247745,0.313092,0.208575,0.209359,0.000000,0.840000,0.680626,1.000345,,"Guardian India","SunGuard® Solar Silver Grey 32 on 12 mm Clear",10459790,"#",256,1538271395,0,0.313092,0.237280,0
26574,"NU67clr6.gri","IGDB v61.0",1,0,5.740400,0.608078,0.110191,0.143258,0.664000,0.154422,0.171672,0.000000,0.840000,0.827716,1.000345,,"Guardian India","SunGuard® Solar Neutral 67 on 6 mm Clear",13686483,"#",256,1538271408,0,0.664000,0.608078,0
26575,"NU67clr8.gri","IGDB v61.0",1,0,7.416800,0.580979,0.106529,0.141723,0.656969,0.152284,0.171192,0.000000,0.840000,0.827716,1.000345,,"Guardian India","SunGuard® Solar Neutral 67 on 8 mm Clear",13620689,"#",256,1538271409,0,0.656969,0.580979,0
26576,"NU67clr10.gri","IGDB v61.0",1,0,9.423400,0.550830,0.102640,0.140122,0.648654,0.149786,0.170632,0.000000,0.840000,0.827716,1.000345,,"Guardian India","SunGuard® Solar Neutral 67 on 10 mm Clear",13554895,"#",256,1538271413,0,0.648654,0.550830,0
26577,"NU67clr12.gri","IGDB v61.0",1,0,11.226800,0.525594,0.099524,0.138867,0.641250,0.147589,0.170141,0.000000,0.840000,0.827716,1.000345,,"Guardian India","SunGuard® Solar Neutral 67 on 12 mm Clear",13423565,"#",256,1538271409,0,0.641250,0.525594,0
26578,"NU40clr6.gri","IGDB v61.0",1,0,5.740400,0.287524,0.251687,0.298704,0.450935,0.203779,0.047038,0.000000,0.840000,0.079598,1.000345,,"Guardian India","SunGuard® HP Neutral 40 on 6 mm Clear",12170920,"#",256,1538271416,0,0.450935,0.287524,0
26579,"NU40clr8.gri","IGDB v61.0",1,0,7.416800,0.277470,0.232100,0.298440,0.446236,0.200558,0.046825,0.000000,0.840000,0.079598,1.000345,,"Guardian India","SunGuard® HP Neutral 40 on 8 mm Clear",12105382,"#",256,1538271411,0,0.446236,0.277470,0
26580,"NU40clr10.gri","IGDB v61.0",1,0,9.423400,0.266257,0.211866,0.298156,0.440678,0.196799,0.046575,0.000000,0.840000,0.079598,1.000345,,"Guardian India","SunGuard® HP Neutral 40 on 10 mm Clear",12039589,"#",256,1538271414,0,0.440678,0.266257,0
26581,"NU40clr12.gri","IGDB v61.0",1,0,11.226800,0.256833,0.196158,0.297926,0.435728,0.193497,0.046356,0.000000,0.840000,0.079598,1.000345,,"Guardian India","SunGuard® HP Neutral 40 on 12 mm Clear",11973795,"#",256,1538271415,0,0.435728,0.256833,0
26582,"NU40gn6.gri","IGDB v61.0",1,0,5.740400,0.181704,0.110430,0.296282,0.382947,0.160611,0.044147,0.000000,0.840000,0.079598,1.000345,,"Guardian India","SunGuard® HP Green 40 on 6 mm",11250834,"#",256,1538271411,0,0.382947,0.181704,0
26583,"NU40gn8.gri","IGDB v61.0",1,0,7.594600,0.158251,0.093769,0.295808,0.359568,0.147528,0.043268,0.000000,0.840000,0.079598,1.000345,,"Guardian India","SunGuard® HP Green 40 on 8 mm",10856586,"#",256,1538271410,0,0.359568,0.158251,0
26584,"NU40gn10.gri","IGDB v61.0",1,0,9.601200,0.138692,0.082643,0.295414,0.336072,0.135237,0.042439,0.000000,0.840000,0.079598,1.000345,,"Guardian India","SunGuard® HP Green 40 on 10 mm",10527874,"#",256,1538271411,0,0.336072,0.138692,0
26585,"NU40gn12.gri","IGDB v61.0",1,0,11.404600,0.124674,0.075924,0.295131,0.316435,0.125610,0.041786,0.000000,0.840000,0.079598,1.000345,,"Guardian India","SunGuard® HP Green 40 on 12 mm",10199419,"#",256,1538271412,0,0.316435,0.124674,0
26586,"NP50clr6.gri","IGDB v61.0",1,0,5.740400,0.316287,0.306822,0.415695,0.542613,0.239783,0.164521,0.000000,0.840000,0.045519,1.000345,,"Guardian India","SunGuard® HP Neutral Plus 50 on 6 mm Clear",12174781,"#",256,1538271419,0,0.542613,0.316287,0
26587,"NP50clr8.gri","IGDB v61.0",1,0,7.416800,0.305797,0.281699,0.415374,0.536874,0.235836,0.164206,0.000000,0.840000,0.045519,1.000345,,"Guardian India","SunGuard® HP Neutral Plus 50 on 8 mm Clear",12108987,"#",256,1538271418,0,0.536874,0.305797,0
26588,"NP50clr10.gri","IGDB v61.0",1,0,9.423400,0.294058,0.255819,0.415024,0.530089,0.231229,0.163839,0.000000,0.840000,0.045519,1.000345,,"Guardian India","SunGuard® HP Neutral Plus 50 on 10 mm Clear",12043193,"#",256,1538271419,0,0.530089,0.294058,0
26589,"NP50clr12.gri","IGDB v61.0",1,0,11.226800,0.284160,0.235780,0.414737,0.524048,0.227182,0.163516,0.000000,0.840000,0.045519,1.000345,,"Guardian India","SunGuard® HP Neutral Plus 50 on 12 mm Clear",11977655,"#",256,1538271419,0,0.524048,0.284160,0
26590,"NP50gn6.gri","IGDB v61.0",1,0,5.740400,0.203999,0.127130,0.412632,0.459903,0.186828,0.160283,0.000000,0.840000,0.045519,1.000345,,"Guardian India","SunGuard® HP Green Plus 50 on 6 mm",11254437,"#",256,1538271416,0,0.459903,0.203999,0
26591,"NP50gn8.gri","IGDB v61.0",1,0,7.594600,0.178458,0.106277,0.412015,0.431513,0.170764,0.159003,0.000000,0.840000,0.045519,1.000345,,"Guardian India","SunGuard® HP Green Plus 50 on 8 mm",10860189,"#",256,1538271415,0,0.431513,0.178458,0
26592,"NP50gn10.gri","IGDB v61.0",1,0,9.601200,0.156910,0.092367,0.411501,0.403015,0.155664,0.157800,0.000000,0.840000,0.045519,1.000345,,"Guardian India","SunGuard® HP Green Plus 50 on 10 mm",10531220,"#",256,1538271418,0,0.403015,0.156910,0
26593,"NP50gn12.gri","IGDB v61.0",1,0,11.404600,0.141320,0.083954,0.411132,0.379222,0.143831,0.156855,0.000000,0.840000,0.045519,1.000345,,"Guardian India","SunGuard® HP Green Plus 50 on 12 mm",10202508,"#",256,1538271415,0,0.379222,0.141320,0
26594,"NU60clr6.gri","IGDB v61.0",1,0,5.740400,0.395418,0.272916,0.346743,0.650695,0.193428,0.104755,0.000000,0.840000,0.061689,1.000345,,"Guardian India","SunGuard® HP Neutral 60 on 6 mm Clear",13620684,"#",256,1538271413,0,0.650695,0.395418,0
26595,"NU60clr8.gri","IGDB v61.0",1,0,7.416800,0.381998,0.250132,0.346238,0.643853,0.190452,0.104303,0.000000,0.840000,0.061689,1.000345,,"Guardian India","SunGuard® HP Neutral 60 on 8 mm Clear",13554890,"#",256,1538271413,0,0.643853,0.381998,0
26596,"NU60clr10.gri","IGDB v61.0",1,0,9.423400,0.367003,0.226700,0.345690,0.635762,0.186978,0.103776,0.000000,0.840000,0.061689,1.000345,,"Guardian India","SunGuard® HP Neutral 60 on 10 mm Clear",13489352,"#",256,1538271410,0,0.635762,0.367003,0
26597,"NU60clr12.gri","IGDB v61.0",1,0,11.226800,0.354379,0.208592,0.345243,0.628556,0.183926,0.103312,0.000000,0.840000,0.061689,1.000345,,"Guardian India","SunGuard® HP Neutral 60 on 12 mm Clear",13423558,"#",256,1538271410,0,0.628556,0.354379,0
26598,"NU60gn6.gri","IGDB v61.0",1,0,5.740400,0.252758,0.111977,0.342003,0.551954,0.153397,0.098667,0.000000,0.840000,0.061689,1.000345,,"Guardian India","SunGuard® HP Green 60 on 6 mm",12569011,"#",256,1538271412,0,0.551954,0.252758,0
26599,"NU60gn8.gri","IGDB v61.0",1,0,7.594600,0.220636,0.094018,0.341063,0.518015,0.141245,0.096826,0.000000,0.840000,0.061689,1.000345,,"Guardian India","SunGuard® HP Green 60 on 8 mm",12174761,"#",256,1538271412,0,0.518015,0.220636,0
26600,"NU60gn10.gri","IGDB v61.0",1,0,9.601200,0.193658,0.082327,0.340284,0.483925,0.129813,0.095093,0.000000,0.840000,0.061689,1.000345,,"Guardian India","SunGuard® HP Green 60 on 10 mm",11780256,"#",256,1538271414,0,0.483925,0.193658,0
26601,"NU60gn12.gri","IGDB v61.0",1,0,11.404600,0.174215,0.075419,0.339725,0.455449,0.120847,0.093733,0.000000,0.840000,0.061689,1.000345,,"Guardian India","SunGuard® HP Green 60 on 12 mm",11451543,"#",256,1538271413,0,0.455449,0.174215,0
26602,"NU70clr6.gri","IGDB v61.0",1,0,5.740400,0.537766,0.132064,0.192973,0.784408,0.063183,0.042268,0.000000,0.840000,0.138670,1.000345,,"Guardian India","ClimaGuard® HP Neutral 70 on 6 mm Clear",15067102,"#",256,1538271404,0,0.784408,0.537766,0
26603,"NU70clr8.gri","IGDB v61.0",1,0,7.416800,0.517718,0.122457,0.191988,0.776258,0.062914,0.041610,0.000000,0.840000,0.138670,1.000345,,"Guardian India","ClimaGuard® HP Neutral 70 on 8 mm Clear",15001564,"#",256,1538271405,0,0.776258,0.517718,0
26604,"NU70clr10.gri","IGDB v61.0",1,0,9.423400,0.495352,0.112570,0.190937,0.766615,0.062599,0.040842,0.000000,0.840000,0.138670,1.000345,,"Guardian India","ClimaGuard® HP Neutral 70 on 10 mm Clear",14935770,"#",256,1538271409,0,0.766615,0.495352,0
26605,"NU70clr12.gri","IGDB v61.0",1,0,11.226800,0.476563,0.104931,0.190090,0.758024,0.062321,0.040167,0.000000,0.840000,0.138670,1.000345,,"Guardian India","ClimaGuard® HP Neutral 70 on 12 mm Clear",14869976,"#",256,1538271404,0,0.758024,0.476563,0
26606,"NU70gn6.gri","IGDB v61.0",1,0,5.740400,0.328430,0.065452,0.184361,0.666502,0.059243,0.033395,0.000000,0.840000,0.138670,1.000345,,"Guardian India","ClimaGuard® HP Green 70 on 6 mm",13949891,"#",256,1538271402,0,0.666502,0.328430,0
26607,"NU70gn8.gri","IGDB v61.0",1,0,7.594600,0.283144,0.058439,0.182835,0.625832,0.058040,0.030706,0.000000,0.840000,0.138670,1.000345,,"Guardian India","ClimaGuard® HP Green 70 on 8 mm",13555385,"#",256,1538271402,0,0.625832,0.283144,0
26608,"NU70gn10.gri","IGDB v61.0",1,0,9.601200,0.245959,0.054229,0.181604,0.584920,0.056885,0.028174,0.000000,0.840000,0.138670,1.000345,,"Guardian India","ClimaGuard® HP Green 70 on 10 mm",13095342,"#",256,1538271405,0,0.584920,0.245959,0
26609,"NU70gn12.gri","IGDB v61.0",1,0,11.404600,0.219697,0.051991,0.180735,0.550702,0.055962,0.026185,0.000000,0.840000,0.138670,1.000345,,"Guardian India","ClimaGuard® HP Green 70 on 12 mm",12701093,"#",256,1538271403,0,0.550702,0.219697,0
26610,"Silver40clr6.gri","IGDB v61.0",1,0,5.740400,0.269990,0.327030,0.376925,0.450627,0.279607,0.100518,0.000000,0.840000,0.046263,1.000345,,"Guardian India","SunGuard® HP Silver 40 on 6 mm Clear",11711915,"#",256,1538271399,0,0.450627,0.269990,0
26611,"Silver40clr8.gri","IGDB v61.0",1,0,7.416800,0.260939,0.300406,0.376694,0.445869,0.274788,0.100303,0.000000,0.840000,0.046263,1.000345,,"Guardian India","SunGuard® HP Silver 40 on 8 mm Clear",11646377,"#",256,1538271392,0,0.445869,0.260939,0
26612,"Silver40clr10.gri","IGDB v61.0",1,0,9.423400,0.250831,0.272943,0.376443,0.440244,0.269165,0.100052,0.000000,0.840000,0.046263,1.000345,,"Guardian India","SunGuard® HP Silver 40 on 10 mm Clear",11580584,"#",256,1538271400,0,0.440244,0.250831,0
26613,"Silver40clr12.gri","IGDB v61.0",1,0,11.226800,0.242323,0.251650,0.376238,0.435236,0.264227,0.099832,0.000000,0.840000,0.046263,1.000345,,"Guardian India","SunGuard® HP Silver 40 on 12 mm Clear",11514790,"#",256,1538271399,0,0.435236,0.242323,0
26614,"RB40clr6.gri","IGDB v61.0",1,0,5.740400,0.263015,0.288740,0.431405,0.445325,0.245968,0.191786,0.000000,0.840000,0.059288,1.000345,,"Guardian India","SunGuard® HP Royal Blue 40 on 6 mm Clear",11318697,"#",256,1538271407,0,0.445325,0.263015,0
26615,"RB40clr8.gri","IGDB v61.0",1,0,7.416800,0.254094,0.266991,0.431188,0.440656,0.241952,0.191578,0.000000,0.840000,0.059288,1.000345,,"Guardian India","SunGuard® HP Royal Blue 40 on 8 mm Clear",11253159,"#",256,1538271397,0,0.440656,0.254094,0
26616,"RB40clr10.gri","IGDB v61.0",1,0,9.423400,0.244129,0.244477,0.430952,0.435134,0.237262,0.191334,0.000000,0.840000,0.059288,1.000345,,"Guardian India","SunGuard® HP Royal Blue 40 on 10 mm Clear",11187365,"#",256,1538271406,0,0.435134,0.244129,0
26617,"RB40clr12.gri","IGDB v61.0",1,0,11.226800,0.235740,0.226952,0.430760,0.430217,0.233140,0.191119,0.000000,0.840000,0.059288,1.000345,,"Guardian India","SunGuard® HP Royal Blue 40 on 12 mm Clear",11121572,"#",256,1538271406,0,0.430217,0.235740,0
26618,"RB40gn6.gri","IGDB v61.0",1,0,5.740400,0.168348,0.129152,0.429362,0.377857,0.191807,0.188961,0.000000,0.840000,0.059288,1.000345,,"Guardian India","SunGuard® HP Aquamarine 40 on 6 mm",10398611,"#",256,1538271398,0,0.377857,0.168348,0
26619,"RB40gn8.gri","IGDB v61.0",1,0,7.594600,0.147086,0.109277,0.428953,0.354681,0.175331,0.188104,0.000000,0.840000,0.059288,1.000345,,"Guardian India","SunGuard® HP Aquamarine 40 on 8 mm",10069899,"#",256,1538271398,0,0.354681,0.147086,0
26620,"RB40gn10.gri","IGDB v61.0",1,0,9.601200,0.129245,0.095572,0.428612,0.331404,0.159816,0.187296,0.000000,0.840000,0.059288,1.000345,,"Guardian India","SunGuard® HP Aquamarine 40 on 10 mm",9741187,"#",256,1538271397,0,0.331404,0.129245,0
26621,"RB40gn12.gri","IGDB v61.0",1,0,11.404600,0.116390,0.087043,0.428366,0.311959,0.147638,0.186661,0.000000,0.840000,0.059288,1.000345,,"Guardian India","SunGuard® HP Aquamarine 40 on 12 mm",9478268,"#",256,1538271397,0,0.311959,0.116390,0
26622,"Gold31clr6.gri","IGDB v61.0",1,0,5.740400,0.189714,0.434024,0.627589,0.357367,0.374466,0.368986,0.000000,0.840000,0.025034,1.000345,,"Guardian India","SunGuard® HP Gold 31 on 6 mm Clear",12495233,"#",256,1538271420,0,0.357367,0.189714,0
26623,"Gold31clr8.gri","IGDB v61.0",1,0,7.416800,0.184783,0.396202,0.627480,0.353740,0.367176,0.368858,0.000000,0.840000,0.025034,1.000345,,"Guardian India","SunGuard® HP Gold 31 on 8 mm Clear",12429440,"#",256,1538271417,0,0.353740,0.184783,0
26624,"Gold31clr10.gri","IGDB v61.0",1,0,9.423400,0.179261,0.357242,0.627360,0.349452,0.358692,0.368709,0.000000,0.840000,0.025034,1.000345,,"Guardian India","SunGuard® HP Gold 31 on 10 mm Clear",12363646,"#",256,1538271427,0,0.349452,0.179261,0
26625,"Gold31clr12.gri","IGDB v61.0",1,0,11.226800,0.174588,0.327076,0.627259,0.345632,0.351260,0.368577,0.000000,0.840000,0.025034,1.000345,,"Guardian India","SunGuard® HP Gold 31 on 12 mm Clear",12298109,"#",256,1538271426,0,0.345632,0.174588,0
26630,"Silver35clr6.gri","IGDB v65.0",1,0,5.750560,0.225255,0.382469,0.401375,0.366716,0.393367,0.161526,0.000000,0.840000,0.041913,1.000345,,"Guardian India","SunGuard® HP Silver 35 on 6 mm Clear",10396832,"#",256,1586299412,0,0.366716,0.225255,0
26631,"Silver35clr8.gri","IGDB v65.0",1,0,7.698740,0.216172,0.348410,0.401132,0.362107,0.385033,0.161368,0.000000,0.840000,0.041913,1.000345,,"Guardian India","SunGuard® HP Silver 35 on 8 mm Clear",10331294,"#",256,1586299412,0,0.362107,0.216172,0
26632,"Silver35clr10.gri","IGDB v65.0",1,0,9.700260,0.207537,0.318528,0.400934,0.357449,0.376703,0.161204,0.000000,0.840000,0.041913,1.000345,,"Guardian India","SunGuard® HP Silver 35 on 10 mm Clear",10265501,"#",256,1586299412,0,0.357449,0.207537,0
26633,"Silver35clr12.gri","IGDB v65.0",1,0,11.699240,0.199537,0.292967,0.400754,0.352870,0.368630,0.161045,0.000000,0.840000,0.041913,1.000345,,"Guardian India","SunGuard® HP Silver 35 on 12 mm Clear",10199707,"#",256,1586299412,0,0.352870,0.199537,0
26634,"RB40grn6.gri","IGDB v63.0",1,0,5.740400,0.168348,0.129152,0.429362,0.377857,0.191807,0.188961,0.000000,0.840000,0.059288,1.000345,,"Guardian India","SunGuard® HP Aquamarine 40 on 6 mm",10398611,"#",256,1541470905,0,0.377857,0.168348,0
26635,"RB40grn8.gri","IGDB v63.0",1,0,7.594600,0.147086,0.109277,0.428953,0.354681,0.175331,0.188104,0.000000,0.840000,0.059288,1.000345,,"Guardian India","SunGuard® HP Aquamarine 40 on 8 mm",10069899,"#",256,1541470906,0,0.354681,0.147086,0
26636,"RB40grn10.gri","IGDB v63.0",1,0,9.601200,0.129245,0.095572,0.428612,0.331404,0.159816,0.187296,0.000000,0.840000,0.059288,1.000345,,"Guardian India","SunGuard® HP Aquamarine 40 on 10 mm",9741187,"#",256,1541470903,0,0.331404,0.129245,0
26637,"RB40grn12.gri","IGDB v63.0",1,0,11.404600,0.116390,0.087043,0.428366,0.311959,0.147638,0.186661,0.000000,0.840000,0.059288,1.000345,,"Guardian India","SunGuard® HP Aquamarine 40 on 12 mm",9478268,"#",256,1541470903,0,0.311959,0.116390,0
26638,"NU34clr6.gri","IGDB v63.0",1,0,5.740400,0.257483,0.193867,0.231382,0.368491,0.227677,0.079127,0.000000,0.840000,0.605506,1.000345,,"Guardian India","SunGuard® Solar Neutral 34 on 6 mm Clear",10659737,"#",256,1541470901,0,0.368491,0.257483,0
26639,"NU34clr8.gri","IGDB v63.0",1,0,7.416800,0.247612,0.181998,0.231167,0.364646,0.223881,0.078985,0.000000,0.840000,0.605506,1.000345,,"Guardian India","SunGuard® Solar Neutral 34 on 8 mm Clear",10593943,"#",256,1541470903,0,0.364646,0.247612,0
26640,"NU34clr10.gri","IGDB v63.0",1,0,9.423400,0.236596,0.169634,0.230937,0.360098,0.219454,0.078819,0.000000,0.840000,0.605506,1.000345,,"Guardian India","SunGuard® Solar Neutral 34 on 10 mm Clear",10528405,"#",256,1541470902,0,0.360098,0.236596,0
26641,"NU34clr12.gri","IGDB v63.0",1,0,11.226800,0.227342,0.159943,0.230753,0.356049,0.215568,0.078673,0.000000,0.840000,0.605506,1.000345,,"Guardian India","SunGuard® Solar Neutral 34 on 12 mm Clear",10462612,"#",256,1541470901,0,0.356049,0.227342,0
26642,"HDBronz6clr.gri","IGDB v75.0",1,0,5.740400,0.178099,0.147938,0.194927,0.226839,0.128211,0.017907,0.000000,0.840000,0.452528,1.000345,,"Guardian India","Guardian HD Bronze on 6 mm Clear",7570310,"#",256,1641409388,0,0.226839,0.178099,0
26643,"HDBronz8clr.gri","IGDB v75.0",1,0,7.416800,0.170531,0.138053,0.194804,0.224419,0.126404,0.017849,0.000000,0.840000,0.452528,1.000345,,"Guardian India","Guardian HD Bronze on 8 mm Clear",7504517,"#",256,1641409388,0,0.224419,0.170531,0
26644,"HDBronz10clr.gri","IGDB v75.0",1,0,9.423400,0.162101,0.127833,0.194674,0.221557,0.124301,0.017783,0.000000,0.840000,0.452528,1.000345,,"Guardian India","Guardian HD Bronze on 10 mm Clear",7504515,"#",256,1641409389,0,0.221557,0.162101,0
26645,"HDBronz12clr.gri","IGDB v75.0",1,0,11.226800,0.155039,0.119894,0.194571,0.219009,0.122458,0.017725,0.000000,0.840000,0.452528,1.000345,,"Guardian India","Guardian HD Bronze on 12 mm Clear",7438722,"#",256,1641409389,0,0.219009,0.155039,0
26648,"DS30T6clr.gri","IGDB v64.0",1,0,5.740400,0.169633,0.222365,0.352817,0.329815,0.169316,0.055560,0.000000,0.840000,0.066903,1.000345,,"Guardian India","SunGuard® DS 30 on 6 mm Clear",11051145,"#",256,1586299444,0,0.329815,0.169633,0
26654,"DS30T6grn.gri","IGDB v66.0",1,0,5.750560,0.119506,0.103607,0.351922,0.280990,0.136955,0.054038,0.000000,0.840000,0.066903,1.000345,,"Guardian India","SunGuard® DS 30 on 6 mm Green",10196855,"#",256,1586299461,0,0.280990,0.119506,0
26660,"DSNU40T6clr.gri","IGDB v66.0",1,0,5.750560,0.206787,0.303284,0.368828,0.427867,0.164616,0.073436,0.000000,0.840000,0.051905,1.000345,,"Guardian India","SunGuard® DS Neutral 40 on 6 mm Clear",12497821,"#",256,1586299461,0,0.427867,0.206787,0
26661,"DSNU40T8clr.gri","IGDB v66.0",1,0,7.698740,0.201285,0.270339,0.368729,0.422778,0.161832,0.073221,0.000000,0.840000,0.051690,1.000345,,"Guardian India","SunGuard® DS Neutral 40 on 8 mm Clear",12432283,"#",256,1586299462,0,0.422778,0.201285,0
26662,"DSNU40T10clr.gri","IGDB v66.0",1,0,9.700260,0.195952,0.241832,0.368407,0.417610,0.159010,0.072942,0.000000,0.840000,0.051748,1.000345,,"Guardian India","SunGuard® DS Neutral 40 on 10 mm Clear",12366489,"#",256,1586299460,0,0.417610,0.195952,0
26663,"DSNU40T12clr.gri","IGDB v66.0",1,0,11.706861,0.190922,0.217875,0.368234,0.412535,0.156308,0.072734,0.000000,0.840000,0.051748,1.000345,,"Guardian India","SunGuard® DS Neutral 40 on 12 mm Clear",12235159,"#",256,1586299461,0,0.412535,0.190922,0
26665,"DSBlue40T6clr.gri","IGDB v85.0",1,0,5.750560,0.205974,0.222629,0.358837,0.430431,0.099904,0.091152,0.000000,0.840000,0.055337,1.000345,,"Guardian India","SunGuard® DS Blue 40 on 6 mm Clear",12367259,"#",256,1657950507,0,0.430431,0.205974,
26666,"DS40T6grn.gri","IGDB v66.0",1,0,5.750560,0.150397,0.086597,0.357466,0.366998,0.086007,0.088555,0.000000,0.840000,0.055337,1.000345,,"Guardian India","SunGuard® DS 40 on 6 mm Green",11447175,"#",256,1586299461,0,0.366998,0.150397,0
26672,"DS50T6clr.gri","IGDB v64.0",1,0,5.740400,0.267629,0.204861,0.357188,0.543983,0.076016,0.063138,0.000000,0.840000,0.056118,1.000345,,"Guardian India","SunGuard® DS 50 on 6 mm Clear",13682863,"#",256,1586299444,0,0.543983,0.267629,0
26678,"DS50T6grn.gri","IGDB v66.0",1,0,5.750560,0.193085,0.078647,0.354882,0.463681,0.068650,0.058974,0.000000,0.840000,0.056118,1.000345,,"Guardian India","SunGuard® DS 50 on 6 mm Green",12631448,"#",256,1586299461,0,0.463681,0.193085,0
26690,"DSNU40T6grn.gri","IGDB v66.0",1,0,5.750560,0.151315,0.108260,0.367410,0.364284,0.132254,0.070864,0.000000,0.840000,0.051905,1.000345,,"Guardian India","SunGuard® DS Neutral 40 on 6 mm Green",11512200,"#",256,1586299462,0,0.364284,0.151315,0
26696,"HDGrey6clr.gri","IGDB v65.0",1,0,5.750560,0.165017,0.121203,0.229801,0.187757,0.106711,0.066659,0.000000,0.840000,0.560818,1.000345,,"Guardian India","SunGuard® HD Grey on 6 mm Clear",7239803,"#",256,1586299448,0,0.187757,0.165017,0
26697,"HDGrey8clr.gri","IGDB v66.0",1,0,7.698740,0.156525,0.113099,0.229671,0.185426,0.105340,0.066613,0.000000,0.840000,0.560818,1.000345,,"Guardian India","SunGuard® HD Grey on 8 mm Clear",7174009,"#",256,1586299462,0,0.185426,0.156525,0
26698,"HDGrey10clr.gri","IGDB v66.0",1,0,9.700260,0.148478,0.106009,0.229556,0.183067,0.103971,0.066568,0.000000,0.840000,0.560818,1.000345,,"Guardian India","SunGuard® HD Grey on 10 mm Clear",7108472,"#",256,1586299462,0,0.183067,0.148478,0
26699,"HDGrey12clr.gri","IGDB v66.0",1,0,11.706861,0.141031,0.099947,0.229456,0.180738,0.102636,0.066523,0.000000,0.840000,0.560818,1.000345,,"Guardian India","SunGuard® HD Grey on 12 mm Clear",7108215,"#",256,1586299461,0,0.180738,0.141031,0
26700,"HDBlue6clr.gri","IGDB v75.0",1,0,5.750560,0.231955,0.139378,0.337269,0.266510,0.193156,0.254011,0.000000,0.840000,0.651327,1.000345,,"Guardian India","SunGuard® HD Blue on 6 mm Clear",8949134,"#",256,1641409402,0,0.266510,0.231955,0
26704,"HDGreen6clr.gri","IGDB v75.0",1,0,5.750560,0.323144,0.141464,0.224213,0.349197,0.267642,0.121593,0.000000,0.840000,0.702824,1.000345,,"Guardian India","SunGuard® HD Green on 6 mm Clear",11247772,"#",256,1641409402,0,0.349197,0.323144,0
26706,"DSGreen30T6cl.gri","IGDB v74.0",1,0,5.740400,0.156180,0.157181,0.342475,0.310511,0.207352,0.135856,0.000000,0.840000,0.075144,1.000345,,"Guardian India","SunGuard® DS Green 30 on 6 mm Clear",10460292,"#",256,1641409397,0,0.310511,0.156180,0
26713,"DSGreen40T6cl.gri","IGDB v74.0",1,0,5.740400,0.215921,0.195533,0.408498,0.439900,0.185212,0.119961,0.000000,0.840000,0.047877,1.000345,,"Guardian India","SunGuard® DS Green 40 on 6 mm Clear",11842979,"#",256,1641409398,0,0.439900,0.215921,0
26720,"DSAqua35T6cl.gri","IGDB v74.0",1,0,5.740400,0.178277,0.178736,0.326028,0.368289,0.182351,0.089918,0.000000,0.840000,0.059487,1.000345,,"Guardian India","SunGuard® DS Aquamarine 35 on 6 mm Clear",10856850,"#",256,1641409397,0,0.368289,0.178277,0
26727,"DSNU30T6cl.gri","IGDB v74.0",1,0,5.740400,0.152808,0.272484,0.371406,0.319898,0.170995,0.086508,0.000000,0.840000,0.055152,1.000345,,"Guardian India","SunGuard® DS Neutral 30 on 6 mm Clear",11050631,"#",256,1641409398,0,0.319898,0.152808,0
26734,"DSNU50T6cl.gri","IGDB v78.0",1,0,5.750560,0.245033,0.266082,0.354038,0.499102,0.139634,0.133980,0.000000,0.840000,0.058185,1.000345,,"Guardian India","SunGuard® DS Neutral 50 T on 6 mm Clear",13156523,"#",256,1641409421,0,0.499102,0.245033,0
26735,"DSNU50T8cl.gri","IGDB v78.0",1,0,7.419340,0.239200,0.241361,0.353915,0.493979,0.137806,0.133685,0.000000,0.840000,0.058185,1.000345,,"Guardian India","SunGuard® DS Neutral 50 T on 8 mm Clear",13090729,"#",256,1641409422,0,0.493979,0.239200,0
26736,"DSNU50T10cl.gri","IGDB v78.0",1,0,9.420860,0.232563,0.216365,0.353558,0.487953,0.135598,0.133380,0.000000,0.840000,0.058185,1.000345,,"Guardian India","SunGuard® DS Neutral 50 T on 10 mm Clear",12959399,"#",256,1641409421,0,0.487953,0.232563,0
26746,"PlusBlue27c6.gri","IGDB v73.0",1,0,5.750560,0.144675,0.167898,0.276709,0.273568,0.119405,0.044873,0.000000,0.840000,0.205576,1.000345,,"Guardian India","SunGuard® Solar Plus Blue 27 on 6 mm Clear",9146760,"#",256,1595268555,0,0.273568,0.144675,0
26756,"PlusGreen27c6.gri","IGDB v73.0",1,0,5.750560,0.138808,0.150898,0.268585,0.267692,0.131700,0.042865,0.000000,0.840000,0.191161,1.000345,,"Guardian India","SunGuard® Solar Plus Green 27 on 6 mm Clear",9802112,"#",256,1595268555,0,0.267692,0.138808,0
26766,"PlusGrey27c6.gri","IGDB v73.0",1,0,5.750560,0.145658,0.176148,0.280357,0.274416,0.108601,0.035806,0.000000,0.840000,0.207663,1.000345,,"Guardian India","SunGuard® Solar Plus Grey 27 on 6 mm Clear",9015690,"#",256,1595268555,0,0.274416,0.145658,0
26776,"PlusNU27c6.gri","IGDB v73.0",1,0,5.750560,0.148448,0.192360,0.302566,0.272933,0.140119,0.089463,0.000000,0.840000,0.198309,1.000345,,"Guardian India","SunGuard® Solar Plus Neutral 27 on 6 mm Clear",8687756,"#",256,1595268555,0,0.272933,0.148448,0
27081,"HD_Bronze+c3.grm","IGDB v59.0",1,0,2.844800,0.143425,0.169992,0.213057,0.136788,0.120288,0.104351,0.000000,0.840000,0.557488,1.000345,,"Guardian Middle East","SunGuard® HD Bronze Plus on 3 mm Clear",6711145,"#",256,1538271339,0,0.136788,0.143425,0
27082,"HD_Bronze+c6.grm","IGDB v49.0",1,0,5.740400,0.134601,0.153020,0.212819,0.135036,0.118722,0.104485,0.000000,0.840000,0.557488,1.000345,,"Guardian Middle East","SunGuard® HD Bronze Plus on 6mm Clear",6711143,"#",256,1510862998,0,0.135036,0.134601,0
27083,"HD_Blue+c3.grm","IGDB v59.0",1,0,2.844800,0.145477,0.128989,0.148671,0.138383,0.107076,0.056896,0.000000,0.840000,0.563905,1.000345,,"Guardian Middle East","SunGuard® HD Blue Plus on 3 mm Clear",7039079,"#",256,1538271338,0,0.138383,0.145477,0
27084,"HD_Blue+c6.grm","IGDB v49.0",1,0,5.740400,0.136647,0.119407,0.148530,0.136632,0.105935,0.056931,0.000000,0.840000,0.563905,1.000345,,"Guardian Middle East","SunGuard® HD Blue Plus on 6mm Clear",6973541,"#",256,1510862997,0,0.136632,0.136647,0
