Repository: aegis1980/glass-explore

# Glass Explore

(c)2026 Jon Robinson. All Rights Reserved.

Glass Explore is a Dash web app for exploring architectural glazing products from the International Glazing Database (IGDB). It lets you pick glass products, build a simple insulated glass unit, and calculate optical and thermal properties using `pywincalc`.

The app currently focuses on the `Energy` page:

- search and filter IGDB glass products
- plot solar transmittance, visible transmittance, and colour spaces
- build a double-glazing unit with a coated lite, gas gap, and clear/ultraclear lite
- calculate U-value, SHGC or solar factor, visible transmittance, reflectance, and transmitted/reflected colours

File: data/igdb.csv (part 38 of 38)
"ID","Name","Source","SpectralData","AngularFunction","Thickness","Tsol","Rsol1","Rsol2","Tvis","Rvis1","Rvis2","Tir","emis1","emis2","Conductivity","Comment","Manufacturer","ProductName","Color","Certification","Status","Timestamp","Specularity","Tvis2","Tsol2","MaterialID"
27085,"HD_BlueGreen+c3.grm","IGDB v59.0",1,0,2.844800,0.122435,0.122617,0.153862,0.119618,0.164187,0.064508,0.000000,0.840000,0.544705,1.000345,,"Guardian Middle East","SunGuard® HD BlueGreen Plus on 3 mm Clear",6447711,"#",256,1538271338,0,0.119618,0.122435,0
27086,"HD_BlueGreen+c6.grm","IGDB v49.0",1,0,5.740400,0.115058,0.115806,0.153762,0.118104,0.161525,0.064511,0.000000,0.840000,0.544705,1.000345,,"Guardian Middle East","SunGuard® HD Blue-Green Plus on 6mm Clear",6447454,"#",256,1510862998,0,0.118104,0.115058,0
27087,"HD_Grey+c3.grm","IGDB v59.0",1,0,2.844800,0.141562,0.097426,0.216624,0.126173,0.051965,0.139910,0.000000,0.840000,0.545054,1.000345,,"Guardian Middle East","SunGuard® HD Grey Plus on 3 mm Clear",6710117,"#",256,1538271339,0,0.126173,0.141562,0
27088,"HD_Grey+c6.grm","IGDB v49.0",1,0,5.740400,0.132735,0.089377,0.216435,0.124568,0.052094,0.139981,0.000000,0.840000,0.545054,1.000345,,"Guardian Middle East","SunGuard® HD Grey Plus on 6mm Clear",6710116,"#",256,1510862997,0,0.124568,0.132735,0
27090,"HD_Green+c6.grm","IGDB v53.0",1,0,5.740400,0.125317,0.107832,0.145002,0.127887,0.156113,0.055023,0.000000,0.840000,0.556664,1.000345,,"Guardian Middle East","SunGuard® HD Green Plus on 6mm Clear",6579554,"#",256,1510863052,0,0.127887,0.125317,0
27093,"Gold31c6.grm","IGDB v43.0",1,0,5.740400,0.194813,0.486119,0.599056,0.367990,0.389570,0.306888,0.000000,0.840000,0.025584,1.000345,,"Guardian Middle East","SunGuard® Gold 31 on 6 mm Clear",12429958,"#",256,1510862885,0,0.367990,0.194813,0
27095,"DSBlue2522c6.grm","IGDB v60.0",1,0,5.740400,0.176972,0.171665,0.375887,0.299456,0.115025,0.084017,0.000000,0.840000,0.047919,1.000345,,"Guardian Middle East","SunGuard® DS Blue 25/22 on 6mm Clear",10917769,"#",256,1538271324,0,0.299456,0.176972,0
27096,"DSBrnz3023c6.grm","IGDB v53.0",1,0,5.740400,0.182279,0.307559,0.395694,0.337434,0.160844,0.087150,0.000000,0.840000,0.051826,1.000345,,"Guardian Middle East","SunGuard® DS Bronze 30/23 on 6mm Clear",11182478,"#",256,1510863049,0,0.337434,0.182279,0
27097,"DSGrey3022c6.grm","IGDB v53.0",1,0,5.740400,0.181779,0.270004,0.314126,0.337718,0.173615,0.042559,0.000000,0.840000,0.060763,1.000345,,"Guardian Middle East","SunGuard® DS Grey 30/22 on 6mm Clear",10526867,"#",256,1510863049,0,0.337718,0.181779,0
27098,"DSSilvr2820c6.grm","IGDB v53.0",1,0,5.740400,0.162722,0.377702,0.319099,0.311982,0.316711,0.064259,0.000000,0.840000,0.056469,1.000345,,"Guardian Middle East","SunGuard® DS Silver 28/20 on 6mm Clear",10263436,"#",256,1510863049,0,0.311982,0.162722,0
27102,"DS30clr5.grm","IGDB v38.0",1,0,4.749800,0.174956,0.255798,0.375128,0.329800,0.170997,0.057598,0.000000,0.840000,0.057495,1.000345,,"Guardian Middle East","SunGuard® DS 30 on 5 mm Clear",11050892,"#",256,1510862824,0,0.329800,0.174956,0
27103,"DS30clr6.grm","IGDB v38.0",1,0,5.740400,0.172848,0.246116,0.375177,0.328416,0.169995,0.057552,0.000000,0.840000,0.056380,1.000345,,"Guardian Middle East","SunGuard® DS 30 on 6 mm Clear",10985356,"#",256,1510862824,0,0.328416,0.172848,0
27104,"DS30clr8.grm","IGDB v38.0",1,0,7.696200,0.168887,0.228697,0.374984,0.325692,0.167909,0.057446,0.000000,0.840000,0.056306,1.000345,,"Guardian Middle East","SunGuard® DS 30 on 8 mm Clear",10985355,"#",256,1510862824,0,0.325692,0.168887,0
27105,"DS30clr10.grm","IGDB v38.0",1,0,9.753600,0.164939,0.212563,0.375032,0.322851,0.165907,0.057353,0.000000,0.840000,0.056349,1.000345,,"Guardian Middle East","SunGuard® DS 30 on 10 mm Clear",10919561,"#",256,1510862823,0,0.322851,0.164939,0
27106,"DS30clr12.grm","IGDB v38.0",1,0,11.760200,0.161282,0.198676,0.374974,0.320111,0.163977,0.057277,0.000000,0.840000,0.057099,1.000345,,"Guardian Middle East","SunGuard® DS 30 on 12 mm Clear",10854024,"#",256,1510862823,0,0.320111,0.161282,0
27113,"DS40c6.grm","IGDB v43.0",1,0,5.740400,0.207669,0.275655,0.379776,0.427370,0.098028,0.099291,0.000000,0.840000,0.042755,1.000345,,"Guardian Middle East","SunGuard® DS 40 on 6 mm Clear",12432540,"#",256,1510862886,0,0.427370,0.207669,0
27133,"Neutral67c6.grm","IGDB v43.0",1,0,5.740400,0.619243,0.113284,0.149701,0.658153,0.157520,0.178531,0.000000,0.840000,0.823475,1.000345,,"Guardian Middle East","SunGuard® S Neutral 67 on 6 mm Clear",13685971,"#",256,1510862885,0,0.658153,0.619243,0
27680,"Neutral14c3.grm","IGDB v59.0",1,0,2.844800,0.124726,0.316140,0.431775,0.138286,0.339380,0.396951,0.000000,0.840000,0.374147,1.000345,,"Guardian Middle East","SunGuard® Solar Neutral 14 on 3 mm Clear",6908006,"#",256,1538271335,0,0.138286,0.124726,0
27681,"Neutral14c4.grm","IGDB v54.0",1,0,3.759200,0.122366,0.306349,0.431639,0.137718,0.337434,0.397088,0.000000,0.840000,0.374147,1.000345,,"Guardian Middle East","SunGuard® Solar Neutral 14 on 4 mm Clear",6908006,"#",256,1510863087,0,0.137718,0.122366,0
27682,"Neutral14c5.grm","IGDB v54.0",1,0,4.749800,0.119898,0.296280,0.431578,0.137107,0.335033,0.397126,0.000000,0.840000,0.374147,1.000345,,"Guardian Middle East","SunGuard® Solar Neutral 14 on 5 mm Clear",6908005,"#",256,1510863087,0,0.137107,0.119898,0
27683,"Neutral14c6.grm","IGDB v54.0",1,0,5.740400,0.117515,0.286767,0.431559,0.136499,0.332502,0.397109,0.000000,0.840000,0.374147,1.000345,,"Guardian Middle East","SunGuard® Solar Neutral 14 on 6 mm Clear",6908005,"#",256,1510863084,0,0.136499,0.117515,0
27684,"Neutral14c8.grm","IGDB v54.0",1,0,7.696200,0.113038,0.269585,0.431521,0.135308,0.327606,0.397083,0.000000,0.840000,0.374147,1.000345,,"Guardian Middle East","SunGuard® Solar Neutral 14 on 8 mm Clear",6842468,"#",256,1510863085,0,0.135308,0.113038,0
27685,"Neutral14c10.grm","IGDB v54.0",1,0,9.753600,0.108627,0.253433,0.431569,0.134071,0.322251,0.396947,0.000000,0.840000,0.374147,1.000345,,"Guardian Middle East","SunGuard® Solar Neutral 14 on 10 mm Clear",6842211,"#",256,1510863086,0,0.134071,0.108627,0
27701,"SGSN30T4c.grm","IGDB v59.0",1,0,3.759200,0.148726,0.325571,0.467256,0.337623,0.146410,0.127367,0.000000,0.840000,0.031373,1.000345,,"Guardian Middle East","SunGuard® SN 30 T on 4 mm Clear",10068623,"#",256,1538271344,0,0.337623,0.148726,0
27702,"SGSN30T5c.grm","IGDB v59.0",1,0,4.749800,0.147322,0.310252,0.467281,0.336201,0.145398,0.127252,0.000000,0.840000,0.031373,1.000345,,"Guardian Middle East","SunGuard® SN 30 T on 5 mm Clear",10068622,"#",256,1538271344,0,0.336201,0.147322,0
27703,"SGSN30T6c.grm","IGDB v59.0",1,0,5.740400,0.145953,0.296078,0.467181,0.334786,0.144873,0.127304,0.000000,0.840000,0.031373,1.000345,,"Guardian Middle East","SunGuard® SN 30 T on 6 mm Clear",10068365,"#",256,1538271341,0,0.334786,0.145953,0
27704,"SGSN30T8c.grm","IGDB v59.0",1,0,7.696200,0.143339,0.270504,0.467222,0.332013,0.142956,0.127094,0.000000,0.840000,0.031373,1.000345,,"Guardian Middle East","SunGuard® SN 30 T on 8 mm Clear",10002828,"#",256,1538271341,0,0.332013,0.143339,0
27705,"SGSN30T10c.grm","IGDB v59.0",1,0,9.753600,0.140704,0.247030,0.467225,0.329127,0.141135,0.126931,0.000000,0.840000,0.031373,1.000345,,"Guardian Middle East","SunGuard® SN 30 T on 10 mm Clear",10002571,"#",256,1538271345,0,0.329127,0.140704,0
27707,"SGSN40T4c.grm","IGDB v59.0",1,0,3.759200,0.204579,0.435537,0.458108,0.453295,0.161826,0.071902,0.000000,0.840000,0.029784,1.000345,,"Guardian Middle East","SunGuard® SN 40 T on 4 mm Clear",11909286,"#",256,1538271340,0,0.453295,0.204579,0
27708,"SGSN40T5c.grm","IGDB v59.0",1,0,4.749800,0.202664,0.413616,0.458110,0.451370,0.160658,0.071747,0.000000,0.840000,0.029784,1.000345,,"Guardian Middle East","SunGuard® SN 40 T on 5 mm Clear",11909029,"#",256,1538271340,0,0.451370,0.202664,0
27709,"SGSN40T6c.grm","IGDB v59.0",1,0,5.740400,0.200795,0.393350,0.457946,0.449454,0.160134,0.071812,0.000000,0.840000,0.029784,1.000345,,"Guardian Middle East","SunGuard® SN 40 T on 6 mm Clear",11843493,"#",256,1538271341,0,0.449454,0.200795,0
27710,"SGSN40T8c.grm","IGDB v59.0",1,0,7.696200,0.197227,0.356881,0.457947,0.445700,0.157916,0.071524,0.000000,0.840000,0.029784,1.000345,,"Guardian Middle East","SunGuard® SN 40 T on 8 mm Clear",11843491,"#",256,1538271343,0,0.445700,0.197227,0
27711,"SGSN40T10c.grm","IGDB v59.0",1,0,9.753600,0.193630,0.323469,0.457905,0.441794,0.155796,0.071284,0.000000,0.840000,0.029784,1.000345,,"Guardian Middle East","SunGuard® SN 40 T on 10 mm Clear",11777698,"#",256,1538271342,0,0.441794,0.193630,0
27713,"SGSN50T4c.grm","IGDB v59.0",1,0,3.759200,0.254502,0.396235,0.504655,0.539127,0.104833,0.112831,0.000000,0.840000,0.020676,1.000345,,"Guardian Middle East","SunGuard® SN 50 T on 4 mm Clear",12633782,"#",256,1538271344,0,0.539127,0.254502,0
27714,"SGSN50T5c.grm","IGDB v59.0",1,0,4.749800,0.251927,0.375481,0.504459,0.536832,0.104793,0.112861,0.000000,0.840000,0.020676,1.000345,,"Guardian Middle East","SunGuard® SN 50 T on 5 mm Clear",12567990,"#",256,1538271342,0,0.536832,0.251927,0
27715,"SGSN50T6c.grm","IGDB v59.0",1,0,5.740400,0.249416,0.355926,0.504470,0.534550,0.103974,0.112620,0.000000,0.840000,0.020676,1.000345,,"Guardian Middle East","SunGuard® SN 50 T on 6 mm Clear",12567989,"#",256,1538271342,0,0.534550,0.249416,0
27716,"SGSN50T8c.grm","IGDB v59.0",1,0,7.696200,0.244627,0.321334,0.504289,0.530078,0.103168,0.112424,0.000000,0.840000,0.020676,1.000345,,"Guardian Middle East","SunGuard® SN 50 T on 8 mm Clear",12502452,"#",256,1538271343,0,0.530078,0.244627,0
27717,"SGSN50T10c.grm","IGDB v59.0",1,0,9.753600,0.239807,0.289654,0.504145,0.525423,0.102182,0.112169,0.000000,0.840000,0.020676,1.000345,,"Guardian Middle East","SunGuard® SN 50 T on 10 mm Clear",12502194,"#",256,1538271343,0,0.525423,0.239807,0
27719,"SGSN60T4c.grm","IGDB v59.0",1,0,3.759200,0.325332,0.416173,0.485526,0.681985,0.103912,0.064960,0.000000,0.840000,0.022212,1.000345,,"Guardian Middle East","SunGuard® SN 60 T on 4 mm Clear",13687506,"#",256,1538271330,0,0.681985,0.325332,0
27720,"SGSN60T5c.grm","IGDB v59.0",1,0,4.749800,0.322003,0.394122,0.485354,0.679038,0.103581,0.064803,0.000000,0.840000,0.022212,1.000345,,"Guardian Middle East","SunGuard® SN 60 T on 5 mm Clear",13687249,"#",256,1538271331,0,0.679038,0.322003,0
27721,"SGSN60T6c.grm","IGDB v59.0",1,0,5.740400,0.318752,0.373507,0.485257,0.676107,0.102983,0.064553,0.000000,0.840000,0.022212,1.000345,,"Guardian Middle East","SunGuard® SN 60 T on 6 mm Clear",13687249,"#",256,1538271331,0,0.676107,0.318752,0
27722,"SGSN60T8c.grm","IGDB v59.0",1,0,7.696200,0.312544,0.336841,0.485051,0.670365,0.101907,0.064098,0.000000,0.840000,0.022212,1.000345,,"Guardian Middle East","SunGuard® SN 60 T on 8 mm Clear",13621455,"#",256,1538271329,0,0.670365,0.312544,0
27723,"SGSN60T10c.grm","IGDB v59.0",1,0,9.753600,0.306287,0.303351,0.484808,0.664389,0.100941,0.063679,0.000000,0.840000,0.022212,1.000345,,"Guardian Middle East","SunGuard® SN 60 T on 10 mm Clear",13555917,"#",256,1538271331,0,0.664389,0.306287,0
27725,"SGSN66T4c.grm","IGDB v59.0",1,0,3.759200,0.356544,0.402033,0.512491,0.739256,0.093487,0.102270,0.000000,0.840000,0.020182,1.000345,,"Guardian Middle East","SunGuard® SN 66 T on 4 mm Clear",13885917,"#",256,1538271330,0,0.739256,0.356544,0
27726,"SGSN66T5c.grm","IGDB v59.0",1,0,4.749800,0.352798,0.380674,0.512330,0.736049,0.093111,0.102018,0.000000,0.840000,0.020182,1.000345,,"Guardian Middle East","SunGuard® SN 66 T on 5 mm Clear",13820124,"#",256,1538271330,0,0.736049,0.352798,0
27727,"SGSN66T6c.grm","IGDB v59.0",1,0,5.740400,0.349141,0.360798,0.512240,0.732860,0.092593,0.101718,0.000000,0.840000,0.020182,1.000345,,"Guardian Middle East","SunGuard® SN 66 T on 6 mm Clear",13820123,"#",256,1538271332,0,0.732860,0.349141,0
27728,"SGSN66T8c.grm","IGDB v59.0",1,0,7.696200,0.342157,0.325411,0.511864,0.726613,0.092054,0.101297,0.000000,0.840000,0.020182,1.000345,,"Guardian Middle East","SunGuard® SN 66 T on 8 mm Clear",13754585,"#",256,1538271334,0,0.726613,0.342157,0
27729,"SGSN66T10c.grm","IGDB v59.0",1,0,9.753600,0.335120,0.293036,0.511600,0.720111,0.091173,0.100753,0.000000,0.840000,0.020182,1.000345,,"Guardian Middle East","SunGuard® SN 66 T on 10 mm Clear",13754327,"#",256,1538271328,0,0.720111,0.335120,0
27731,"SGSN70T4c.grm","IGDB v59.0",1,0,3.759200,0.398671,0.382488,0.462322,0.782806,0.081498,0.070089,0.000000,0.840000,0.024559,1.000345,,"Guardian Middle East","SunGuard® SN 70 T on 4 mm Clear",14542563,"#",256,1538271335,0,0.782806,0.398671,0
27732,"SGSN70T5c.grm","IGDB v59.0",1,0,4.749800,0.394231,0.361876,0.462067,0.779407,0.081368,0.069865,0.000000,0.840000,0.024559,1.000345,,"Guardian Middle East","SunGuard® SN 70 T on 5 mm Clear",14477026,"#",256,1538271334,0,0.779407,0.394231,0
27733,"SGSN70T6c.grm","IGDB v59.0",1,0,5.740400,0.389898,0.342692,0.461822,0.776027,0.081227,0.069640,0.000000,0.840000,0.024559,1.000345,,"Guardian Middle East","SunGuard® SN 70 T on 6 mm Clear",14477025,"#",256,1538271332,0,0.776027,0.389898,0
27734,"SGSN70T8c.grm","IGDB v59.0",1,0,7.696200,0.381635,0.308380,0.461549,0.769406,0.080218,0.068946,0.000000,0.840000,0.024559,1.000345,,"Guardian Middle East","SunGuard® SN 70 T on 8 mm Clear",14411231,"#",256,1538271332,0,0.769406,0.381635,0
27735,"SGSN70T10c.grm","IGDB v59.0",1,0,9.753600,0.373324,0.277314,0.461029,0.762515,0.080129,0.068562,0.000000,0.840000,0.024559,1.000345,,"Guardian Middle East","SunGuard® SN 70 T on 10 mm Clear",14345437,"#",256,1538271334,0,0.762515,0.373324,0
27737,"SGSGry33T6c.grm","IGDB v59.0",1,0,5.740400,0.306740,0.134263,0.260363,0.329968,0.173195,0.259890,0.000000,0.840000,0.722738,1.000345,,"Guardian Middle East","SunGuard® Solar Grey 33 T on 6 mm Clear",10329241,"#",256,1538271336,0,0.329968,0.306740,0
27738,"SGSBnz14T6c.grm","IGDB v59.0",1,0,5.740400,0.110446,0.220594,0.251801,0.135845,0.171320,0.047163,0.000000,0.840000,0.397786,1.000345,,"Guardian Middle East","SunGuard® Solar Bronze 14 T on 6 mm Clear",5531244,"#",256,1538271337,0,0.135845,0.110446,0
27750,"DS_SteelGreyT4c.grm","IGDB v70.0",1,0,3.759200,0.168532,0.195651,0.334277,0.302163,0.093068,0.022133,0.000000,0.840000,0.067811,1.000345,,"Guardian Middle East","SunGuard® DS Steel Grey T on 4 mm Clear",10525065,"#",256,1586299497,0,0.302163,0.168532,0
27751,"DS_SteelGreyT5c.grm","IGDB v70.0",1,0,4.749800,0.166386,0.187633,0.334241,0.300892,0.092667,0.022095,0.000000,0.840000,0.067811,1.000345,,"Guardian Middle East","SunGuard® DS Steel Grey T on 5 mm Clear",10524808,"#",256,1586299497,0,0.300892,0.166386,0
27752,"DS_SteelGreyT6c.grm","IGDB v70.0",1,0,5.740400,0.164304,0.180127,0.334207,0.299627,0.092272,0.022057,0.000000,0.840000,0.067811,1.000345,,"Guardian Middle East","SunGuard® DS Steel Grey T on 6 mm Clear",10459272,"#",256,1586299497,0,0.299627,0.164304,0
27753,"DS_SteelGreyT8c.grm","IGDB v70.0",1,0,7.696200,0.160363,0.166663,0.334143,0.297150,0.091503,0.021984,0.000000,0.840000,0.067811,1.000345,,"Guardian Middle East","SunGuard® DS Steel Grey T on 8 mm Clear",10459270,"#",256,1586299492,0,0.297150,0.160363,0
27754,"DS_SteelGreyT10c.grm","IGDB v70.0",1,0,9.753600,0.156436,0.154219,0.334080,0.294570,0.090711,0.021908,0.000000,0.840000,0.067811,1.000345,,"Guardian Middle East","SunGuard® DS Steel Grey T on 10 mm Clear",10393477,"#",256,1586299497,0,0.294570,0.156436,0
27755,"DS_SteelGreyT12c.grm","IGDB v70.0",1,0,11.760200,0.152800,0.143551,0.334022,0.292081,0.089954,0.021836,0.000000,0.840000,0.067811,1.000345,,"Guardian Middle East","SunGuard® DS Steel Grey T on 12 mm Clear",10393476,"#",256,1586299498,0,0.292081,0.152800,0
27760,"CG_SGreyT4c.grm","IGDB v70.0",1,0,3.759200,0.283809,0.151075,0.263537,0.470122,0.055481,0.045016,0.000000,0.840000,0.099928,1.000345,,"Guardian Middle East","ClimaGuard® Shadow Grey T on 4 mm Clear",12958377,"#",256,1586299496,0,0.470122,0.283809,0
27761,"CG_SGreyT5c.grm","IGDB v70.0",1,0,4.749800,0.279879,0.145013,0.263429,0.468143,0.055398,0.044923,0.000000,0.840000,0.099928,1.000345,,"Guardian Middle East","ClimaGuard® Shadow Grey T on 5 mm Clear",12958376,"#",256,1586299499,0,0.468143,0.279879,0
27762,"CG_SGreyT6c.grm","IGDB v70.0",1,0,5.740400,0.276070,0.139338,0.263325,0.466174,0.055317,0.044832,0.000000,0.840000,0.099928,1.000345,,"Guardian Middle East","ClimaGuard® Shadow Grey T on 6 mm Clear",12892583,"#",256,1586299496,0,0.466174,0.276070,0
27763,"CG_SGreyT8c.grm","IGDB v70.0",1,0,7.696200,0.268875,0.129164,0.263132,0.462317,0.055158,0.044653,0.000000,0.840000,0.099928,1.000345,,"Guardian Middle East","ClimaGuard® Shadow Grey T on 8 mm Clear",12892582,"#",256,1586299496,0,0.462317,0.268875,0
27764,"CG_SGreyT10c.grm","IGDB v70.0",1,0,9.753600,0.261723,0.119770,0.262944,0.458302,0.054995,0.044468,0.000000,0.840000,0.099928,1.000345,,"Guardian Middle East","ClimaGuard® Shadow Grey T on 10 mm Clear",12826788,"#",256,1586299496,0,0.458302,0.261723,0
27770,"EmeraldGreenT4c.grm","IGDB v70.0",1,0,3.759200,0.175866,0.274546,0.386093,0.342465,0.298855,0.128955,0.000000,0.840000,0.041889,1.000345,,"Guardian Middle East","SunGuard® DS Emerald Green T on 4 mm Clear",10002584,"#",256,1586299492,0,0.342465,0.175866,0
27771,"EmeraldGreenT5c.grm","IGDB v70.0",1,0,4.749800,0.173750,0.265211,0.386052,0.340966,0.296780,0.128904,0.000000,0.840000,0.041889,1.000345,,"Guardian Middle East","SunGuard® DS Emerald Green T on 5 mm Clear",9937048,"#",256,1586299492,0,0.340966,0.173750,0
27772,"EmeraldGreenT6c.grm","IGDB v70.0",1,0,5.740400,0.171692,0.256434,0.386013,0.339476,0.294725,0.128854,0.000000,0.840000,0.041889,1.000345,,"Guardian Middle East","SunGuard® DS Emerald Green T on 6 mm Clear",9937047,"#",256,1586299493,0,0.339476,0.171692,0
27773,"EmeraldGreenT8c.grm","IGDB v70.0",1,0,7.696200,0.167784,0.240596,0.385938,0.336559,0.290728,0.128757,0.000000,0.840000,0.041889,1.000345,,"Guardian Middle East","SunGuard® DS Emerald Green T on 8 mm Clear",9871254,"#",256,1586299493,0,0.336559,0.167784,0
27774,"EmeraldGreenT10c.grm","IGDB v70.0",1,0,9.753600,0.163872,0.225835,0.385865,0.333524,0.286607,0.128657,0.000000,0.840000,0.041889,1.000345,,"Guardian Middle East","SunGuard® DS Emerald Green T on 10 mm Clear",9871253,"#",256,1586299493,0,0.333524,0.163872,0
27775,"EmeraldGreenT12c.grm","IGDB v70.0",1,0,11.760200,0.160235,0.213068,0.385797,0.330597,0.282669,0.128562,0.000000,0.840000,0.041889,1.000345,,"Guardian Middle East","SunGuard® DS Emerald Green T on 12 mm Clear",9805715,"#",256,1586299492,0,0.330597,0.160235,0
27782,"DS_Aqua40T6.grm","IGDB v76.0",1,0,5.750560,0.171769,0.221570,0.364952,0.351878,0.195932,0.082308,0.000000,0.840000,0.045398,1.000345,,"Guardian Middle East","SunGuard® DS Aquamarine 40 T on 6 mm Clear",10528145,"#",256,1641409411,0,0.351878,0.171769,0
27784,"DS_Aqua40T10.grm","IGDB v76.0",1,0,9.753600,0.164383,0.193704,0.364762,0.345921,0.191396,0.082060,0.000000,0.840000,0.045398,1.000345,,"Guardian Middle East","SunGuard® DS Aquamarine 40 T on 10 mm Clear",10462351,"#",256,1641409411,0,0.345921,0.164383,0
27785,"DS_Aqua40T12.grm","IGDB v76.0",1,0,11.760200,0.160877,0.182081,0.364783,0.343007,0.189160,0.081939,0.000000,0.840000,0.045398,1.000345,,"Guardian Middle East","SunGuard® DS Aquamarine 40 T on 12 mm Clear",10396557,"#",256,1641409411,0,0.343007,0.160877,0
27791,"SGSNCarbon50T6c.grm","IGDB v86.0",1,0,5.740400,0.225840,0.257630,0.527894,0.512241,0.100323,0.075907,0.000000,0.840000,0.029706,1.000345,,"Guardian Middle East","SunGuard® SN Carbon 50 T on 6 mm Clear",12829357,"#",256,1657950511,0,0.512241,0.225840,
27792,"SGSNCarbon50T8c.grm","IGDB v86.0",1,0,7.696200,0.221937,0.235054,0.527762,0.508011,0.099428,0.075691,0.000000,0.840000,0.029706,1.000345,,"Guardian Middle East","SunGuard® SN Carbon 50 T on 8 mm Clear",12763820,"#",256,1657950511,0,0.508011,0.221937,
27793,"SGSNCarbon50T10c.grm","IGDB v86.0",1,0,9.753600,0.217992,0.214301,0.527662,0.503596,0.098517,0.075468,0.000000,0.840000,0.029706,1.000345,,"Guardian Middle East","SunGuard® SN Carbon 50 T on 10 mm Clear",12763562,"#",256,1657950511,0,0.503596,0.217992,
27801,"SGSPNeutralA3c.grm","IGDB v85.0",1,0,2.844800,0.073913,0.225891,0.333886,0.128265,0.135733,0.119813,0.000000,0.840000,0.181493,1.000345,,"Guardian Middle East","SunGuard® Solar Plus Neutral A on 3 mm Clear",6120804,"",256,1657950507,0,0.128265,0.073913,
27802,"SGSPNeutralA4c.grm","IGDB v85.0",1,0,3.759200,0.072948,0.217389,0.333887,0.127750,0.135047,0.119802,0.000000,0.840000,0.181493,1.000345,,"Guardian Middle East","SunGuard® Solar Plus Neutral A on 4mm Clear",6120804,"",256,1657950507,0,0.127750,0.072948,
27803,"SGSPNeutralA6c.grm","IGDB v85.0",1,0,5.740400,0.070880,0.200746,0.333873,0.126644,0.133571,0.119786,0.000000,0.840000,0.181493,1.000345,,"Guardian Middle East","SunGuard® Solar Plus Neutral A on 6 mm Clear",6055011,"",256,1657950507,0,0.126644,0.070880,
27805,"SGSPNeutralHT4c.grm","IGDB v85.0",1,0,3.759200,0.086768,0.243869,0.361103,0.166731,0.147289,0.137115,0.000000,0.840000,0.154776,1.000345,,"Guardian Middle East","SunGuard® Solar Plus Neutral HT on 4 mm Clear",7238763,"",256,1657950507,0,0.166731,0.086768,
27806,"SGSPNeutralHT6c.grm","IGDB v85.0",1,0,5.740400,0.084630,0.224334,0.361066,0.165309,0.145571,0.137091,0.000000,0.840000,0.154776,1.000345,,"Guardian Middle East","SunGuard® Solar Plus Neutral HT on 6 mm Clear",7172970,"",256,1657950508,0,0.165309,0.084630,
28000,"Low Iron Glass_8.KBG","IGDB v68.0",1,0,7.880000,0.896491,0.075052,0.075293,0.913818,0.078305,0.078217,0.000000,0.840000,0.840000,1.000000,,"Zhuzhou Kibing Group Co.,Ltd","Low Iron Glass_8",15988212,"#",256,1586299416,0,0.913818,0.896491,0
28001,"Low Iron Glass_10.KBG","IGDB v68.0",1,0,9.800000,0.891510,0.075100,0.074942,0.912166,0.078004,0.077818,0.000000,0.840000,0.840000,1.000000,,"Zhuzhou Kibing Group Co.,Ltd","Low Iron Glass_10",15988212,"#",256,1586299415,0,0.912166,0.891510,0
28002,"Low Iron Glass_12.KBG","IGDB v68.0",1,0,11.900000,0.884515,0.075282,0.074737,0.909436,0.077940,0.077938,0.000000,0.840000,0.840000,1.000000,,"Zhuzhou Kibing Group Co.,Ltd","Low Iron Glass_12",15988212,"#",256,1586299416,0,0.909436,0.884515,0
28003,"CAVS D1_6.KBG","IGDB v68.0",1,0,5.860000,0.343809,0.259694,0.345826,0.655728,0.061140,0.044612,0.000000,0.844044,0.079195,1.000000,,"Zhuzhou Kibing Group Co.,Ltd","CAVS D1_6",14211015,"#",256,1586299481,0,0.655728,0.343809,0
28004,"CASV D2_6.KBG","IGDB v68.0",1,0,5.890000,0.234003,0.316210,0.391796,0.503871,0.157442,0.089884,0.000000,0.843932,0.071130,1.000000,,"Zhuzhou Kibing Group Co.,Ltd","CAVS D2_6",12632239,"#",256,1586299480,0,0.503871,0.234003,0
28005,"CAVS D3_6.KBG","IGDB v68.0",1,0,5.980000,0.278523,0.378673,0.434300,0.598568,0.165067,0.140557,0.000000,0.843828,0.068250,1.000000,,"Zhuzhou Kibing Group Co.,Ltd","CAVS D3_6",13160130,"#",256,1586299481,0,0.598568,0.278523,0
28006,"CAVS D4_6.KBG","IGDB v68.0",1,0,5.840000,0.210277,0.279143,0.368253,0.470175,0.118424,0.091207,0.000000,0.843235,0.088108,1.000000,,"Zhuzhou Kibing Group Co.,Ltd","CAVS D4_6",12368804,"#",256,1586299480,0,0.470175,0.210277,0
28007,"CAVS D5_6.KBG","IGDB v68.0",1,0,5.960000,0.225651,0.293657,0.559057,0.520596,0.131111,0.190477,0.000000,0.848705,0.067338,1.000000,,"Zhuzhou Kibing Group Co.,Ltd","CAVS D5_6",13223841,"#",256,1586299481,0,0.520596,0.225651,0
28008,"CAVS T1_6.KBG","IGDB v68.0",1,0,5.830000,0.291328,0.333502,0.512923,0.703873,0.064365,0.049399,0.000000,0.843706,0.039683,1.000000,,"Zhuzhou Kibing Group Co.,Ltd","CAVS T1_6",14147534,"#",256,1586299481,0,0.703873,0.291328,0
28020,"Vision-50T on FCLV 10 mm.gvb","IGDB v75.0",1,0,9.850000,0.291515,0.500510,0.429227,0.558569,0.163784,0.153848,0.000000,0.028340,0.840000,1.000000,,"AGC Glass Europe","Stopray Vision-50T on Clearvision 10 mm",12830404,"#",256,1641409405,0,0.558569,0.291515,0
28021,"Vision-50T on FCLV 8 mm.gvb","IGDB v75.0",1,0,7.850000,0.292638,0.500545,0.437680,0.559676,0.163818,0.154273,0.000000,0.028340,0.840000,1.000000,,"AGC Glass Europe","Stopray Vision-50T on Clearvision 8 mm",12830404,"#",256,1641409405,0,0.559676,0.292638,0
28022,"Vision-50T on FCLV 6 mm.gvb","IGDB v75.0",1,0,5.850000,0.293765,0.500595,0.446372,0.560779,0.163880,0.154705,0.000000,0.028340,0.840000,1.000000,,"AGC Glass Europe","Stopray Vision-50T on Clearvision 6 mm",12830404,"#",256,1641409405,0,0.560779,0.293765,0
28023,"Vision-50 on FCLV 8 mm.gvb","IGDB v75.0",1,0,7.850000,0.272362,0.482299,0.433111,0.559377,0.173727,0.168502,0.000000,0.026617,0.840000,1.000000,,"AGC Glass Europe","Stopray Vision-50 on Clearvision 8 mm",12634301,"#",256,1641409405,0,0.559377,0.272362,0
28024,"Vision-50 on FCLL 8mm.gvb","IGDB v75.0",1,0,7.850000,0.251550,0.481664,0.313239,0.538857,0.172705,0.159660,0.000000,0.026617,0.840000,1.000000,,"AGC Glass Europe","Stopray Vision-50 8 mm",12371384,"#",256,1641409406,0,0.538857,0.251550,0
28025,"Vision-50 on FCLL 6mm.gvb","IGDB v75.0",1,0,5.850000,0.257521,0.481834,0.344870,0.545063,0.172989,0.162298,0.000000,0.026617,0.840000,1.000000,,"AGC Glass Europe","Stopray Vision-50 6 mm",12437178,"#",256,1641409406,0,0.545063,0.257521,0
28026,"Vision-50 on FCLL 10mm.gvb","IGDB v75.0",1,0,9.850000,0.245810,0.481488,0.285558,0.532721,0.172399,0.157089,0.000000,0.026617,0.840000,1.000000,,"AGC Glass Europe","Stopray Vision-50 10 mm",12305846,"#",256,1641409406,0,0.532721,0.245810,0
28027,"clearlite_5.gvb","IGDB v81.0",1,0,4.850000,0.858855,0.075478,0.075478,0.898524,0.080171,0.080171,0.000000,0.840000,0.840000,1.000000,,"AGC Glass Europe","Planibel Clearlite 5 mm",15856882,"#",256,1641409392,0,0.898524,0.858855,0
28028,"iplus1.1_clearvision_6.gvb","IGDB v83.0",1,0,5.850000,0.623248,0.310528,0.286520,0.910523,0.052333,0.056622,0.000000,0.052617,0.840000,1.000000,,"AGC Glass Europe","iplus 1.1 on Clearvision 6 mm",15791604,"#",256,1641409437,0,0.910523,0.623248,0
28029,"iplus1.1_clearvision_8.gvb","IGDB v83.0",1,0,7.850000,0.619710,0.310325,0.280785,0.908735,0.052169,0.056576,0.000000,0.052529,0.840000,1.000000,,"AGC Glass Europe","iplus 1.1 on Clearvision 8mm",15791604,"#",256,1641409437,0,0.908735,0.619710,0
28030,"pyrobel 54.gvb","IGDB v84.0",1,0,54.840000,0.393827,0.052174,0.052174,0.723987,0.067053,0.067053,0.000000,0.841155,0.841427,0.945000,,"AGC Glass Europe","Pyrobel 54",13558228,"#",256,1657950512,0,0.723987,0.393827,
28100,"PalgardAR2_Clr_3.PAL","IGDB v71.0",1,0,2.871000,0.832817,0.062363,0.062131,0.898380,0.066126,0.065031,0.000000,0.880968,0.881385,0.200000,,"Palram Americas, Inc.","Palgard AR2 Clear",15856883,"",256,1586299506,0,0.898380,0.832817,0
28101,"PalgardAR1_Clr_3.PAL","IGDB v71.0",1,0,3.005000,0.823396,0.076694,0.077021,0.890184,0.082855,0.081945,0.000000,0.877562,0.892823,0.200000,,"Palram Americas, Inc.","Palgard AR1 Clear",15725554,"",256,1586299505,0,0.890184,0.823396,0
28102,"Palsun_Clr_3.PAL","IGDB v71.0",1,0,2.870000,0.812814,0.090375,0.090375,0.878471,0.096361,0.096361,0.000000,0.891598,0.891598,0.200000,,"Palram Americas, Inc.","Palsun Clear",15659504,"",256,1586299429,0,0.878471,0.812814,0
28103,"Palsun_50SGr_3.PAL","IGDB v71.0",1,0,2.859000,0.529541,0.070301,0.070301,0.502822,0.070227,0.070227,0.000000,0.891780,0.891780,0.200000,,"Palram Americas, Inc.","Palsun 50% Gray",11845052,"",256,1586299427,0,0.502822,0.529541,0
28104,"Palsun_50Br_3.PAL","IGDB v71.0",1,0,2.932000,0.525748,0.069748,0.069748,0.493821,0.070004,0.070004,0.000000,0.892042,0.892042,0.200000,,"Palram Americas, Inc.","Palsun 50% Bronze",10664132,"",256,1586299426,0,0.493821,0.525748,0
28105,"Palsun_70BlBr_3.PAL","IGDB v71.0",1,0,2.852000,0.324905,0.066031,0.066031,0.700118,0.084476,0.084476,0.000000,0.892297,0.892297,0.200000,,"Palram Americas, Inc.","Palsun 70% Blue Breeze",14081994,"",256,1586299428,0,0.700118,0.324905,0
28106,"Palsun_80STGr_4_5.PAL","IGDB v71.0",1,0,4.297000,0.740691,0.085271,0.085271,0.809202,0.090495,0.090495,0.000000,0.890051,0.890051,0.200000,,"Palram Americas, Inc.","Palsun 80% Sea Turtle Green",14806742,"",256,1586299428,0,0.809202,0.740691,0
28107,"Palsun_Clr_4_5.PAL","IGDB v71.0",1,0,4.285000,0.797189,0.089546,0.089546,0.867561,0.095130,0.095130,0.000000,0.891630,0.891630,0.200000,,"Palram Americas, Inc.","Palsun Clear",15593711,"",256,1586299429,0,0.867561,0.797189,0
28108,"Palsun_50Br_ 5_6.PAL","IGDB v71.0",1,0,5.356000,0.509901,0.070202,0.070202,0.484247,0.070048,0.070048,0.000000,0.891530,0.891530,0.200000,,"Palram Americas, Inc.","Palsun 50% Bronze",10598338,"",256,1586299426,0,0.484247,0.509901,0
28109,"PalgardAR2_Clr_6.PAL","IGDB v71.0",1,0,5.741000,0.797531,0.059410,0.058244,0.866583,0.061900,0.061282,0.000000,0.878692,0.879432,0.200000,,"Palram Americas, Inc.","Palgard AR2 Clear",15724783,"",256,1586299506,0,0.866583,0.797531,0
28110,"Palsun_Clr_6.PAL","IGDB v71.0",1,0,5.724000,0.769339,0.086257,0.086257,0.833459,0.091329,0.091329,0.000000,0.891727,0.891727,0.200000,,"Palram Americas, Inc.","Palsun Clear",15461611,"",256,1586299429,0,0.833459,0.769339,0
28111,"Palsun_50SGr_6.PAL","IGDB v71.0",1,0,5.735000,0.496240,0.069574,0.069574,0.475002,0.069217,0.069217,0.000000,0.891592,0.891592,0.200000,,"Palram Americas, Inc.","Palsun 50% Gray",11581623,"",256,1586299427,0,0.475002,0.496240,0
28112,"Palsun_70BlBr_8.PAL","IGDB v71.0",1,0,7.468000,0.380754,0.066883,0.066883,0.711490,0.084696,0.084696,0.000000,0.891452,0.891452,0.200000,,"Palram Americas, Inc.","Palsun 70% Blue Breeze",14147791,"",256,1586299428,0,0.711490,0.380754,0
28113,"PalgardAR2_Clr_9_5.PAL","IGDB v71.0",1,0,9.048000,0.786998,0.060405,0.060885,0.867274,0.062667,0.063104,0.000000,0.880397,0.879951,0.200000,,"Palram Americas, Inc.","Palgard AR2 Clear",15593710,"",256,1586299506,0,0.867274,0.786998,0
28114,"Palsun_50Br_9_5.PAL","IGDB v71.0",1,0,8.759000,0.479528,0.066132,0.066132,0.440875,0.064957,0.064957,0.000000,0.891090,0.891090,0.200000,,"Palram Americas, Inc.","Palsun 50% Bronze",10006459,"",256,1586299426,0,0.440875,0.479528,0
28115,"Palsun_50SGr_9_5.PAL","IGDB v71.0",1,0,9.076000,0.482550,0.068043,0.068043,0.473118,0.069030,0.069030,0.000000,0.891531,0.891531,0.200000,,"Palram Americas, Inc.","Palsun 50% Gray",11384759,"",256,1586299427,0,0.473118,0.482550,0
28116,"Palsun_Clr_9_5.PAL","IGDB v71.0",1,0,9.251000,0.737103,0.083398,0.083398,0.797500,0.087414,0.087414,0.000000,0.891289,0.891289,0.200000,,"Palram Americas, Inc.","Palsun Clear",15263717,"",256,1586299429,0,0.797500,0.737103,0
28117,"Palsun_70BlBr_9_5.PAL","IGDB v71.0",1,0,8.941000,0.374456,0.066194,0.066194,0.703734,0.083551,0.083551,0.000000,0.891501,0.891501,0.200000,,"Palram Americas, Inc.","Palsun 70% Blue Breeze",14147533,"",256,1586299428,0,0.703734,0.374456,0
28118,"Palshield_Clr_FE375.PAL","IGDB v71.0",1,0,9.286000,0.779159,0.059869,0.059709,0.863014,0.064133,0.064144,0.000000,0.878389,0.881945,0.203000,,"Palram Americas, Inc.","Palshield FE375 Clear",15528173,"#",256,1586299525,0,0.863014,0.779159,0
28119,"Palsun_50SGr_12.PAL","IGDB v71.0",1,0,11.638000,0.459534,0.067362,0.067362,0.437976,0.067499,0.067499,0.000000,0.891782,0.891782,0.200000,,"Palram Americas, Inc.","Palsun 50% Gray",11317680,"",256,1586299427,0,0.437976,0.459534,0
28120,"PalgardAR2_Clr_12.PAL","IGDB v71.0",1,0,12.271000,0.767054,0.059039,0.059003,0.841653,0.061446,0.061493,0.000000,0.881586,0.880226,0.200000,,"Palram Americas, Inc.","Palgard AR2 Clear",15330795,"",256,1586299505,0,0.841653,0.767054,0
28121,"Palsun_Clr_12.PAL","IGDB v71.0",1,0,11.715000,0.716714,0.082975,0.082975,0.771783,0.086474,0.086474,0.000000,0.891976,0.891976,0.200000,,"Palram Americas, Inc.","Palsun Clear",15131874,"",256,1586299428,0,0.771783,0.716714,0
28122,"Palsun_50Br_12.PAL","IGDB v71.0",1,0,11.592000,0.477266,0.068147,0.068147,0.465154,0.068703,0.068703,0.000000,0.892648,0.892648,0.200000,,"Palram Americas, Inc.","Palsun 50% Bronze",10204096,"",256,1586299426,0,0.465154,0.477266,0
28123,"Palsun_60BlBr_12.PAL","IGDB v71.0",1,0,11.218000,0.210031,0.062066,0.062066,0.558128,0.075659,0.075659,0.000000,0.892662,0.892662,0.200000,,"Palram Americas, Inc.","Palsun 60% Blue Breeze",12766634,"",256,1586299427,0,0.558128,0.210031,0
28124,"Palshield_Clr_FE500.PAL","IGDB v71.0",1,0,12.859000,0.729349,0.059037,0.057998,0.803251,0.062539,0.061290,0.000000,0.884129,0.884708,0.204000,,"Palram Americas, Inc.","Palshield FE500 Clear",15132902,"#",256,1586299526,0,0.803251,0.729349,0
28125,"Palshield_Clr_FE750.PAL","IGDB v71.0",1,0,18.729000,0.734750,0.056367,0.056350,0.863803,0.061610,0.061593,0.000000,0.883454,0.883422,0.203000,,"Palram Americas, Inc.","Palshield FE750",15528174,"#",256,1586299526,0,0.863803,0.734750,0
28126,"Palshield_Clr_UL2_1000.PAL","IGDB v71.0",1,0,25.775999,0.647150,0.053146,0.054095,0.691203,0.054612,0.054796,0.000000,0.883456,0.881829,0.202000,,"Palram Americas, Inc.","Palshield UL2-1000",14277334,"#",256,1586299526,0,0.691203,0.647150,0
28127,"Palshield_ Clr_UL3_1250.PAL","IGDB v71.0",1,0,31.747999,0.649941,0.053702,0.053858,0.683802,0.054408,0.054096,0.000000,0.882078,0.882748,0.203000,,"Palram Americas, Inc.","Palshield UL3-1250",14277075,"#",256,1586299525,0,0.683802,0.649941,0
28175,"6 mm CVP_Hammer.CVP","IGDB v72.0",1,0,5.940000,0.811814,0.064323,0.064323,0.884954,0.069473,0.069473,0.000000,0.884455,0.884455,0.200000,,"Custom Vinyl Products, LLC","6 mm CVP / Hammer",15856369,"#",256,1595268544,0,0.884954,0.811814,0
28176,"8 mm CVP_Hammer.CVP","IGDB v72.0",1,0,7.841000,0.794001,0.063285,0.063285,0.860477,0.067758,0.067758,0.000000,0.884188,0.884188,0.200000,,"Custom Vinyl Products, LLC","8 mm CVP / Hammer",15593453,"#",256,1595268544,0,0.860477,0.794001,0
28177,"12 mm CVP_Hammer.CVP","IGDB v72.0",1,0,11.769000,0.766688,0.060127,0.060127,0.820461,0.062516,0.062516,0.000000,0.884440,0.884440,0.200000,,"Custom Vinyl Products, LLC","12 mm CVP / Hammer",15461352,"#",256,1595268544,0,0.820461,0.766688,0
28178,"15 mm CVP_Hammer.CVP","IGDB v72.0",1,0,14.806000,0.751881,0.059161,0.059161,0.801217,0.061013,0.061013,0.000000,0.883651,0.883651,0.200000,,"Custom Vinyl Products, LLC","15 mm CVP / Hammer",15263973,"#",256,1595268544,0,0.801217,0.751881,0
28200,"7mm _CLR_Rockglass.CUW","IGDB v78.0",1,0,6.751600,0.783101,0.081275,0.081275,0.851371,0.084957,0.084957,0.000000,0.894465,0.894465,0.200000,,"Clear Secure Unbreakable Windows","7mm _CLR_Rockglass",15593196,"",256,1641409391,0,0.851371,0.783101,0
28201,"10mm _CLR_Rockglass.CUW","IGDB v78.0",1,0,9.881800,0.754445,0.080465,0.080465,0.815923,0.083213,0.083213,0.000000,0.895210,0.895210,0.200000,,"Clear Secure Unbreakable Windows","10mm _CLR_Rockglass",15395559,"",256,1641409391,0,0.815923,0.754445,0
28351,"ECT145_6T.kgc","IGDB v78.0",1,0,6.000000,0.248333,0.351558,0.424041,0.453794,0.299046,0.123569,0.000000,0.837000,0.033804,1.000000,,"KCC GLASS CORPORATION","ECT145 on Clear",11843496,"",256,1641409420,0,0.453794,0.248333,0
28353,"EGIS Blue (EHD156)_6T.kgc","IGDB v78.0",1,0,6.000000,0.341568,0.190165,0.265844,0.553066,0.158796,0.074931,0.000000,0.837000,0.075995,1.000000,,"KCC GLASS CORPORATION","EGIS Blue (EHD156) on Clear",12044222,"",256,1641409420,0,0.553066,0.341568,0
28354,"EGIS Clear (EHD176) AN_6T.kgc","IGDB v78.0",1,0,6.000000,0.494071,0.151239,0.243776,0.746790,0.054970,0.041399,0.000000,0.837000,0.092288,1.000000,,"KCC GLASS CORPORATION","EGIS Clear (EHD176) AN on Clear",14803928,"",256,1641409420,0,0.746790,0.494071,0
28355,"EGIS Clear (EHD176) HS_6T.kgc","IGDB v78.0",1,0,6.000000,0.497419,0.156988,0.254951,0.768774,0.053047,0.040890,0.000000,0.837000,0.075995,1.000000,,"KCC GLASS CORPORATION","EGIS Clear (EHD176) HS on Clear",15132377,"",256,1641409419,0,0.768774,0.497419,0
28356,"EGIS Gray (EHD144)_6T.kgc","IGDB v78.0",1,0,6.000000,0.307508,0.207383,0.273549,0.496608,0.168286,0.042949,0.000000,0.837000,0.078222,1.000000,,"KCC GLASS CORPORATION","EGIS Gray (EHD144) on Clear",12500656,"",256,1641409419,0,0.496608,0.307508,0
28357,"EGIS Silver (EHD148)_6T.kgc","IGDB v78.0",1,0,6.000000,0.287499,0.258723,0.292260,0.463619,0.240845,0.059138,0.000000,0.837000,0.083924,1.000000,,"KCC GLASS CORPORATION","EGIS Silver (EHD148) on Clear",12237225,"",256,1641409420,0,0.463619,0.287499,0
28358,"EVI181N_6T.kgc","IGDB v78.0",1,0,6.000000,0.477531,0.226824,0.321144,0.767085,0.105729,0.057965,0.000000,0.837000,0.060686,1.000000,,"KCC GLASS CORPORATION","EVI181N on Clear",14476766,"",256,1641409420,0,0.767085,0.477531,0
28360,"MASTER ONE AN_6T.kgc","IGDB v78.0",1,0,6.000000,0.449271,0.216940,0.330359,0.747062,0.092509,0.051633,0.000000,0.837000,0.049249,1.000000,,"KCC GLASS CORPORATION","MASTER ONE AN on Clear",14279642,"",256,1641409420,0,0.747062,0.449271,0
28361,"MASTER ONE HS_6T.kgc","IGDB v78.0",1,0,6.000000,0.457712,0.227936,0.349911,0.779221,0.089045,0.059260,0.000000,0.837000,0.032721,1.000000,,"KCC GLASS CORPORATION","MASTER ONE HS on Clear",14804956,"",256,1641409420,0,0.779221,0.457712,0
28367,"MVT175S_6T.KGC","IGDB v78.0",1,0,6.000000,0.389638,0.275625,0.445414,0.791231,0.056143,0.041261,0.000000,0.837000,0.031725,1.000000,,"KCC GLASS CORPORATION","MVT175S on Clear",14870751,"",256,1641409420,0,0.791231,0.389638,0
28500,"Super T1-1_6.ASG","IGDB v81.0",1,0,5.850000,0.298217,0.322977,0.553392,0.730516,0.081740,0.082074,0.000000,0.842864,0.046869,1.000000,,"ASG Architectural Solutions Glass Pty Ltd","Super T1-1_6",14082266,"",256,1641409432,0,0.730516,0.298217,0
28501,"Super T3-1_6.ASG","IGDB v81.0",1,0,5.850000,0.230224,0.307593,0.562232,0.621606,0.083921,0.091786,0.000000,0.843734,0.042376,1.000000,,"ASG Architectural Solutions Glass Pty Ltd","Super T3-1_6",13292228,"",256,1641409432,0,0.621606,0.230224,0
28502,"0.76SR Interlayer.ASG","IGDB v81.0",1,0,6.560000,0.383793,0.054954,0.054954,0.749578,0.073112,0.073112,0.000000,0.840000,0.840000,0.705000,,"ASG Architectural Solutions Glass Pty Ltd","0.76SR Interlayer",14738646,"",256,1641409448,0,0.749578,0.383793,0
28504,"Super Shade 52S-0_6.ASG","IGDB v86.0",1,0,5.870000,0.241728,0.486560,0.512996,0.560395,0.129269,0.065906,0.000000,0.843132,0.050161,1.000000,,"ASG Architectural Solutions Glass Pty Ltd","Super Shade 52S-0_6",12699333,"",256,1657950510,0,0.560395,0.241728,
28530,"SolarShade60 on Clear.ZLG","IGDB v79.0",1,0,5.930000,0.413589,0.315367,0.433769,0.794799,0.061236,0.052969,0.000000,0.842603,0.050872,1.000000,,"ZHONGLI GLASS CO. LTD","SolarShade60 on Clear",14805219,"",256,1641409430,0,0.794799,0.413589,0
28531,"SolarShade60 on CGrey.ZLG","IGDB v79.0",1,0,5.860000,0.294499,0.147223,0.424444,0.578732,0.053165,0.036431,0.000000,0.842335,0.054105,1.000000,,"ZHONGLI GLASS CO. LTD","SolarShade60 on CGrey",13224641,"",256,1641409430,0,0.578732,0.294499,0
28532,"SolarShade50 on Clear.ZLG","IGDB v79.0",1,0,5.920000,0.242959,0.286551,0.471650,0.553897,0.115663,0.040361,0.000000,0.842620,0.048543,1.000000,,"ZHONGLI GLASS CO. LTD","SolarShade50 on Clear",13290161,"",256,1641409430,0,0.553897,0.242959,0
28550,"CAVS D6_6.KBG","IGDB v81.0",1,0,5.830000,0.274017,0.360392,0.569065,0.599327,0.220579,0.219956,0.000000,0.845201,0.045146,1.000000,,"Zhuzhou Kibing Group Co.,Ltd","CAVS D6_6",12701632,"#",256,1641409434,0,0.599327,0.274017,0
28551,"CAVS D7_6.KBG","IGDB v81.0",1,0,5.810000,0.408871,0.283863,0.388604,0.709243,0.137513,0.127741,0.000000,0.842598,0.071329,1.000000,,"Zhuzhou Kibing Group Co.,Ltd","CAVS D7_6",13950169,"#",256,1641409434,0,0.709243,0.408871,0
28552,"KSR123_4.KBG","IGDB v81.0",1,0,3.880000,0.244257,0.313720,0.166929,0.235370,0.362040,0.208166,0.000000,0.844965,0.471987,1.000000,,"Zhuzhou Kibing Group Co.,Ltd","KSR123_4",7373457,"#",256,1641409434,0,0.235370,0.244257,0
28553,"CAVS S1+_6.KBG","IGDB v85.0",1,0,5.850000,0.657785,0.147822,0.186946,0.873848,0.060273,0.051373,0.000000,0.844293,0.107679,1.000000,,"Zhuzhou Kibing Group Co.,Ltd","CAVS S1+_6",15594221,"#",256,1657950508,0,0.873848,0.657785,
28554,"KNG90_6.KBG","IGDB v85.0",1,0,5.900000,0.713057,0.100555,0.104412,0.868843,0.089069,0.089667,0.000000,0.844013,0.197623,1.000000,,"Zhuzhou Kibing Group Co.,Ltd","KNG90_6",15528429,"#",256,1657950508,0,0.868843,0.713057,
28555,"CAVS-S140_6.KBG","IGDB v86.0",1,0,5.980000,0.245068,0.317205,0.329187,0.391207,0.290146,0.075373,0.000000,0.842872,0.097905,1.000000,,"Zhuzhou Kibing Group Co.,Ltd","CAVS-S140_6",11185054,"#",256,1657950509,0,0.391207,0.245068,
28556,"CAVS-S130_6.KBG","IGDB v86.0",1,0,5.890000,0.160204,0.419410,0.367817,0.260376,0.416214,0.085368,0.000000,0.843179,0.089184,1.000000,,"Zhuzhou Kibing Group Co.,Ltd","CAVS-S130_6",9670528,"#",256,1657950509,0,0.260376,0.160204,
28557,"CAVS-S120_6.KBG","IGDB v86.0",1,0,5.930000,0.142144,0.341864,0.285693,0.220215,0.326655,0.067230,0.000000,0.842806,0.108432,1.000000,,"Zhuzhou Kibing Group Co.,Ltd","CAVS-S120_6",7897982,"#",256,1657950509,0,0.220215,0.142144,
28600,"10 mm Stopray Vision-40T.oag","IGDB v84.0",1,0,9.850000,0.196353,0.525643,0.400351,0.439594,0.107243,0.174695,0.000000,0.019679,0.840000,1.000000,,"AGC Obeikan Glass","10 mm Stopray Vision-40T",10990760,"#",256,1657950504,0,0.439594,0.196353,
28601,"10 mm Stopray Vision-51T.oag","IGDB v84.0",1,0,9.850000,0.250955,0.513144,0.373736,0.543001,0.096146,0.122961,0.000000,0.019959,0.840000,1.000000,,"AGC Obeikan Glass","10 mm Stopray Vision-51T",12567994,"#",256,1657950504,0,0.543001,0.250955,
28602,"8 mm iPlus Solid.oag","IGDB v81.0",1,0,7.850000,0.507243,0.197385,0.144688,0.744258,0.032126,0.067119,0.000000,0.145945,0.840000,1.000000,,"AGC Obeikan Glass","8 mm iPlus Solid",14803673,"#",256,1641409431,0,0.744258,0.507243,0
28603,"Obeikan Mid-Iron 6mm.oag","IGDB v81.0",1,0,5.850000,0.852712,0.074993,0.074993,0.897407,0.080060,0.080060,0.000000,0.840000,0.840000,1.000000,,"AGC Obeikan Glass","Obeikan Mid-Iron 6mm",15791346,"#",256,1641409392,0,0.897407,0.852712,0
28604,"Obeikan Mid-Iron 8mm.oag","IGDB v81.0",1,0,7.850000,0.831663,0.073446,0.073446,0.890423,0.079474,0.079474,0.000000,0.840000,0.840000,1.000000,,"AGC Obeikan Glass","Obeikan Mid-Iron 8mm",15725553,"#",256,1641409392,0,0.890423,0.831663,0
28605,"Obeikan Mid-Iron 10mm.oag","IGDB v81.0",1,0,9.850000,0.811373,0.071997,0.071997,0.883486,0.078901,0.078901,0.000000,0.840000,0.840000,1.000000,,"AGC Obeikan Glass","Obeikan Mid-Iron 10mm",15659759,"#",256,1641409392,0,0.883486,0.811373,0
28607,"Stopray Grey Vision-36T 6.oag","IGDB v84.0",1,0,5.850000,0.172371,0.507444,0.171913,0.396550,0.081369,0.072594,0.000000,0.026102,0.840000,1.000000,,"AGC Obeikan Glass","Stopray Grey Vision-36T 6mm",10857633,"#",256,1657950504,0,0.396550,0.172371,
28608,"Stopray Grey Vision-36T 8.oag","IGDB v84.0",1,0,7.850000,0.169365,0.507944,0.160217,0.392525,0.080770,0.072021,0.000000,0.024507,0.840000,1.000000,,"AGC Obeikan Glass","Stopray Grey Vision-36T 8mm",10791839,"#",256,1657950504,0,0.392525,0.169365,
28650,"8mm low-iron low-e E1.SNG","IGDB v85.0",1,0,7.860000,0.495180,0.166187,0.163322,0.658448,0.129261,0.033251,0.000000,0.844558,0.188243,1.000000,,"Shanghai North Glass Technology Industrial CO.,LTD","8mm low-iron low-e E1",14210765,"#",256,1657950508,0,0.658448,0.495180,
28651,"8mm low-iron low-e E5.SNG","IGDB v85.0",1,0,7.830000,0.243932,0.382895,0.431232,0.519688,0.127634,0.061721,0.000000,0.844150,0.049715,1.000000,,"Shanghai North Glass Technology Industrial CO.,LTD","8mm low-iron low-e E5",12633009,"#",256,1657950508,0,0.519688,0.243932,
28700,"NE 70T_6.EFG","IGDB v86.0",1,0,6.000000,0.507665,0.136700,0.189040,0.710147,0.070548,0.034662,0.000000,0.832603,0.155880,1.000000,,"Emirates Float Glass.LLC","NE 70T 6mm",14540500,"#",256,1657950511,0,0.710147,0.507665,
28701,"SuperVision 50-25_6.EFG","IGDB v86.0",1,0,6.000000,0.236215,0.300300,0.477688,0.543992,0.171409,0.105853,0.000000,0.832603,0.043237,1.000000,,"Emirates Float Glass.LLC","Super vision 50-25 6mm",12634037,"#",256,1657950511,0,0.543992,0.236215,
28702,"Superlite 70-40_6.EFG","IGDB v86.0",1,0,6.000000,0.385963,0.299961,0.412227,0.745996,0.062114,0.053967,0.000000,0.832603,0.057775,1.000000,,"Emirates Float Glass.LLC","Superlite 70-40 6mm",14672602,"#",256,1657950511,0,0.745996,0.385963,
28703,"Super Vision 70-40_6.EFG","IGDB v86.0",1,0,6.000000,0.360368,0.269725,0.452049,0.739375,0.074531,0.072769,0.000000,0.832603,0.049350,1.000000,,"Emirates Float Glass.LLC","Super Vision 70-40 6mm",14607061,"#",256,1657950511,0,0.739375,0.360368,
28705,"SuperVision 40-21.EFG","IGDB v86.0",1,0,6.000000,0.189476,0.280168,0.484716,0.456019,0.177584,0.081123,0.000000,0.832603,0.038182,1.000000,,"Emirates Float Glass.LLC","Super Vision 40-21 6mm",11517083,"#",256,1657950511,0,0.456019,0.189476,
28706,"Superlite 41-20_6.EFG","IGDB v86.0",1,0,6.000000,0.169152,0.280337,0.537250,0.463618,0.150377,0.053204,0.000000,0.832603,0.032422,1.000000,,"Emirates Float Glass.LLC","Superlite 41-20 6mm",10796446,"#",256,1657950511,0,0.463618,0.169152,
30000,"WhiteFritDiffuseFront.lbl","CGDB v.2.00",1,0,6.000000,0.250053,0.364345,0.208641,0.250915,0.480642,0.308478,0.000000,0.840000,0.840000,1.000000,,"LBNL","White Frit Diffuse (front)",8292747,"",256,1641409674,5,0.262797,0.261129,0
30002,"WhiteFritSpecularFront.lbl","CGDB v.2.00",1,0,6.000000,0.044273,0.030203,0.049691,0.067159,0.025979,0.048873,0.000000,0.840000,0.840000,1.000000,,"LBNL","White Frit Specular (front)",4737860,"",256,1641409673,5,0.049236,0.030665,0
30003,"ClearFritDiffuseFront.lbl","CGDB v.2.00",1,0,6.000000,0.347229,0.043793,0.040408,0.451518,0.052191,0.052629,0.000000,0.840000,0.840000,1.000000,,"LBNL","Clear Frit Diffuse (front)",11842990,"",256,1641409675,5,0.469235,0.363224,0
30004,"ClearFritSpecularFront.lbl","CGDB v.2.00",1,0,6.000000,0.306871,0.052440,0.054323,0.287597,0.052749,0.056268,0.000000,0.840000,0.840000,1.000000,,"LBNL","Clear Frit Specular (front)",9278099,"",256,1641409674,5,0.285936,0.305076,0
30010,"Thermochromic1_24.LBL","IGDB User vUser",1,0,7.000000,0.683876,0.080501,0.078099,0.734325,0.084800,0.082596,0.000000,0.840000,0.840000,1.000000,,"LBNL","Thermochromic1_24",13427667,,256,1360985052,0,0.734325,0.683876,0
30020,"Thermochromic2_24.LBL","IGDB User vUser",1,0,12.000000,0.228872,0.045286,0.053618,0.544850,0.054672,0.064920,0.000000,0.840000,0.840000,1.000000,,"LBNL","Thermochromic2_24",12570521,,256,1360985053,0,0.544850,0.228872,0
30030,"Thermochromic3_22.LBL","IGDB User vUser",1,0,12.000000,0.311262,0.057744,0.052851,0.354554,0.060942,0.055384,0.000000,0.840000,0.840000,1.000000,,"LBNL","Thermochromic3_22",10134678,,256,1360985054,0,0.354554,0.311262,0
